Repository: NSF-ALL-SPICE-Alliance/Nano

# AFRL, 2022-23 School Year

## Background of the Partnership 

The Airforce Research Laboratory (AFRL) extended a research partnership to ROTC, active duty, reserve military, or US armed forces, veteran students, at Chaminade University of Honolulu and The University of Hawaii at Manoa in Big Data and Analytics. This research partnership allowed students to explore the domain of Data Science and Analytics while exploring nanomaterials with little to no background. This project was built into two phases. Phase I, consisted of training each student in Data Science programming skills, mathmatical and computational skills. Phase II consisted of a research project on Nanomaterials guided by domain experts and mentors.  This repository reflects the research project that was completed by Chaminade Data Analyst [Connor Flynn](https://github.com/ConnorFlynn), Chaminade Undergraduate Researchers [Brittany Johnson](https://github.com/Brittanysas) (Nursing Major) and [Armando Luna](https://github.com/the-lunaverse) (Data Science Major) in Phase II.

## Purpose of the Project

Nanomaterials are materials that are made up of particles that are nanometers in size. This project enabled our researchers to collect, analyze, and interpret data related to the properties of nanomaterials. These properties included physical characteristics such as size, shape, and composition, as well as chemical and electrical properties. 

Data was sourced from the sumplemental material of the article, ["Application of Bayesian networks in determining nanoparticle-induced cellular outcomes using transcriptomics"](https://www.tandfonline.com/doi/full/10.1080/17435390.2019.1595206). The data collected was used to create models of the materials and their properties. The results of this project can help improve our understanding of nanomaterials and their potential applications. Additionally, these models aided in predicting the behavior of nanomaterials in different contexts.

File: AFRL_Fall_2023/data/Beilstein_J_Nanotechnol-06-1788-s002/NanoE-Tox-database.csv (part 1 of 44)
Name,CAS no,"Origin (company, synthesis method)",Shape,Initial coating/functionalization,"Diameter, nm","Length, nm",Possible impurities,"Surface area, BET (m2/g)",Other observations,Media,"Method to
measure the size (DLS, NTA)","Size of nanomaterial in the test, nm",Dissolution (if applicable) of nanomaterial in the test,Zeta potential of nanomaterial in the test,"Type of test organism (selection: bacteria, algae, crustacean, protozoa, fish, earthworm, other)",Test organism,Test media,Test duration (h or days),"Test temperature, other important conditions",Illumination,Test endpoint,Toxicity measure,Toxicity value,Other observations,Specific mechanisms of toxicity,"Accumulation in cells, tissues and organs",Authors,Title,Journal,Vol,Issue,Start page,End page,Year,,,,,,,,,,,,,,,,,,,,,,,,,,,,,,,,,,,,,,,,,,,,,,,,,,,,,,,,,,,,,,,,,,,,,,,,,,,,,,,,,,,,,,,,,,,,,,,,,,,,,,,,,,,,,,,,,,,,,,,,,,,,,,,,,,,,,,,,,,,,,,,,,,,,,,,,,,,,,,,,,,,,,,,,,,,,,,,,,,,,,,,,,,,,,,,,,,,,,,,,,,,,,,,,,
MWCNT,308068-56-6,"Shenzhen Nanotech Port Co., Shenzhen, China",rods,no,10,800,"Mo (6.9%), Co (3.9%), Ni (0.2%)",,,Algal media OECD 201,DLS,915,,-1.25,algae ,Chlorella sp.,Algal media OECD 201,96 h,,14-h/10-h light/dark cycle 100 ± 5 μE m−2 s−1,growth (counting of cells),EC50,41 mg/L,"The NPs in the media were autoclaved. Also experiments were performed in the dark. In this case toxicity value was 62.8 mg/l. MWCNTs were also washed additionally using HCl, no difefrence was found compared to original nanotubes. ","Nutrients were sorbed onto the CNTs but the in the presence of remaining nutrients, the algal cells still grew. Lipid peroxdation was obseved in the presence of CNTs. General ROS generation in the presence of CNTs and light was probably contributing to the toxicity. Shading of light contributed to toxicity. Aggregation of CNTs with algal cells, entrance to the cells.",,"Long, Zhifeng 
Ji, Jing 
Yang, Kun 
Lin, Daohui 
Wu, Fengchang
",Systematic and Quantitative Investigation of the Mechanism of Carbon Nanotubes' Toxicity toward Algae,ENVIRONMENTAL SCIENCE & TECHNOLOGY,46,15,8458,8466,2012,,,,,,,,,,,,,,,,,,,,,,,,,,,,,,,,,,,,,,,,,,,,,,,,,,,,,,,,,,,,,,,,,,,,,,,,,,,,,,,,,,,,,,,,,,,,,,,,,,,,,,,,,,,,,,,,,,,,,,,,,,,,,,,,,,,,,,,,,,,,,,,,,,,,,,,,,,,,,,,,,,,,,,,,,,,,,,,,,,,,,,,,,,,,,,,,,,,,,,,,,,,,,,,,,
MWCNT,308068-56-6,"Shenzhen Nanotech Port Co., Shenzhen, China",rods,no,28,1700,"Mo (0.4%), Co (0.3%), Ni (1.3%)",,,Algal media OECD 201,DLS,2419,,-1.29,algae ,Chlorella sp.,Algal media OECD 201,96 h,,14-h/10-h light/dark cycle 100 ± 5 μE m−2 s−1,growth (counting of cells),EC50,12.7 mg/L,"The NPs in the media were autoclaved. Also experiments were performed in the dark. In this case toxicity value was 36.8 mg/l. MWCNTs were also washed additionally using HCl, no difefrence was found compared to original nanotubes. ","Nutrients were sorbed onto the CNTs but the in the presence of remaining nutrients, the algal cells still grew. Lipid peroxdation was obseved in the presence of CNTs. General ROS generation in the presence of CNTs and light was probably contributing to the toxicity. Shading of light contributed to toxicity. Aggregation of CNTs with algal cells, entrance to the cells.",,"Long, Zhifeng 
Ji, Jing 
Yang, Kun 
Lin, Daohui 
Wu, Fengchang
",Systematic and Quantitative Investigation of the Mechanism of Carbon Nanotubes' Toxicity toward Algae,ENVIRONMENTAL SCIENCE & TECHNOLOGY,46,15,8458,8466,2012,,,,,,,,,,,,,,,,,,,,,,,,,,,,,,,,,,,,,,,,,,,,,,,,,,,,,,,,,,,,,,,,,,,,,,,,,,,,,,,,,,,,,,,,,,,,,,,,,,,,,,,,,,,,,,,,,,,,,,,,,,,,,,,,,,,,,,,,,,,,,,,,,,,,,,,,,,,,,,,,,,,,,,,,,,,,,,,,,,,,,,,,,,,,,,,,,,,,,,,,,,,,,,,,,
MWCNT,308068-56-6,"Shenzhen Nanotech Port Co., Shenzhen, China",rods,no,70,3200,"Mo (0.5%), Ni (2.5%)",,,Algal media OECD 201,DLS,2662,,-1.27,algae ,Chlorella sp.,Algal media OECD 201,96 h,,14-h/10-h light/dark cycle 100 ± 5 μE m−2 s−1,growth (counting of cells),EC50,12.4 mg/L,"The NPs in the media were autoclaved. Also experiments were performed in the dark. In this case toxicity value was 36.8 mg/l. MWCNTs were also washed additionally using HCl, no difefrence was found compared to original nanotubes. ","Nutrients were sorbed onto the CNTs but the in the presence of remaining nutrients, the algal cells still grew. Lipid peroxdation was obseved in the presence of CNTs. General ROS generation in the presence of CNTs and light was probably contributing to the toxicity. Shading of light contributed to toxicity. Aggregation of CNTs with algal cells, entrance to the cells.",,"Long, Zhifeng 
Ji, Jing 
Yang, Kun 
Lin, Daohui 
Wu, Fengchang
",Systematic and Quantitative Investigation of the Mechanism of Carbon Nanotubes' Toxicity toward Algae,ENVIRONMENTAL SCIENCE & TECHNOLOGY,46,15,8458,8466,2012,,,,,,,,,,,,,,,,,,,,,,,,,,,,,,,,,,,,,,,,,,,,,,,,,,,,,,,,,,,,,,,,,,,,,,,,,,,,,,,,,,,,,,,,,,,,,,,,,,,,,,,,,,,,,,,,,,,,,,,,,,,,,,,,,,,,,,,,,,,,,,,,,,,,,,,,,,,,,,,,,,,,,,,,,,,,,,,,,,,,,,,,,,,,,,,,,,,,,,,,,,,,,,,,,
SWCNT,308068-56-6,"Shenzhen Nanotech Port, China",rods,no,2,5000-15 000,"Fe (0.3%),Co (4.9%), Mo (1.5%)",400 m2/g,,well water (hardness ca 100 mg/L of CaCO3; alkalinity 80 mg/L CaCO3),SEM,48 +/-11,,,amphipod,Hyalella azteca,"well water (hardness ca 100 mg/L of CaCO3; alkalinity 80 mg/L CaCO3), some sand in the vessel",14 d,23 °C,16-h/8-h light/dark cycle,survival ,EC100,1 mg/mL,Toxicity observed was most likely due to Ni impurities,,CNTs were covering the surface of organisms; also were ingested. ,"Mwangi, J. H., Wang, N., Ingersoll, C. G., Hardesty, D. K., Brunson, E. L., Li, H., Deng, B.",Toxicity of carbon nanotubes to freshwater aquatic invertebrates,Environmental Toxicology and Chemistry,8,,1823,1830,2012,,,,,,,,,,,,,,,,,,,,,,,,,,,,,,,,,,,,,,,,,,,,,,,,,,,,,,,,,,,,,,,,,,,,,,,,,,,,,,,,,,,,,,,,,,,,,,,,,,,,,,,,,,,,,,,,,,,,,,,,,,,,,,,,,,,,,,,,,,,,,,,,,,,,,,,,,,,,,,,,,,,,,,,,,,,,,,,,,,,,,,,,,,,,,,,,,,,,,,,,,,,,,,,,,
SWCNT,308068-56-6,"Shenzhen Nanotech Port, China",rods,no,2,5000-15 000,"Fe (0.3%),Co (4.9%), Mo (1.5%)",400 m2/g,,well water (hardness ca 100 mg/L of CaCO3; alkalinity 80 mg/L CaCO3),SEM,48 +/-11,,,midge,Chironomus dilutus,"well water (hardness ca 100 mg/L of CaCO3; alkalinity 80 mg/L CaCO3), some sand in the vessel",14 d,23 °C,16-h/8-h light/dark cycle,survival ,NOEC,1 mg/mL,,,CNTs were covering the surface of organisms; also were ingested,"Mwangi, J. H., Wang, N., Ingersoll, C. G., Hardesty, D. K., Brunson, E. L., Li, H., Deng, B.",Toxicity of carbon nanotubes to freshwater aquatic invertebrates,Environmental Toxicology and Chemistry,8,,1823,1830,2012,,,,,,,,,,,,,,,,,,,,,,,,,,,,,,,,,,,,,,,,,,,,,,,,,,,,,,,,,,,,,,,,,,,,,,,,,,,,,,,,,,,,,,,,,,,,,,,,,,,,,,,,,,,,,,,,,,,,,,,,,,,,,,,,,,,,,,,,,,,,,,,,,,,,,,,,,,,,,,,,,,,,,,,,,,,,,,,,,,,,,,,,,,,,,,,,,,,,,,,,,,,,,,,,,
SWCNT,308068-56-6,"Shenzhen Nanotech Port, China",rods,no,2,5000-15 000,"Fe (0.3%),Co (4.9%), Mo (1.5%)",400 m2/g,,well water (hardness ca 100 mg/L of CaCO3; alkalinity 80 mg/L CaCO3),SEM,48 +/-11,,,oligochaete,Lumbriculus variegatus,"well water (hardness ca 100 mg/L of CaCO3; alkalinity 80 mg/L CaCO3), some sand in the vessel",14 d,23 °C,16-h/8-h light/dark cycle,biomass,EC80,1 mg/mL,,,CNTs were covering the surface of organisms; also were ingested,"Mwangi, J. H., Wang, N., Ingersoll, C. G., Hardesty, D. K., Brunson, E. L., Li, H., Deng, B.",Toxicity of carbon nanotubes to freshwater aquatic invertebrates,Environmental Toxicology and Chemistry,8,,1823,1830,2012,,,,,,,,,,,,,,,,,,,,,,,,,,,,,,,,,,,,,,,,,,,,,,,,,,,,,,,,,,,,,,,,,,,,,,,,,,,,,,,,,,,,,,,,,,,,,,,,,,,,,,,,,,,,,,,,,,,,,,,,,,,,,,,,,,,,,,,,,,,,,,,,,,,,,,,,,,,,,,,,,,,,,,,,,,,,,,,,,,,,,,,,,,,,,,,,,,,,,,,,,,,,,,,,,
MWCNT,308068-56-6,"Shenzhen Nanotech Port, China",rods,no,10-20,5000-15 000,"Co (0.2%), Mo (1.2%), Ni (3%)",4-400 m2/g,,well water (hardness ca 100 mg/L of CaCO3; alkalinity 80 mg/L CaCO3),SEM,48 +/-11,,,amphipod,Hyalella azteca,"well water (hardness ca 100 mg/L of CaCO3; alkalinity 80 mg/L CaCO3), some sand in the vessel",14 d,23 °C,16-h/8-h light/dark cycle,survival ,EC5,1 mg/mL,,,CNTs were covering the surface of organisms; also were ingested,"Mwangi, J. H., Wang, N., Ingersoll, C. G., Hardesty, D. K., Brunson, E. L., Li, H., Deng, B.",Toxicity of carbon nanotubes to freshwater aquatic invertebrates,Environmental Toxicology and Chemistry,8,,1823,1830,2012,,,,,,,,,,,,,,,,,,,,,,,,,,,,,,,,,,,,,,,,,,,,,,,,,,,,,,,,,,,,,,,,,,,,,,,,,,,,,,,,,,,,,,,,,,,,,,,,,,,,,,,,,,,,,,,,,,,,,,,,,,,,,,,,,,,,,,,,,,,,,,,,,,,,,,,,,,,,,,,,,,,,,,,,,,,,,,,,,,,,,,,,,,,,,,,,,,,,,,,,,,,,,,,,,
MWCNT,308068-56-6,"Shenzhen Nanotech Port, China",rods,no,10-20,5000-15 000,"Co (0.2%), Mo (1.2%), Ni (3%)",4-400 m2/g,,well water (hardness ca 100 mg/L of CaCO3; alkalinity 80 mg/L CaCO3),SEM,48 +/-11,,,midge,Chironomus dilutus,"well water (hardness ca 100 mg/L of CaCO3; alkalinity 80 mg/L CaCO3), some sand in the vessel",14 d,23 °C,16-h/8-h light/dark cycle,survival ,EC8,1 mg/mL,,,CNTs were covering the surface of organisms; also were ingested,"Mwangi, J. H., Wang, N., Ingersoll, C. G., Hardesty, D. K., Brunson, E. L., Li, H., Deng, B.",Toxicity of carbon nanotubes to freshwater aquatic invertebrates,Environmental Toxicology and Chemistry,8,,1823,1830,2012,,,,,,,,,,,,,,,,,,,,,,,,,,,,,,,,,,,,,,,,,,,,,,,,,,,,,,,,,,,,,,,,,,,,,,,,,,,,,,,,,,,,,,,,,,,,,,,,,,,,,,,,,,,,,,,,,,,,,,,,,,,,,,,,,,,,,,,,,,,,,,,,,,,,,,,,,,,,,,,,,,,,,,,,,,,,,,,,,,,,,,,,,,,,,,,,,,,,,,,,,,,,,,,,,
MWCNT,308068-56-6,"Shenzhen Nanotech Port, China",rods,no,10-20,5000-15 000,"Co (0.2%), Mo (1.2%), Ni (3%)",4-400 m2/g,,well water (hardness ca 100 mg/L of CaCO3; alkalinity 80 mg/L CaCO3),SEM,48 +/-11,,,oligochaete,Lumbriculus variegatus,"well water (hardness ca 100 mg/L of CaCO3; alkalinity 80 mg/L CaCO3), some sand in the vessel",14 d,23 °C,16-h/8-h light/dark cycle,survival ,EC68,1 mg/mL,,,CNTs were covering the surface of organisms; also were ingested,"Mwangi, J. H., Wang, N., Ingersoll, C. G., Hardesty, D. K., Brunson, E. L., Li, H., Deng, B.",Toxicity of carbon nanotubes to freshwater aquatic invertebrates,Environmental Toxicology and Chemistry,8,,1823,1830,2012,,,,,,,,,,,,,,,,,,,,,,,,,,,,,,,,,,,,,,,,,,,,,,,,,,,,,,,,,,,,,,,,,,,,,,,,,,,,,,,,,,,,,,,,,,,,,,,,,,,,,,,,,,,,,,,,,,,,,,,,,,,,,,,,,,,,,,,,,,,,,,,,,,,,,,,,,,,,,,,,,,,,,,,,,,,,,,,,,,,,,,,,,,,,,,,,,,,,,,,,,,,,,,,,,
MWCNT,308068-56-6,"Shenzhen Nanotech Port, China",rods,no,10-20,5000-15 000,"Co (0.2%), Mo (1.2%), Ni (3%)",4-400 m2/g,,well water (hardness ca 100 mg/L of CaCO3; alkalinity 80 mg/L CaCO3),SEM,48 +/-11,,,mussel,Villosa iris,"well water (hardness ca 100 mg/L of CaCO3; alkalinity 80 mg/L CaCO3), some sand in the vessel",14 d,23 °C,16-h/8-h light/dark cycle,survival ,EC3,1 mg/mL,,,CNTs were covering the surface of organisms; also were ingested,"Mwangi, J. H., Wang, N., Ingersoll, C. G., Hardesty, D. K., Brunson, E. L., Li, H., Deng, B.",Toxicity of carbon nanotubes to freshwater aquatic invertebrates,Environmental Toxicology and Chemistry,8,,1823,1830,2012,,,,,,,,,,,,,,,,,,,,,,,,,,,,,,,,,,,,,,,,,,,,,,,,,,,,,,,,,,,,,,,,,,,,,,,,,,,,,,,,,,,,,,,,,,,,,,,,,,,,,,,,,,,,,,,,,,,,,,,,,,,,,,,,,,,,,,,,,,,,,,,,,,,,,,,,,,,,,,,,,,,,,,,,,,,,,,,,,,,,,,,,,,,,,,,,,,,,,,,,,,,,,,,,,
MWCNT,308068-56-6,Helix Material Solutions,rods,no,,,"Si, Fe, Co, Mo, Ni",,,well water (hardness ca 100 mg/L of CaCO3; alkalinity 80 mg/L CaCO3),SEM,48 +/-11,,,amphipod,Hyalella azteca,"well water (hardness ca 100 mg/L of CaCO3; alkalinity 80 mg/L CaCO3), some sand in the vessel",14 d,23 °C,16-h/8-h light/dark cycle,survival,EC97,1000 mg/L,,,CNTs were covering the surface of organisms; also were ingested,"Mwangi, J. H., Wang, N., Ingersoll, C. G., Hardesty, D. K., Brunson, E. L., Li, H., Deng, B.",Toxicity of carbon nanotubes to freshwater aquatic invertebrates,Environmental Toxicology and Chemistry,8,,1823,1830,2012,,,,,,,,,,,,,,,,,,,,,,,,,,,,,,,,,,,,,,,,,,,,,,,,,,,,,,,,,,,,,,,,,,,,,,,,,,,,,,,,,,,,,,,,,,,,,,,,,,,,,,,,,,,,,,,,,,,,,,,,,,,,,,,,,,,,,,,,,,,,,,,,,,,,,,,,,,,,,,,,,,,,,,,,,,,,,,,,,,,,,,,,,,,,,,,,,,,,,,,,,,,,,,,,,
MWCNT,308068-56-6,Helix Material Solutions,rods,no,,,"Fe (10%), Co (2.5%), Mo (0.6%), Ni (0.5%)",,,well water (hardness ca 100 mg/L of CaCO3; alkalinity 80 mg/L CaCO3),SEM,48 +/-11,,,midge,Chironomus dilutus,"well water (hardness ca 100 mg/L of CaCO3; alkalinity 80 mg/L CaCO3), some sand in the vessel",14 d,23 °C,16-h/8-h light/dark cycle,survival,EC40,1000 mg/L,,,CNTs were covering the surface of organisms; also were ingested,"Mwangi, J. H., Wang, N., Ingersoll, C. G., Hardesty, D. K., Brunson, E. L., Li, H., Deng, B.",Toxicity of carbon nanotubes to freshwater aquatic invertebrates,Environmental Toxicology and Chemistry,8,,1823,1830,2012,,,,,,,,,,,,,,,,,,,,,,,,,,,,,,,,,,,,,,,,,,,,,,,,,,,,,,,,,,,,,,,,,,,,,,,,,,,,,,,,,,,,,,,,,,,,,,,,,,,,,,,,,,,,,,,,,,,,,,,,,,,,,,,,,,,,,,,,,,,,,,,,,,,,,,,,,,,,,,,,,,,,,,,,,,,,,,,,,,,,,,,,,,,,,,,,,,,,,,,,,,,,,,,,,
MWCNT,308068-56-6,Helix Material Solutions,rods,no,,,"Fe (10%), Co (2.5%), Mo (0.6%), Ni (0.5%)",,,well water (hardness ca 100 mg/L of CaCO3; alkalinity 80 mg/L CaCO3),SEM,48 +/-11,,,oligochaete,Lumbriculus variegatus,"well water (hardness ca 100 mg/L of CaCO3; alkalinity 80 mg/L CaCO3), some sand in the vessel",14 d,23 °C,16-h/8-h light/dark cycle,survival ,EC90,1 mg/mL,,,CNTs were covering the surface of organisms; also were ingested,"Mwangi, J. H., Wang, N., Ingersoll, C. G., Hardesty, D. K., Brunson, E. L., Li, H., Deng, B.",Toxicity of carbon nanotubes to freshwater aquatic invertebrates,Environmental Toxicology and Chemistry,8,,1823,1830,2012,,,,,,,,,,,,,,,,,,,,,,,,,,,,,,,,,,,,,,,,,,,,,,,,,,,,,,,,,,,,,,,,,,,,,,,,,,,,,,,,,,,,,,,,,,,,,,,,,,,,,,,,,,,,,,,,,,,,,,,,,,,,,,,,,,,,,,,,,,,,,,,,,,,,,,,,,,,,,,,,,,,,,,,,,,,,,,,,,,,,,,,,,,,,,,,,,,,,,,,,,,,,,,,,,
MWCNT,308068-56-6,Helix Material Solutions,rods,no,,,"Fe (10%), Co (2.5%), Mo (0.6%), Ni (0.5%)",,,well water (hardness ca 100 mg/L of CaCO3; alkalinity 80 mg/L CaCO3),SEM,48 +/-11,,,mussel,Villosa iris,"well water (hardness ca 100 mg/L of CaCO3; alkalinity 80 mg/L CaCO3), some sand in the vessel",14 d,23 °C,16-h/8-h light/dark cycle,survival ,EC43,1 mg/mL,,,CNTs were covering the surface of organisms; also were ingested,"Mwangi, J. H., Wang, N., Ingersoll, C. G., Hardesty, D. K., Brunson, E. L., Li, H., Deng, B.",Toxicity of carbon nanotubes to freshwater aquatic invertebrates,Environmental Toxicology and Chemistry,8,,1823,1830,2012,,,,,,,,,,,,,,,,,,,,,,,,,,,,,,,,,,,,,,,,,,,,,,,,,,,,,,,,,,,,,,,,,,,,,,,,,,,,,,,,,,,,,,,,,,,,,,,,,,,,,,,,,,,,,,,,,,,,,,,,,,,,,,,,,,,,,,,,,,,,,,,,,,,,,,,,,,,,,,,,,,,,,,,,,,,,,,,,,,,,,,,,,,,,,,,,,,,,,,,,,,,,,,,,,
MWCNT,308068-56-6,Sigma-Aldrich,rods,,40-70,500-2000,,,,Rice germination buffer+ Nordic NOM (100 mg/L)  (used as dispergant),DLS,239.7,,,plant,rice,Rice germination buffer,2 weeks exposure to NPs in media + transfer to no NPs containing soil,25 °C,,effect on seed setting,EC10,400 mg/L,,,MWCNT were not translocated from seeds to the plant. Only sorbing onto the surface of the roots and blocking water uptake,"Sijie Lin, Jason Reppert, Qian Hu, JoAn S. Hudson, Michelle L. Reid, Tatsiana A. Ratnikova, Apparao M. Rao, Hong Luo, Pu Chun Ke","Uptake, Translocation, and Transmission of Carbon Nanomaterials in Rice Plants",Small,5,10,1128,1132,2009,,,,,,,,,,,,,,,,,,,,,,,,,,,,,,,,,,,,,,,,,,,,,,,,,,,,,,,,,,,,,,,,,,,,,,,,,,,,,,,,,,,,,,,,,,,,,,,,,,,,,,,,,,,,,,,,,,,,,,,,,,,,,,,,,,,,,,,,,,,,,,,,,,,,,,,,,,,,,,,,,,,,,,,,,,,,,,,,,,,,,,,,,,,,,,,,,,,,,,,,,,,,,,,,,
MWCNT,308068-56-6,Sigma-Aldrich,rods,,40-70,500-2000,,,,Rice germination buffer+ Nordic NOM (100 mg/L)  (used as dispergant),DLS,239.7,,,plant,rice,Rice germination buffer,2 weeks exposure to NPs in media + transfer to no NPs containing soil,25 °C,,decrease in seed weight,EC11,400 mg/L,,,MWCNT were not translocated from seeds to the plant. Only sorbing onto the surface of the roots and blocking water uptake,"Sijie Lin, Jason Reppert, Qian Hu, JoAn S. Hudson, Michelle L. Reid, Tatsiana A. Ratnikova, Apparao M. Rao, Hong Luo, Pu Chun Ke","Uptake, Translocation, and Transmission of Carbon Nanomaterials in Rice Plants",Small,5,10,1128,1132,2009,,,,,,,,,,,,,,,,,,,,,,,,,,,,,,,,,,,,,,,,,,,,,,,,,,,,,,,,,,,,,,,,,,,,,,,,,,,,,,,,,,,,,,,,,,,,,,,,,,,,,,,,,,,,,,,,,,,,,,,,,,,,,,,,,,,,,,,,,,,,,,,,,,,,,,,,,,,,,,,,,,,,,,,,,,,,,,,,,,,,,,,,,,,,,,,,,,,,,,,,,,,,,,,,,
MWCNT,308068-56-6,Sigma-Aldrich,rods,,40-70,500-2000,,,,Rice germination buffer+ Nordic NOM (100 mg/L)  (used as dispergant),DLS,239.7,,,plant,rice,Rice germination buffer,2 weeks exposure to NPs in media + transfer to no NPs containing soil,25 °C,,translocation of MWCNT to stems and leaves,NOEC,800 mg/L,,,MWCNT were not translocated from seeds to the plant. Only sorbing onto the surface of the roots and blocking water uptake,"Sijie Lin, Jason Reppert, Qian Hu, JoAn S. Hudson, Michelle L. Reid, Tatsiana A. Ratnikova, Apparao M. Rao, Hong Luo, Pu Chun Ke","Uptake, Translocation, and Transmission of Carbon Nanomaterials in Rice Plants",Small,5,10,1128,1132,2009,,,,,,,,,,,,,,,,,,,,,,,,,,,,,,,,,,,,,,,,,,,,,,,,,,,,,,,,,,,,,,,,,,,,,,,,,,,,,,,,,,,,,,,,,,,,,,,,,,,,,,,,,,,,,,,,,,,,,,,,,,,,,,,,,,,,,,,,,,,,,,,,,,,,,,,,,,,,,,,,,,,,,,,,,,,,,,,,,,,,,,,,,,,,,,,,,,,,,,,,,,,,,,,,,
SWCNT,308068-56-6,in-house synthesized,rods,,,,metal contaminants,,,30 g/L seawater,,,,,meiobenthic copoepod,Amphiascus tenuiremis,30 g/L seawater,35 days,25 °C,,Mortality ,LC50,>10 mg/L,,"SWNTs maybe caused mechanical disruption of feeding appendages, penetrated the gut wall, and/or active uptake followed by oxidative stress.",,"Templeton RC, Ferguson PL, Washburn KM, Scrivens WA, Chandler GT.",Life-cycle effects of single-walled carbon nanotubes (SWNTs) on an estuarine meiobenthic copepod,ENVIRONMENTAL SCIENCE & TECHNOLOGY,40,23,7387,7393,2006,,,,,,,,,,,,,,,,,,,,,,,,,,,,,,,,,,,,,,,,,,,,,,,,,,,,,,,,,,,,,,,,,,,,,,,,,,,,,,,,,,,,,,,,,,,,,,,,,,,,,,,,,,,,,,,,,,,,,,,,,,,,,,,,,,,,,,,,,,,,,,,,,,,,,,,,,,,,,,,,,,,,,,,,,,,,,,,,,,,,,,,,,,,,,,,,,,,,,,,,,,,,,,,,,
SWCNT,308068-56-6,in-house synthesized,rods,,,,metal contaminants,,,30 g/L seawater,,,,,meiobenthic copoepod,Amphiascus tenuiremis,30 g/L seawater,35 days,25 °C,,Development,EC34-51,10 mg/L,,"SWNTs maybe caused mechanical disruption of feeding appendages, penetrated the gut wall, and/or active uptake followed by oxidative stress.",,"Templeton RC, Ferguson PL, Washburn KM, Scrivens WA, Chandler GT.",Life-cycle effects of single-walled carbon nanotubes (SWNTs) on an estuarine meiobenthic copepod,ENVIRONMENTAL SCIENCE & TECHNOLOGY,40,23,7387,7393,2006,,,,,,,,,,,,,,,,,,,,,,,,,,,,,,,,,,,,,,,,,,,,,,,,,,,,,,,,,,,,,,,,,,,,,,,,,,,,,,,,,,,,,,,,,,,,,,,,,,,,,,,,,,,,,,,,,,,,,,,,,,,,,,,,,,,,,,,,,,,,,,,,,,,,,,,,,,,,,,,,,,,,,,,,,,,,,,,,,,,,,,,,,,,,,,,,,,,,,,,,,,,,,,,,,
MWCNT,308068-56-6,in-house synthesized,rods,,25,50000,less than 5% impurities,,different kinds of NOM was added to MWCNTs. Only CNTs that were in solution were used in toxicity assay,Moderately hard water + Natural organic matter (NOM)  (used as dispergant),DLS,530-700,,-30 -20 mV,crustacean,Daphnia magna,Moderately hard water + NOM,96 h,static,,mortality,LC50,2-4 mg/L,different NOMs around MWCNTs resulted in different toxicological effects,,,"Edgington AJ, Roberts AP, Taylor LM, Alloy MM, Reppert J, Rao AR, Mao J, Klaine SJ",The influence of natural organic matter in the toxicity of multiwalled carbon nanotubes,Environmental Toxicology and Chemistry,29,11,2511,2518,2010,,,,,,,,,,,,,,,,,,,,,,,,,,,,,,,,,,,,,,,,,,,,,,,,,,,,,,,,,,,,,,,,,,,,,,,,,,,,,,,,,,,,,,,,,,,,,,,,,,,,,,,,,,,,,,,,,,,,,,,,,,,,,,,,,,,,,,,,,,,,,,,,,,,,,,,,,,,,,,,,,,,,,,,,,,,,,,,,,,,,,,,,,,,,,,,,,,,,,,,,,,,,,,,,,
SWCNT, 308068-56-6 ,Carbon Nanotechnologies Inc.,rods,,1.2,,,,purity 85%,"Moderately hard water (hardness 80 mg/L CaO3, pH 7.6, alkalinity 60 mg/L CaCO3)+lysophosphatidylcoline (LPC) 5mg/ml  (used as dispergant)",,was well dispersed (single tubes or max 5 tubes per bundle),,,crustacean,Daphnia magna,Moderately hard water + LPC,96 h,25 °C,,survival,LC50,10-20 mg/L,LPC on the surface of NTs served as food for daphnia. Crustaceans ate the LPC and sedimented the NTs during 24 h.,,SWNTs accumulated on the surface of the animals and prevented then to swin through the water column and induced precipitation of animals onto the bottom of the plates,"Roberts, A., Mount, A. S., Seda, B., Souther, J., Qiao, R., Lin, S., Ke, P. C., Rao, A., Klaine, S.",In vivo Biomodification of lipid-coated carbon nanotubes by Daphnia magna,Environmental Science & Technology,41,,3025,3029,2007,,,,,,,,,,,,,,,,,,,,,,,,,,,,,,,,,,,,,,,,,,,,,,,,,,,,,,,,,,,,,,,,,,,,,,,,,,,,,,,,,,,,,,,,,,,,,,,,,,,,,,,,,,,,,,,,,,,,,,,,,,,,,,,,,,,,,,,,,,,,,,,,,,,,,,,,,,,,,,,,,,,,,,,,,,,,,,,,,,,,,,,,,,,,,,,,,,,,,,,,,,,,,,,,,
MWCNT, 308068-56-6 ,"Cheap Tubes Inc, USA",rods,,10-20,10000-30000,,140,purity more than 95%,moderately hard water + 100 mg/L NOM  (used as dispergant),DLS,236 and 1200,,-22.7,crustacean,Ceriodaphnia dubia,moderately hard water + 100 mg/L NOM,48h,25 °C,,survival,NOEL,40 mg/L,,,ingestion of NTs was visualized,"Kennedy, A.J. 
Hull, M.S.
Steevens, J.A.
Dontsova, K.M.
Chappell, M.A.
Gunter, J.C.
Weiss, C.A. Jr.",Factors influencing the partitioning and toxicity of nanotubes in the aquatic environment,Environmental Toxicology and Chemistry,27,9,1932,1941,2008,,,,,,,,,,,,,,,,,,,,,,,,,,,,,,,,,,,,,,,,,,,,,,,,,,,,,,,,,,,,,,,,,,,,,,,,,,,,,,,,,,,,,,,,,,,,,,,,,,,,,,,,,,,,,,,,,,,,,,,,,,,,,,,,,,,,,,,,,,,,,,,,,,,,,,,,,,,,,,,,,,,,,,,,,,,,,,,,,,,,,,,,,,,,,,,,,,,,,,,,,,,,,,,,,
MWCNT, 308068-56-6 ,"Cheap Tubes Inc, USA",rods,,10-20,10000-30000,,140,purity more than 95%,"sediment, 20 promilles salinity",,,,,estaurine amphipod,Leptocheirus plumulosus,"sediment, 20 promilles salinity",10 days,,,survival,NOEL,99 g/l,,,,"Kennedy, A.J. 
Hull, M.S.
Steevens, J.A.
Dontsova, K.M.
Chappell, M.A.
Gunter, J.C.
Weiss, C.A. Jr.",Factors influencing the partitioning and toxicity of nanotubes in the aquatic environment,Environmental Toxicology and Chemistry,27,9,1932,1941,2008,,,,,,,,,,,,,,,,,,,,,,,,,,,,,,,,,,,,,,,,,,,,,,,,,,,,,,,,,,,,,,,,,,,,,,,,,,,,,,,,,,,,,,,,,,,,,,,,,,,,,,,,,,,,,,,,,,,,,,,,,,,,,,,,,,,,,,,,,,,,,,,,,,,,,,,,,,,,,,,,,,,,,,,,,,,,,,,,,,,,,,,,,,,,,,,,,,,,,,,,,,,,,,,,,
MWCNT, 308068-56-6 ,"Cheap Tubes Inc, USA",rods,,10-20,10000-30000,,140,purity more than 95%,"sediment, tap water",,,,,amphipod in fresh and brackish waters,Hyalella azteca,"sediment, tap water",10 days,,,survival,NOEL, 264 g/l,,,,"Kennedy, A.J. 
Hull, M.S.
Steevens, J.A.
Dontsova, K.M.
Chappell, M.A.
Gunter, J.C.
Weiss, C.A. Jr.",Factors influencing the partitioning and toxicity of nanotubes in the aquatic environment,Environmental Toxicology and Chemistry,27,9,1932,1941,2008,,,,,,,,,,,,,,,,,,,,,,,,,,,,,,,,,,,,,,,,,,,,,,,,,,,,,,,,,,,,,,,,,,,,,,,,,,,,,,,,,,,,,,,,,,,,,,,,,,,,,,,,,,,,,,,,,,,,,,,,,,,,,,,,,,,,,,,,,,,,,,,,,,,,,,,,,,,,,,,,,,,,,,,,,,,,,,,,,,,,,,,,,,,,,,,,,,,,,,,,,,,,,,,,,
MWCNT-OH, 308068-56-6 ,"Cheap Tubes Inc, USA",rods,-OH,10-20,10000-30000,,150,purity more than 95%,moderately hard water + 100 mg/L NOM  (used as dispergant),DLS,193 and 1026,,-23,crustacean,Ceriodaphnia dubia,moderately hard water + 100 mg/L NOM,48h,25 °C,,survival,NOEL,120 mg/L,,,ingestion of NTs was visualized,"Kennedy, A.J. 
Hull, M.S.
Steevens, J.A.
Dontsova, K.M.
Chappell, M.A.
Gunter, J.C.
Weiss, C.A. Jr.",Factors influencing the partitioning and toxicity of nanotubes in the aquatic environment,Environmental Toxicology and Chemistry,27,9,1932,1941,2008,,,,,,,,,,,,,,,,,,,,,,,,,,,,,,,,,,,,,,,,,,,,,,,,,,,,,,,,,,,,,,,,,,,,,,,,,,,,,,,,,,,,,,,,,,,,,,,,,,,,,,,,,,,,,,,,,,,,,,,,,,,,,,,,,,,,,,,,,,,,,,,,,,,,,,,,,,,,,,,,,,,,,,,,,,,,,,,,,,,,,,,,,,,,,,,,,,,,,,,,,,,,,,,,,
MWCNT-COOH, 308068-56-6 ,"Cheap Tubes Inc, USA",rods,-COOH,20-30,10000-30000,,115,purity more than 95%,moderately hard water + 100 mg/L NOM  (used as dispergant),DLS,181 and ca 1000,,-19.7,crustacean,Ceriodaphnia dubia,moderately hard water + 100 mg/L NOM,48h,25 °C,,survival,NOEL,89 mg/L,,,ingestion of NTs was visualized,"Kennedy, A.J. 
Hull, M.S.
Steevens, J.A.
Dontsova, K.M.
Chappell, M.A.
Gunter, J.C.
Weiss, C.A. Jr.",Factors influencing the partitioning and toxicity of nanotubes in the aquatic environment,Environmental Toxicology and Chemistry,27,9,1932,1941,2008,,,,,,,,,,,,,,,,,,,,,,,,,,,,,,,,,,,,,,,,,,,,,,,,,,,,,,,,,,,,,,,,,,,,,,,,,,,,,,,,,,,,,,,,,,,,,,,,,,,,,,,,,,,,,,,,,,,,,,,,,,,,,,,,,,,,,,,,,,,,,,,,,,,,,,,,,,,,,,,,,,,,,,,,,,,,,,,,,,,,,,,,,,,,,,,,,,,,,,,,,,,,,,,,,
SWCNT, 308068-56-6 ,in-house synthesized,rods,,0.83,1000,,,"high purity, thermogravimetric analysis showed that no amorphous C was present",0.9% NaCl,UV-vis,big aggregates,,,bacteria,Escherichia coli,0.9% NaCl,2h,37 °C,,death,EC35,4.5 mg/L,,"Destruction of bacterial membrane at 5 mg/L. Punctures were enhanced by individually dispersing nanotubes. Release of cellular interior, DNA and RNA.",,"LiuS, Wei L, Hao L, Fang N, Chang MW, Xu R, Yang Y, Chen Y",Sharper and Faster “Nano Darts” Kill More Bacteria: A Study of Antibacterial Activity of Individually Dispersed Pristine Single-Walled Carbon Nanotube,ACS Nano,3,12,3891,3902,2009,,,,,,,,,,,,,,,,,,,,,,,,,,,,,,,,,,,,,,,,,,,,,,,,,,,,,,,,,,,,,,,,,,,,,,,,,,,,,,,,,,,,,,,,,,,,,,,,,,,,,,,,,,,,,,,,,,,,,,,,,,,,,,,,,,,,,,,,,,,,,,,,,,,,,,,,,,,,,,,,,,,,,,,,,,,,,,,,,,,,,,,,,,,,,,,,,,,,,,,,,,,,,,,,,
SWCNT, 308068-56-6 ,in-house synthesized,rods,,0.83,1000,,,"high purity, thermogravimetric analysis showed that no amorphous C was present",0.9% NaCl+Tween 20 (0.1% used as dispergant),UV-vis,5-50,,,bacteria,Escherichia coli,0.9% NaCl+Tween 20 ,2h,37 °C,,death,EC55,4.5 mg/L,,"Destruction of bacterial membrane at 5 mg/L. Punctures were enhanced by individually dispersing nanotubes. Release of cellular interior, DNA and RNA.",,"LiuS, Wei L, Hao L, Fang N, Chang MW, Xu R, Yang Y, Chen Y",Sharper and Faster “Nano Darts” Kill More Bacteria: A Study of Antibacterial Activity of Individually Dispersed Pristine Single-Walled Carbon Nanotube,ACS Nano,3,12,3891,3902,2009,,,,,,,,,,,,,,,,,,,,,,,,,,,,,,,,,,,,,,,,,,,,,,,,,,,,,,,,,,,,,,,,,,,,,,,,,,,,,,,,,,,,,,,,,,,,,,,,,,,,,,,,,,,,,,,,,,,,,,,,,,,,,,,,,,,,,,,,,,,,,,,,,,,,,,,,,,,,,,,,,,,,,,,,,,,,,,,,,,,,,,,,,,,,,,,,,,,,,,,,,,,,,,,,,
SWCNT, 308068-56-6 ,in-house synthesized,rods,,0.83,1000,,,"high purity, thermogravimetric analysis showed that no amorphous C was present",0.9% NaCl,UV-vis,big aggregates,,,bacteria,P.aeruginosa,0.9% NaCl,2h,37 °C,,death,EC25,4.5 mg/L,,"Destruction of bacterial membrane at 5 mg/L. Punctures were enhanced by individually dispersing nanotubes. Release of cellular interior, DNA and RNA.",,"LiuS, Wei L, Hao L, Fang N, Chang MW, Xu R, Yang Y, Chen Y",Sharper and Faster “Nano Darts” Kill More Bacteria: A Study of Antibacterial Activity of Individually Dispersed Pristine Single-Walled Carbon Nanotube,ACS Nano,3,12,3891,3902,2009,,,,,,,,,,,,,,,,,,,,,,,,,,,,,,,,,,,,,,,,,,,,,,,,,,,,,,,,,,,,,,,,,,,,,,,,,,,,,,,,,,,,,,,,,,,,,,,,,,,,,,,,,,,,,,,,,,,,,,,,,,,,,,,,,,,,,,,,,,,,,,,,,,,,,,,,,,,,,,,,,,,,,,,,,,,,,,,,,,,,,,,,,,,,,,,,,,,,,,,,,,,,,,,,,
SWCNT, 308068-56-6 ,in-house synthesized,rods,,0.83,1000,,,"high purity, thermogravimetric analysis showed that no amorphous C was present",0.9% NaCl+Tween 20 (0.1% used as dispergant),UV-vis,5-50,,,bacteria,P.aeruginosa,0.9% NaCl+Tween 20 ,2h,37 °C,,death,EC60,4.5 mg/L,,"Destruction of bacterial membrane at 5 mg/L. Punctures were enhanced by individually dispersing nanotubes. Release of cellular interior, DNA and RNA.",,"LiuS, Wei L, Hao L, Fang N, Chang MW, Xu R, Yang Y, Chen Y",Sharper and Faster “Nano Darts” Kill More Bacteria: A Study of Antibacterial Activity of Individually Dispersed Pristine Single-Walled Carbon Nanotube,ACS Nano,3,12,3891,3902,2009,,,,,,,,,,,,,,,,,,,,,,,,,,,,,,,,,,,,,,,,,,,,,,,,,,,,,,,,,,,,,,,,,,,,,,,,,,,,,,,,,,,,,,,,,,,,,,,,,,,,,,,,,,,,,,,,,,,,,,,,,,,,,,,,,,,,,,,,,,,,,,,,,,,,,,,,,,,,,,,,,,,,,,,,,,,,,,,,,,,,,,,,,,,,,,,,,,,,,,,,,,,,,,,,,
SWCNT, 308068-56-6 ,in-house synthesized,rods,,0.83,1000,,,"high purity, thermogravimetric analysis showed that no amorphous C was present",0.9% NaCl,UV-vis,big aggregates,,,bacteria,B.subtilis,0.9% NaCl,2h,37 °C,,death,EC50,4.5 mg/L,,"Destruction of bacterial membrane at 5 mg/L. Punctures were enhanced by individually dispersing nanotubes. Release of cellular interior, DNA and RNA.",,"LiuS, Wei L, Hao L, Fang N, Chang MW, Xu R, Yang Y, Chen Y",Sharper and Faster “Nano Darts” Kill More Bacteria: A Study of Antibacterial Activity of Individually Dispersed Pristine Single-Walled Carbon Nanotube,ACS Nano,3,12,3891,3902,2009,,,,,,,,,,,,,,,,,,,,,,,,,,,,,,,,,,,,,,,,,,,,,,,,,,,,,,,,,,,,,,,,,,,,,,,,,,,,,,,,,,,,,,,,,,,,,,,,,,,,,,,,,,,,,,,,,,,,,,,,,,,,,,,,,,,,,,,,,,,,,,,,,,,,,,,,,,,,,,,,,,,,,,,,,,,,,,,,,,,,,,,,,,,,,,,,,,,,,,,,,,,,,,,,,
SWCNT, 308068-56-6 ,in-house synthesized,rods,,0.83,1000,,,"high purity, thermogravimetric analysis showed that no amorphous C was present",0.9% NaCl+Tween 20 (0.1% used as dispergant),UV-vis,5-50,,,bacteria,B.subtilis,0.9% NaCl+Tween 20 ,2h,37 °C,,death,EC85,4.5 mg/L,,"Destruction of bacterial membrane at 5 mg/L. Punctures were enhanced by individually dispersing nanotubes. Release of cellular interior, DNA and RNA.",,"LiuS, Wei L, Hao L, Fang N, Chang MW, Xu R, Yang Y, Chen Y",Sharper and Faster “Nano Darts” Kill More Bacteria: A Study of Antibacterial Activity of Individually Dispersed Pristine Single-Walled Carbon Nanotube,ACS Nano,3,12,3891,3902,2009,,,,,,,,,,,,,,,,,,,,,,,,,,,,,,,,,,,,,,,,,,,,,,,,,,,,,,,,,,,,,,,,,,,,,,,,,,,,,,,,,,,,,,,,,,,,,,,,,,,,,,,,,,,,,,,,,,,,,,,,,,,,,,,,,,,,,,,,,,,,,,,,,,,,,,,,,,,,,,,,,,,,,,,,,,,,,,,,,,,,,,,,,,,,,,,,,,,,,,,,,,,,,,,,,
SWCNT, 308068-56-6 ,in-house synthesized,rods,,0.83,1000,,,"high purity, thermogravimetric analysis showed that no amorphous C was present",0.9% NaCl,UV-vis,big aggregates,,,bacteria,S.aureus,0.9% NaCl,2h,37 °C,,death,EC50,4.5 mg/L,,"Destruction of bacterial membrane at 5 mg/L. Punctures were enhanced by individually dispersing nanotubes. Release of cellular interior, DNA and RNA.",,"LiuS, Wei L, Hao L, Fang N, Chang MW, Xu R, Yang Y, Chen Y",Sharper and Faster “Nano Darts” Kill More Bacteria: A Study of Antibacterial Activity of Individually Dispersed Pristine Single-Walled Carbon Nanotube,ACS Nano,3,12,3891,3902,2009,,,,,,,,,,,,,,,,,,,,,,,,,,,,,,,,,,,,,,,,,,,,,,,,,,,,,,,,,,,,,,,,,,,,,,,,,,,,,,,,,,,,,,,,,,,,,,,,,,,,,,,,,,,,,,,,,,,,,,,,,,,,,,,,,,,,,,,,,,,,,,,,,,,,,,,,,,,,,,,,,,,,,,,,,,,,,,,,,,,,,,,,,,,,,,,,,,,,,,,,,,,,,,,,,
SWCNT, 308068-56-6 ,in-house synthesized,rods,,0.83,1000,,,"high purity, thermogravimetric analysis showed that no amorphous C was present",0.9% NaCl+Tween 20 (0.1% used as dispergant),UV-vis,5-50,,,bacteria,S.aureus,0.9% NaCl+Tween 20 ,2h,37 °C,,death,EC85,4.5 mg/L,,"Destruction of bacterial membrane at 5 mg/L. Punctures were enhanced by individually dispersing nanotubes. Release of cellular interior, DNA and RNA.",,"LiuS, Wei L, Hao L, Fang N, Chang MW, Xu R, Yang Y, Chen Y",Sharper and Faster “Nano Darts” Kill More Bacteria: A Study of Antibacterial Activity of Individually Dispersed Pristine Single-Walled Carbon Nanotube,ACS Nano,3,12,3891,3902,2009,,,,,,,,,,,,,,,,,,,,,,,,,,,,,,,,,,,,,,,,,,,,,,,,,,,,,,,,,,,,,,,,,,,,,,,,,,,,,,,,,,,,,,,,,,,,,,,,,,,,,,,,,,,,,,,,,,,,,,,,,,,,,,,,,,,,,,,,,,,,,,,,,,,,,,,,,,,,,,,,,,,,,,,,,,,,,,,,,,,,,,,,,,,,,,,,,,,,,,,,,,,,,,,,,
SWCNT, 308068-56-6 ,Sigma-Aldrich,rods,,1.2-1.5,2000-5000,,,50-70% as SWCNT,,,,,,Algae ,Pseudokirchneriella subcapitata,,72h,25 °C,,chronic sublethal growth inhibition,IC25,1 mg/L,,,,"C. Blaise,F. Gagne, J. F. Ferard, P. Eullaffroy",Ecotoxicity of Selected Nano-Materials to Aquatic Organisms,Environmental Toxicology,23,5,591,598,2008,,,,,,,,,,,,,,,,,,,,,,,,,,,,,,,,,,,,,,,,,,,,,,,,,,,,,,,,,,,,,,,,,,,,,,,,,,,,,,,,,,,,,,,,,,,,,,,,,,,,,,,,,,,,,,,,,,,,,,,,,,,,,,,,,,,,,,,,,,,,,,,,,,,,,,,,,,,,,,,,,,,,,,,,,,,,,,,,,,,,,,,,,,,,,,,,,,,,,,,,,,,,,,,,,
SWCNT, 308068-56-6 ,Sigma-Aldrich,rods,,1.2-1.5,2000-5000,,,50-70% as SWCNT,,,,,,Hydra,Hydra attenuata,,96h,,,"acte sublethality, morphological changes ",EC50,1-10 mg/L,,,,"C. Blaise,F. Gagne, J. F. Ferard, P. Eullaffroy",Ecotoxicity of Selected Nano-Materials to Aquatic Organisms,Environmental Toxicology,23,5,591,598,2008,,,,,,,,,,,,,,,,,,,,,,,,,,,,,,,,,,,,,,,,,,,,,,,,,,,,,,,,,,,,,,,,,,,,,,,,,,,,,,,,,,,,,,,,,,,,,,,,,,,,,,,,,,,,,,,,,,,,,,,,,,,,,,,,,,,,,,,,,,,,,,,,,,,,,,,,,,,,,,,,,,,,,,,,,,,,,,,,,,,,,,,,,,,,,,,,,,,,,,,,,,,,,,,,,
SWCNT, 308068-56-6 ,Sigma-Aldrich,rods,,1.2-1.5,2000-5000,,,50-70% as SWCNT,,,,,,bacteria,11 bacterial species,,18h,,,"growth inhibition, complete inhibition of bacterial growth",EC50,>100 mg/L,,,,"C. Blaise,F. Gagne, J. F. Ferard, P. Eullaffroy",Ecotoxicity of Selected Nano-Materials to Aquatic Organisms,Environmental Toxicology,23,5,591,598,2008,,,,,,,,,,,,,,,,,,,,,,,,,,,,,,,,,,,,,,,,,,,,,,,,,,,,,,,,,,,,,,,,,,,,,,,,,,,,,,,,,,,,,,,,,,,,,,,,,,,,,,,,,,,,,,,,,,,,,,,,,,,,,,,,,,,,,,,,,,,,,,,,,,,,,,,,,,,,,,,,,,,,,,,,,,,,,,,,,,,,,,,,,,,,,,,,,,,,,,,,,,,,,,,,,
SWCNT, 308068-56-6 ,Sigma-Aldrich,rods,,1.2-1.5,2000-5000,,,50-70% as SWCNT,,,,,,bacteria,Vibrio fisheri,,15 min,,,Acute sublethal light inhibition,IC25,>100 mg/L,,,,"C. Blaise,F. Gagne, J. F. Ferard, P. Eullaffroy",Ecotoxicity of Selected Nano-Materials to Aquatic Organisms,Environmental Toxicology,23,5,591,598,2008,,,,,,,,,,,,,,,,,,,,,,,,,,,,,,,,,,,,,,,,,,,,,,,,,,,,,,,,,,,,,,,,,,,,,,,,,,,,,,,,,,,,,,,,,,,,,,,,,,,,,,,,,,,,,,,,,,,,,,,,,,,,,,,,,,,,,,,,,,,,,,,,,,,,,,,,,,,,,,,,,,,,,,,,,,,,,,,,,,,,,,,,,,,,,,,,,,,,,,,,,,,,,,,,,
SWCNT, 308068-56-6 ,Sigma-Aldrich,rods,,1.2-1.5,2000-5000,,,50-70% as SWCNT,,,,,,fish,trout hepatocyte cell line,,48h,,,acute cytotoxicity, LOEC,>100 mg/L,,,,"C. Blaise,F. Gagne, J. F. Ferard, P. Eullaffroy",Ecotoxicity of Selected Nano-Materials to Aquatic Organisms,Environmental Toxicology,23,5,591,598,2008,,,,,,,,,,,,,,,,,,,,,,,,,,,,,,,,,,,,,,,,,,,,,,,,,,,,,,,,,,,,,,,,,,,,,,,,,,,,,,,,,,,,,,,,,,,,,,,,,,,,,,,,,,,,,,,,,,,,,,,,,,,,,,,,,,,,,,,,,,,,,,,,,,,,,,,,,,,,,,,,,,,,,,,,,,,,,,,,,,,,,,,,,,,,,,,,,,,,,,,,,,,,,,,,,
SWCNT, 308068-56-6 ,Sigma-Aldrich,rods,,1.2-1.5,2000-5000,,,50-70% as SWCNT,,,,,,crustacean,Thamnocephalus platyurus,,24h,,,acute lethality, LC50,>100 mg/L,,,,"C. Blaise,F. Gagne, J. F. Ferard, P. Eullaffroy",Ecotoxicity of Selected Nano-Materials to Aquatic Organisms,Environmental Toxicology,23,5,591,598,2008,,,,,,,,,,,,,,,,,,,,,,,,,,,,,,,,,,,,,,,,,,,,,,,,,,,,,,,,,,,,,,,,,,,,,,,,,,,,,,,,,,,,,,,,,,,,,,,,,,,,,,,,,,,,,,,,,,,,,,,,,,,,,,,,,,,,,,,,,,,,,,,,,,,,,,,,,,,,,,,,,,,,,,,,,,,,,,,,,,,,,,,,,,,,,,,,,,,,,,,,,,,,,,,,,
SWCNT, 308068-56-6 ,Sigma-Aldrich,rods,,11,500-100000,"Co, Ni catalysts but washed off",,90% purity,filtered tap water,DLS,10 000-1000 000,,,fish,Danio rerio,freshwater (tap water),52h,,,delay in hatching ,LOEC,60 mg/L,maybe the delay in hatching was due to Co and Ni catalysts,this delay disappeared at 75 h pf; by that time all the embryos even at 260 mg/L of CNT were hatched,,"Cheng, J, Flahaut E, Cheng SH",Effect of carbon nanotubes on developing zebrafish (Danio rerio) embryos,Environmental Toxicology and Chemistry,26,4,708,716,2007,,,,,,,,,,,,,,,,,,,,,,,,,,,,,,,,,,,,,,,,,,,,,,,,,,,,,,,,,,,,,,,,,,,,,,,,,,,,,,,,,,,,,,,,,,,,,,,,,,,,,,,,,,,,,,,,,,,,,,,,,,,,,,,,,,,,,,,,,,,,,,,,,,,,,,,,,,,,,,,,,,,,,,,,,,,,,,,,,,,,,,,,,,,,,,,,,,,,,,,,,,,,,,,,,
DWCNT, 308068-56-6 ,in-house synthesized,rods,,,,"Mo, Mg, Co were used as catalysts but removed by acid wash",,98% purity,filtered tap water,,,,,fish,Danio rerio,freshwater (tap water),75h,,,delay in hatching ,LOEC,240 mg/L,maybe the delay in hatching was due to Co catalyst,this delay disappeared at 75 h pf; by that time all the embryos even at 260 mg/L of CNT were hatched,,"Cheng, J, Flahaut E, Cheng SH",Effect of carbon nanotubes on developing zebrafish (Danio rerio) embryos,Environmental Toxicology and Chemistry,26,4,708,716,2007,,,,,,,,,,,,,,,,,,,,,,,,,,,,,,,,,,,,,,,,,,,,,,,,,,,,,,,,,,,,,,,,,,,,,,,,,,,,,,,,,,,,,,,,,,,,,,,,,,,,,,,,,,,,,,,,,,,,,,,,,,,,,,,,,,,,,,,,,,,,,,,,,,,,,,,,,,,,,,,,,,,,,,,,,,,,,,,,,,,,,,,,,,,,,,,,,,,,,,,,,,,,,,,,,
SWCNT, 308068-56-6 ,"Cheap Tubes Inc, USA",rods,,1.1,5000-30000,"Al, Cl, Co",,96.5% purity,"freshwater (0.3 mmol/l Na+, 0.1 mmol/l K+, 0.4 mmol/l Ca2+)+SDS 0.15 mg/L",TEM,<5nm,,,fish,Oncorhynus mykiss,"freshwater (0.3 mmol/l Na+, 0.1 mmol/l K+, 0.4 mmol/l Ca2+)+SDS 0.15 mg/L",10 days,15 °C,12-h/12-h light/dark cycle,ventilation rate,LOEC,0.1 mg/L,"The absence of pathologies associated with lipid peroxidation in the liver and brain, and the reduction in TBARS in most tissues suggest that the fish were not suffering from overt oxidative stress"," SWCNTs are a respiratory toxicant, rather than an ionoregulatory toxicant",,"Smith C, Shaw B, Handy R","Toxicity of single walled carbon nanotubes to rainbow trout, (Oncorhynus mykiss): Respiratory toxicity, organ pathologies, adn other physiological effects",Aquatic Toxicology,82,,94,109,2007,,,,,,,,,,,,,,,,,,,,,,,,,,,,,,,,,,,,,,,,,,,,,,,,,,,,,,,,,,,,,,,,,,,,,,,,,,,,,,,,,,,,,,,,,,,,,,,,,,,,,,,,,,,,,,,,,,,,,,,,,,,,,,,,,,,,,,,,,,,,,,,,,,,,,,,,,,,,,,,,,,,,,,,,,,,,,,,,,,,,,,,,,,,,,,,,,,,,,,,,,,,,,,,,,
SWCNT, 308068-56-6 ,"Cheap Tubes Inc, USA",rods,,1.1,5000-30000,"Al, Cl, Co",,96.5% purity,"freshwater (0.3 mmol/l Na+, 0.1 mmol/l K+, 0.4 mmol/l Ca2+)+SDS 0.15 mg/L",TEM,<5nm,,,fish,Oncorhynus mykiss,"freshwater (0.3 mmol/l Na+, 0.1 mmol/l K+, 0.4 mmol/l Ca2+)+SDS 0.15 mg/L",10 days,15 °C,12-h/12-h light/dark cycle,decrease in heamoglobin level and hematocrit,LOEC,0.5 mg/L,"The absence of pathologies associated with lipid peroxidation in the liver and brain, and the reduction in TBARS in most tissues suggest that the fish were not suffering from overt oxidative stress"," SWCNTs are a respiratory toxicant, rather than an ionoregulatory toxicant",,"Smith C, Shaw B, Handy R","Toxicity of single walled carbon nanotubes to rainbow trout, (Oncorhynus mykiss): Respiratory toxicity, organ pathologies, adn other physiological effects",Aquatic Toxicology,82,,94,109,2007,,,,,,,,,,,,,,,,,,,,,,,,,,,,,,,,,,,,,,,,,,,,,,,,,,,,,,,,,,,,,,,,,,,,,,,,,,,,,,,,,,,,,,,,,,,,,,,,,,,,,,,,,,,,,,,,,,,,,,,,,,,,,,,,,,,,,,,,,,,,,,,,,,,,,,,,,,,,,,,,,,,,,,,,,,,,,,,,,,,,,,,,,,,,,,,,,,,,,,,,,,,,,,,,,
SWCNT, 308068-56-6 ,"Cheap Tubes Inc, USA",rods,,1.1,5000-30000,"Al, Cl, Co",,96.5% purity,"freshwater (0.3 mmol/l Na+, 0.1 mmol/l K+, 0.4 mmol/l Ca2+)+SDS 0.15 mg/L",TEM,<5nm,,,fish,Oncorhynus mykiss,"freshwater (0.3 mmol/l Na+, 0.1 mmol/l K+, 0.4 mmol/l Ca2+)+SDS 0.15 mg/L",10 days,15 °C,12-h/12-h light/dark cycle,Increased oxidative stress in liver tissue,LOEC,0.25 mg/L,"The absence of pathologies associated with lipid peroxidation in the liver and brain, and the reduction in TBARS in most tissues suggest that the fish were not suffering from overt oxidative stress"," SWCNTs are a respiratory toxicant, rather than an ionoregulatory toxicant",,"Smith C, Shaw B, Handy R","Toxicity of single walled carbon nanotubes to rainbow trout, (Oncorhynus mykiss): Respiratory toxicity, organ pathologies, adn other physiological effects",Aquatic Toxicology,82,,94,109,2007,,,,,,,,,,,,,,,,,,,,,,,,,,,,,,,,,,,,,,,,,,,,,,,,,,,,,,,,,,,,,,,,,,,,,,,,,,,,,,,,,,,,,,,,,,,,,,,,,,,,,,,,,,,,,,,,,,,,,,,,,,,,,,,,,,,,,,,,,,,,,,,,,,,,,,,,,,,,,,,,,,,,,,,,,,,,,,,,,,,,,,,,,,,,,,,,,,,,,,,,,,,,,,,,,
MWCNT, 308068-56-6 ,in-house synthesized,rods,,30-70,470,"Ni, Mg catalysts",,99.9% purity (by C),,,,,,crustacean,Daphnia magna,"artificial freshwater (CaCl2 ·2H2O, 58.8 mg/L;
MgSO4 ·2H2O, 24.7 mg/L; NaHCO3, 13.0 mg/L; KCl, 1.2 mg/
L; hardness [Ca2+] + [Mg2+] ) 0.5 mM)
MgSO4 ·2H2O, 24.7 mg/L; NaHCO3, 13.0 mg/L; KCl, 1.2 mg/
