Repository: NSF-ALL-SPICE-Alliance/Nano

# AFRL, 2022-23 School Year

## Background of the Partnership 

The Airforce Research Laboratory (AFRL) extended a research partnership to ROTC, active duty, reserve military, or US armed forces, veteran students, at Chaminade University of Honolulu and The University of Hawaii at Manoa in Big Data and Analytics. This research partnership allowed students to explore the domain of Data Science and Analytics while exploring nanomaterials with little to no background. This project was built into two phases. Phase I, consisted of training each student in Data Science programming skills, mathmatical and computational skills.

File: AFRL_Fall_2023/data/Beilstein_J_Nanotechnol-06-1788-s002/NanoE-Tox-database.csv (part 2 of 44)
Name,CAS no,"Origin (company, synthesis method)",Shape,Initial coating/functionalization,"Diameter, nm","Length, nm",Possible impurities,"Surface area, BET (m2/g)",Other observations,Media,"Method to
L; hardness [Ca2+] + [Mg2+] ) 0.5 mM)",24-48 h,20 °C,16-h/8-h light/dark cycle,acute toxicity,LC50,>0.4 mg/L,,CNTs in the gut of D. Magna,CNTS accumulated 63 mg/g dry weight of Dapnia tissue (6.3%) at 0.4 mg/L,"Petersen, E., Akkanen, J., Kukkonen, J., Weber, W. Jr", Biological Uptake and Depuration of Carbon Nanotubes by Daphnia magna,ENVIRONMENTAL SCIENCE & TECHNOLOGY,43,,2969,2975,2009,,,,,,,,,,,,,,,,,,,,,,,,,,,,,,,,,,,,,,,,,,,,,,,,,,,,,,,,,,,,,,,,,,,,,,,,,,,,,,,,,,,,,,,,,,,,,,,,,,,,,,,,,,,,,,,,,,,,,,,,,,,,,,,,,,,,,,,,,,,,,,,,,,,,,,,,,,,,,,,,,,,,,,,,,,,,,,,,,,,,,,,,,,,,,,,,,,,,,,,,,,,,,,,,,
DWCNT,,"During the Catalytic Chemical Vapour Decomposition synthesis of the CNTs, the catalyst Mg0,99Co0,075Mo0,025O was reduced in a H2-CH4 mixture (18 mol.% CH4, heating and cooling rates 5 °C/min, maximum temperature 1000 °C, no dwell).",tubes,,1.2-3.2 ,,carbon content ca 90%,985,ratio between the intensity of the D and G bands was close to 10%,,,,,,amphibian,Ambystoma mexicanum,"reconstituted water (distilled tap water with 294 mg/L CaCl2*2H2O, 123.25 mg/L MgSO4*7H2O, 64.75 mg/L NaHCO3, 5.75 mg/L KCl), fed with frozen chironomid larvae",12 days,20 ± 0.5 °C,12-h/12-h light/dark cycle,larval mortality,NOEC,1000 mg/L,CNTs did not induce any genotoxicity,,,"Mouchet, Florence; Landois, Perine; Flahaut, Emmanuel; Pinelli, Eric; Gauthier, Laury","Assessment of the potential in vivo ecotoxicity of Double-Walled Carbon Nanotubes (DWNTs) in water, using the amphibian Ambystoma mexicanum",NANOTOXICOLOGY,1,2,149,156,2007,,,,,,,,,,,,,,,,,,,,,,,,,,,,,,,,,,,,,,,,,,,,,,,,,,,,,,,,,,,,,,,,,,,,,,,,,,,,,,,,,,,,,,,,,,,,,,,,,,,,,,,,,,,,,,,,,,,,,,,,,,,,,,,,,,,,,,,,,,,,,,,,,,,,,,,,,,,,,,,,,,,,,,,,,,,,,,,,,,,,,,,,,,,,,,,,,,,,,,,,,,,,,,,,,
DWCNT,,"During the Catalytic Chemical Vapour Decomposition synthesis of the CNTs, the catalyst Mg0,99Co0,075Mo0,025O was reduced in a H2-CH4 mixture (18 mol.% CH4, heating and cooling rates 5 °C/min, maximum temperature 1000 °C, no dwell).",tubes,,1-Mar,,carbon content ca 90%,800-900,ratio between the intensity of the D and G bands was close to 10%,,,,,,amphibian,Xenopus laevis,"reconstituted water (distilled tap water with 294 mg/L CaCl2*2H2O, 123.25 mg/L MgSO4*7H2O, 64.75 mg/L NaHCO3, 5.75 mg/L KCl), fed with frozen chironomid larvae",12 days,22 ± 0.5 °C,natural light,larval mortality,EC85,500 mg/L,"Dose-dependent reduction in size of larvae was observed. The results
indicate that DWNTs did not induce any genotoxicity. Xenopus larvae gills and gut had black mass.",,,"Mouchet, Florence; Landois, Perine; Sarremejean, Elodie; Bernard, Guillaume; Puech, Pascal; Pinelli, Eric; Flahaut, Emmanuel; Gauthier, Laury",Characterisation and in vivo ecotoxicity evaluation of double-wall carbon nanotubes in larvae of the amphibian Xenopus laevis,AQUATIC TOXICOLOGY,87,2,127,137,2008,,,,,,,,,,,,,,,,,,,,,,,,,,,,,,,,,,,,,,,,,,,,,,,,,,,,,,,,,,,,,,,,,,,,,,,,,,,,,,,,,,,,,,,,,,,,,,,,,,,,,,,,,,,,,,,,,,,,,,,,,,,,,,,,,,,,,,,,,,,,,,,,,,,,,,,,,,,,,,,,,,,,,,,,,,,,,,,,,,,,,,,,,,,,,,,,,,,,,,,,,,,,,,,,,
DWCNT,,"During the Catalytic Chemical Vapour Decomposition synthesis of the CNTs, the catalyst Mg0,99Co0,075Mo0,025O was reduced in a H2-CH4 mixture (18 mol.% CH4, heating and cooling rates 5 °C/min, maximum temperature 1000 °C, no dwell).",tubes,,1-Mar,,carbon content ca 90%,800-900,ratio between the intensity of the D and G bands was close to 10%,,,,,,amphibian,Xenopus laevis,"reconstituted water (distilled tap water with 294 mg/L CaCl2*2H2O, 123.25 mg/L MgSO4*7H2O, 64.75 mg/L NaHCO3, 5.75 mg/L KCl), fed with frozen chironomid larvae",12 days,"22 ± 0.5 °C, air diffuser was used to compensate the potential oxygen deficit",natural light,larval mortality,EC5,500 mg/L,"Dose-dependent reduction in size of larvae was observed. The results
indicate that DWNTs did not induce any genotoxicity. Xenopus larvae gills and gut had black mass.",,,"Mouchet, Florence; Landois, Perine; Sarremejean, Elodie; Bernard, Guillaume; Puech, Pascal; Pinelli, Eric; Flahaut, Emmanuel; Gauthier, Laury",Characterisation and in vivo ecotoxicity evaluation of double-wall carbon nanotubes in larvae of the amphibian Xenopus laevis,AQUATIC TOXICOLOGY,87,2,127,137,2008,,,,,,,,,,,,,,,,,,,,,,,,,,,,,,,,,,,,,,,,,,,,,,,,,,,,,,,,,,,,,,,,,,,,,,,,,,,,,,,,,,,,,,,,,,,,,,,,,,,,,,,,,,,,,,,,,,,,,,,,,,,,,,,,,,,,,,,,,,,,,,,,,,,,,,,,,,,,,,,,,,,,,,,,,,,,,,,,,,,,,,,,,,,,,,,,,,,,,,,,,,,,,,,,,
SWCNT,,"produced by acid oxidation from HipCo tube, Carbon Nanotechnologies",,,2-Oct,<500 ,,,,,,,,,bacteria,Escherichia coli,"Osterhout’s minimal salts medium (5.2 g NaCl, 0.907 g MgCl2*6H2O, 0.2 g MgSO4, 0.115 g KCl, 0.066 g CaCl2*2 H2O, in 100 ml of distilled water)",8 h,,,viability,NOEC,14.6 µg/mL,"SWNTs alone had little effect on E. coli-gfp viability, as they continued to
fluorescence over time, despite initial quenching, and form colonies.",,,"Ghafari, Parnian; St-Denis, Christine H.; Power, Mary E.; Jin, Xu; Tsou, Veronica; Mandal, Himadri S.; Bols, Niels C.; (Shirley) Tang, Xiaowu",Impact of carbon nanotubes on the ingestion and digestion of bacteria by ciliated protozoa,NATURE NANOTECHNOLOGY,3,6,347,351,2008,,,,,,,,,,,,,,,,,,,,,,,,,,,,,,,,,,,,,,,,,,,,,,,,,,,,,,,,,,,,,,,,,,,,,,,,,,,,,,,,,,,,,,,,,,,,,,,,,,,,,,,,,,,,,,,,,,,,,,,,,,,,,,,,,,,,,,,,,,,,,,,,,,,,,,,,,,,,,,,,,,,,,,,,,,,,,,,,,,,,,,,,,,,,,,,,,,,,,,,,,,,,,,,,,
SWCNT,,"produced by acid oxidation from HipCo tube, Carbon Nanotechnologies",,,2-Oct,<500 ,,,,,,,,,protozoa,Tetrahymena thermophila,"Osterhout’s minimal salts medium (5.2 g NaCl, 0.907 g MgCl2*6H2O, 0.2 g MgSO4, 0.115 g KCl, 0.066 g CaCl2*2 H2O, in 100 ml of distilled water)",3 days,,,viability,NOEC,6.8 µg/mL,"SWNTs elicited four interrelated responses: diminished mobility, cell aggregation, matrix accumulation and cell death",,,"Ghafari, Parnian; St-Denis, Christine H.; Power, Mary E.; Jin, Xu; Tsou, Veronica; Mandal, Himadri S.; Bols, Niels C.; (Shirley) Tang, Xiaowu",Impact of carbon nanotubes on the ingestion and digestion of bacteria by ciliated protozoa,NATURE NANOTECHNOLOGY,3,6,347,351,2008,,,,,,,,,,,,,,,,,,,,,,,,,,,,,,,,,,,,,,,,,,,,,,,,,,,,,,,,,,,,,,,,,,,,,,,,,,,,,,,,,,,,,,,,,,,,,,,,,,,,,,,,,,,,,,,,,,,,,,,,,,,,,,,,,,,,,,,,,,,,,,,,,,,,,,,,,,,,,,,,,,,,,,,,,,,,,,,,,,,,,,,,,,,,,,,,,,,,,,,,,,,,,,,,,
SWCNT,,"produced by acid oxidation from HipCo tube, Carbon Nanotechnologies",,,2-Oct,<500 ,,,,,,,,,protozoa,Tetrahymena thermophila,"Osterhout’s minimal salts medium (5.2 g NaCl, 0.907 g MgCl2*6H2O, 0.2 g MgSO4, 0.115 g KCl, 0.066 g CaCl2*2 H2O, in 100 ml of distilled water)",3 days,,,viability,LOEC,11.9 µg/mL,"SWNTs elicited four interrelated responses: diminished mobility, cell aggregation, matrix accumulation and cell death",,,"Ghafari, Parnian; St-Denis, Christine H.; Power, Mary E.; Jin, Xu; Tsou, Veronica; Mandal, Himadri S.; Bols, Niels C.; (Shirley) Tang, Xiaowu",Impact of carbon nanotubes on the ingestion and digestion of bacteria by ciliated protozoa,NATURE NANOTECHNOLOGY,3,6,347,351,2008,,,,,,,,,,,,,,,,,,,,,,,,,,,,,,,,,,,,,,,,,,,,,,,,,,,,,,,,,,,,,,,,,,,,,,,,,,,,,,,,,,,,,,,,,,,,,,,,,,,,,,,,,,,,,,,,,,,,,,,,,,,,,,,,,,,,,,,,,,,,,,,,,,,,,,,,,,,,,,,,,,,,,,,,,,,,,,,,,,,,,,,,,,,,,,,,,,,,,,,,,,,,,,,,,
SWCNT,,"produced by acid oxidation from HipCo tube, Carbon Nanotechnologies",,,2-Oct,<500 ,,,,,,,,,protozoa,Tetrahymena thermophila,"Osterhout’s minimal salts medium (5.2 g NaCl, 0.907 g MgCl2*6H2O, 0.2 g MgSO4, 0.115 g KCl, 0.066 g CaCl2*2 H2O, in 100 ml of distilled water) with Escherichia coli",8 h,,,bacterivory,NOEC,1.8 µg/mL,at 3.6 µg/mL bacterivory was delayed but eventually proceeded to the same extent as the control.,,,"Ghafari, Parnian; St-Denis, Christine H.; Power, Mary E.; Jin, Xu; Tsou, Veronica; Mandal, Himadri S.; Bols, Niels C.; (Shirley) Tang, Xiaowu",Impact of carbon nanotubes on the ingestion and digestion of bacteria by ciliated protozoa,NATURE NANOTECHNOLOGY,3,6,347,351,2008,,,,,,,,,,,,,,,,,,,,,,,,,,,,,,,,,,,,,,,,,,,,,,,,,,,,,,,,,,,,,,,,,,,,,,,,,,,,,,,,,,,,,,,,,,,,,,,,,,,,,,,,,,,,,,,,,,,,,,,,,,,,,,,,,,,,,,,,,,,,,,,,,,,,,,,,,,,,,,,,,,,,,,,,,,,,,,,,,,,,,,,,,,,,,,,,,,,,,,,,,,,,,,,,,
SWCNT,,"produced by acid oxidation from HipCo tube, Carbon Nanotechnologies",,,2-Oct,<500 ,,,,,,,,,protozoa,Tetrahymena thermophila,"Osterhout’s minimal salts medium (5.2 g NaCl, 0.907 g MgCl2*6H2O, 0.2 g MgSO4, 0.115 g KCl, 0.066 g CaCl2*2 H2O, in 100 ml of distilled water) with Escherichia coli",8 h,,,bacterivory,EC100,7.3 µg/mL,at 3.6 µg/mL bacterivory was delayed but eventually proceeded to the same extent as the control.,,,"Ghafari, Parnian; St-Denis, Christine H.; Power, Mary E.; Jin, Xu; Tsou, Veronica; Mandal, Himadri S.; Bols, Niels C.; (Shirley) Tang, Xiaowu",Impact of carbon nanotubes on the ingestion and digestion of bacteria by ciliated protozoa,NATURE NANOTECHNOLOGY,3,6,347,351,2008,,,,,,,,,,,,,,,,,,,,,,,,,,,,,,,,,,,,,,,,,,,,,,,,,,,,,,,,,,,,,,,,,,,,,,,,,,,,,,,,,,,,,,,,,,,,,,,,,,,,,,,,,,,,,,,,,,,,,,,,,,,,,,,,,,,,,,,,,,,,,,,,,,,,,,,,,,,,,,,,,,,,,,,,,,,,,,,,,,,,,,,,,,,,,,,,,,,,,,,,,,,,,,,,,
DWCNT,,SES research,,,Oct-30,5-15 µm,"99.5% purity
metal content <0.4%",1487,,,,,,,earthworm,Eisenia veneta,"Loamy sand soil with a pH of 5.5, total organic carbon 2.3%, clay 5%, silt 13%, sand 82% and a C:N of 0.4 % and 41.5%, respectively. The earthworms were fed with dried cow-dung, pH of 8.5",28 days,20 °C,12-h/12-h light(295 lx)/dark (25 lx) cycle,mortality,NOEC,495 mg/kg,,,,"Scott-Fordsmand, J. J.; Krogh, P. H.; Schaefer, M.; Johansen, A.",The toxicity testing of double-walled nanotubes-contaminated food to Eisenia veneta earthworms,ECOTOXICOLOGY AND ENVIRONMENTAL SAFETY,71,3,616,619,2008,,,,,,,,,,,,,,,,,,,,,,,,,,,,,,,,,,,,,,,,,,,,,,,,,,,,,,,,,,,,,,,,,,,,,,,,,,,,,,,,,,,,,,,,,,,,,,,,,,,,,,,,,,,,,,,,,,,,,,,,,,,,,,,,,,,,,,,,,,,,,,,,,,,,,,,,,,,,,,,,,,,,,,,,,,,,,,,,,,,,,,,,,,,,,,,,,,,,,,,,,,,,,,,,,
DWCNT,,SES research,,,Oct-30,5-15 µm,"99.5% purity
metal content <0.4%",1487,,,,,,,earthworm,Eisenia veneta,"Loamy sand soil with a pH of 5.5, total organic carbon 2.3%, clay 5%, silt 13%, sand 82% and a C:N of 0.4 % and 41.5%, respectively. The earthworms were fed with dried cow-dung, pH of 8.5",28 days,20 °C,12-h/12-h light(295 lx)/dark (25 lx) cycle,growth,EC10,94 ± 45 mg/kg,,,,"Scott-Fordsmand, J. J.; Krogh, P. H.; Schaefer, M.; Johansen, A.",The toxicity testing of double-walled nanotubes-contaminated food to Eisenia veneta earthworms,ECOTOXICOLOGY AND ENVIRONMENTAL SAFETY,71,3,616,619,2008,,,,,,,,,,,,,,,,,,,,,,,,,,,,,,,,,,,,,,,,,,,,,,,,,,,,,,,,,,,,,,,,,,,,,,,,,,,,,,,,,,,,,,,,,,,,,,,,,,,,,,,,,,,,,,,,,,,,,,,,,,,,,,,,,,,,,,,,,,,,,,,,,,,,,,,,,,,,,,,,,,,,,,,,,,,,,,,,,,,,,,,,,,,,,,,,,,,,,,,,,,,,,,,,,
DWCNT,,SES research,,,Oct-30,5-15 µm,"99.5% purity
metal content <0.4%",1487,,,,,,,earthworm,Eisenia veneta,"Loamy sand soil with a pH of 5.5, total organic carbon 2.3%, clay 5%, silt 13%, sand 82% and a C:N of 0.4 % and 41.5%, respectively. The earthworms were fed with dried cow-dung, pH of 8.5",28 days,20 °C,12-h/12-h light(295 lx)/dark (25 lx) cycle,growth,EC50,>500 mg/kg,,,,"Scott-Fordsmand, J. J.; Krogh, P. H.; Schaefer, M.; Johansen, A.",The toxicity testing of double-walled nanotubes-contaminated food to Eisenia veneta earthworms,ECOTOXICOLOGY AND ENVIRONMENTAL SAFETY,71,3,616,619,2008,,,,,,,,,,,,,,,,,,,,,,,,,,,,,,,,,,,,,,,,,,,,,,,,,,,,,,,,,,,,,,,,,,,,,,,,,,,,,,,,,,,,,,,,,,,,,,,,,,,,,,,,,,,,,,,,,,,,,,,,,,,,,,,,,,,,,,,,,,,,,,,,,,,,,,,,,,,,,,,,,,,,,,,,,,,,,,,,,,,,,,,,,,,,,,,,,,,,,,,,,,,,,,,,,
DWCNT,,SES research,,,Oct-30,5-15 µm,"99.5% purity
metal content <0.4%",1487,,,,,,,earthworm,Eisenia veneta,"Loamy sand soil with a pH of 5.5, total organic carbon 2.3%, clay 5%, silt 13%, sand 82% and a C:N of 0.4 % and 41.5%, respectively. The earthworms were fed with dried cow-dung, pH of 8.5",28 days,20 °C,12-h/12-h light(295 lx)/dark (25 lx) cycle,cocoon production,EC10,37 ± 73 mg/kg,,,,"Scott-Fordsmand, J. J.; Krogh, P. H.; Schaefer, M.; Johansen, A.",The toxicity testing of double-walled nanotubes-contaminated food to Eisenia veneta earthworms,ECOTOXICOLOGY AND ENVIRONMENTAL SAFETY,71,3,616,619,2008,,,,,,,,,,,,,,,,,,,,,,,,,,,,,,,,,,,,,,,,,,,,,,,,,,,,,,,,,,,,,,,,,,,,,,,,,,,,,,,,,,,,,,,,,,,,,,,,,,,,,,,,,,,,,,,,,,,,,,,,,,,,,,,,,,,,,,,,,,,,,,,,,,,,,,,,,,,,,,,,,,,,,,,,,,,,,,,,,,,,,,,,,,,,,,,,,,,,,,,,,,,,,,,,,
DWCNT,,SES research,,,Oct-30,5-15 µm,"99.5% purity
metal content <0.4%",1487,,,,,,,earthworm,Eisenia veneta,"Loamy sand soil with a pH of 5.5, total organic carbon 2.3%, clay 5%, silt 13%, sand 82% and a C:N of 0.4 % and 41.5%, respectively. The earthworms were fed with dried cow-dung, pH of 8.5",28 days,20 °C,12-h/12-h light(295 lx)/dark (25 lx) cycle,cocoon production,EC50,176 ± 150 mg/kg,,,,"Scott-Fordsmand, J. J.; Krogh, P. H.; Schaefer, M.; Johansen, A.",The toxicity testing of double-walled nanotubes-contaminated food to Eisenia veneta earthworms,ECOTOXICOLOGY AND ENVIRONMENTAL SAFETY,71,3,616,619,2008,,,,,,,,,,,,,,,,,,,,,,,,,,,,,,,,,,,,,,,,,,,,,,,,,,,,,,,,,,,,,,,,,,,,,,,,,,,,,,,,,,,,,,,,,,,,,,,,,,,,,,,,,,,,,,,,,,,,,,,,,,,,,,,,,,,,,,,,,,,,,,,,,,,,,,,,,,,,,,,,,,,,,,,,,,,,,,,,,,,,,,,,,,,,,,,,,,,,,,,,,,,,,,,,,
DWCNT,,SES research,,,Oct-30,5-15 µm,"99.5% purity
metal content <0.4%",1487,,,,,,,earthworm,Eisenia veneta,"Loamy sand soil with a pH of 5.5, total organic carbon 2.3%, clay 5%, silt 13%, sand 82% and a C:N of 0.4 % and 41.5%, respectively. The earthworms were fed with dried cow-dung, pH of 8.5",28 days,20 °C,12-h/12-h light(295 lx)/dark (25 lx) cycle,hatchability,EC10,>500 mg/kg,,,,"Scott-Fordsmand, J. J.; Krogh, P. H.; Schaefer, M.; Johansen, A.",The toxicity testing of double-walled nanotubes-contaminated food to Eisenia veneta earthworms,ECOTOXICOLOGY AND ENVIRONMENTAL SAFETY,71,3,616,619,2008,,,,,,,,,,,,,,,,,,,,,,,,,,,,,,,,,,,,,,,,,,,,,,,,,,,,,,,,,,,,,,,,,,,,,,,,,,,,,,,,,,,,,,,,,,,,,,,,,,,,,,,,,,,,,,,,,,,,,,,,,,,,,,,,,,,,,,,,,,,,,,,,,,,,,,,,,,,,,,,,,,,,,,,,,,,,,,,,,,,,,,,,,,,,,,,,,,,,,,,,,,,,,,,,,
SWCNT,,"Shenzhen Nanotech Port Co., Ltd (Shenzhen, China)",,,<2 ,5-15 µm,,,">90% CNTs,
>60% SWCNTs",,,,,,crustacean,Daphnia magna,"reconstituted water prepared with Milli-Q  water, 64.75 mg/L NaHCO3, 5.75 mg/L KCl, 123.25 mg/L MgSO   7H2O, and 294 mg/L CaCl2   2H2O",48 h,23 ± 2 °C,natural light/dark cycle,immobilization,EC50,1.306 (95%CI 0.821-1.994) mg/L,,,Large amounts of dark material were found in the gut tract of D. magna after NP exposure,"Zhu, Xiaoshan; Zhu, Lin; Chen, Yongsheng; Tian, Shengyan",Acute toxicities of six manufactured nanomaterial suspensions to Daphnia magna,JOURNAL OF NANOPARTICLE RESEARCH,11,1,67,75,2009,,,,,,,,,,,,,,,,,,,,,,,,,,,,,,,,,,,,,,,,,,,,,,,,,,,,,,,,,,,,,,,,,,,,,,,,,,,,,,,,,,,,,,,,,,,,,,,,,,,,,,,,,,,,,,,,,,,,,,,,,,,,,,,,,,,,,,,,,,,,,,,,,,,,,,,,,,,,,,,,,,,,,,,,,,,,,,,,,,,,,,,,,,,,,,,,,,,,,,,,,,,,,,,,,
SWCNT,,"Shenzhen Nanotech Port Co., Ltd (Shenzhen, China)",,,<2 ,5-15 µm,,,">90% CNTs,
>60% SWCNTs",,,,,,crustacean,Daphnia magna,"reconstituted water prepared with Milli-Q  water, 64.75 mg/L NaHCO3, 5.75 mg/L KCl, 123.25 mg/L MgSO   7H2O, and 294 mg/L CaCl2   2H2O",48 h,23 ± 2 °C,natural light/dark cycle,mortality,LC50,2.425 (95%CI 1.639-3.550) mg/L,,,Large amounts of dark material were found in the gut tract of D. magna after NP exposure,"Zhu, Xiaoshan; Zhu, Lin; Chen, Yongsheng; Tian, Shengyan",Acute toxicities of six manufactured nanomaterial suspensions to Daphnia magna,JOURNAL OF NANOPARTICLE RESEARCH,11,1,67,75,2009,,,,,,,,,,,,,,,,,,,,,,,,,,,,,,,,,,,,,,,,,,,,,,,,,,,,,,,,,,,,,,,,,,,,,,,,,,,,,,,,,,,,,,,,,,,,,,,,,,,,,,,,,,,,,,,,,,,,,,,,,,,,,,,,,,,,,,,,,,,,,,,,,,,,,,,,,,,,,,,,,,,,,,,,,,,,,,,,,,,,,,,,,,,,,,,,,,,,,,,,,,,,,,,,,
MWCNT,,"Shenzhen Nanotech Port Co., Ltd (Shenzhen, China)",,,Oct-20,5-15 µm,>98.0 % purity,,,,,,,,crustacean,Daphnia magna,"reconstituted water prepared with Milli-Q  water, 64.75 mg/L NaHCO3, 5.75 mg/L KCl, 123.25 mg/L MgSO   7H2O, and 294 mg/L CaCl2   2H2O",48 h,23 ± 2 °C,natural light/dark cycle,immobilization,EC50,8.723 (95%CI 6.284-12.128) mg/L,,,Large amounts of dark material were found in the gut tract of D. magna after NP exposure,"Zhu, Xiaoshan; Zhu, Lin; Chen, Yongsheng; Tian, Shengyan",Acute toxicities of six manufactured nanomaterial suspensions to Daphnia magna,JOURNAL OF NANOPARTICLE RESEARCH,11,1,67,75,2009,,,,,,,,,,,,,,,,,,,,,,,,,,,,,,,,,,,,,,,,,,,,,,,,,,,,,,,,,,,,,,,,,,,,,,,,,,,,,,,,,,,,,,,,,,,,,,,,,,,,,,,,,,,,,,,,,,,,,,,,,,,,,,,,,,,,,,,,,,,,,,,,,,,,,,,,,,,,,,,,,,,,,,,,,,,,,,,,,,,,,,,,,,,,,,,,,,,,,,,,,,,,,,,,,
MWCNT,,"Shenzhen Nanotech Port Co., Ltd (Shenzhen, China)",,,Oct-20,5-15 µm,>98.0 % purity,,,,,,,,crustacean,Daphnia magna,"reconstituted water prepared with Milli-Q  water, 64.75 mg/L NaHCO3, 5.75 mg/L KCl, 123.25 mg/L MgSO   7H2O, and 294 mg/L CaCl2   2H2O",48 h,23 ± 2 °C,natural light/dark cycle,mortality,LC50,22.751 (95%CI 15.678-34.388) mg/L,,,Large amounts of dark material were found in the gut tract of D. magna after NP exposure,"Zhu, Xiaoshan; Zhu, Lin; Chen, Yongsheng; Tian, Shengyan",Acute toxicities of six manufactured nanomaterial suspensions to Daphnia magna,JOURNAL OF NANOPARTICLE RESEARCH,11,1,67,75,2009,,,,,,,,,,,,,,,,,,,,,,,,,,,,,,,,,,,,,,,,,,,,,,,,,,,,,,,,,,,,,,,,,,,,,,,,,,,,,,,,,,,,,,,,,,,,,,,,,,,,,,,,,,,,,,,,,,,,,,,,,,,,,,,,,,,,,,,,,,,,,,,,,,,,,,,,,,,,,,,,,,,,,,,,,,,,,,,,,,,,,,,,,,,,,,,,,,,,,,,,,,,,,,,,,
SWCNT,,"CSI, Riverside, CA",,,,,70% purity,,,,,,,,insect,Drosophila melanogaster,"Standard food: 15.8 g agar-agar, 50 g yeast, 104 g
Quaker Oats yellow cornmeal, 220 g granulated table sugar, brought to a final volume of 1700 mL with de-ionized water",2 days,,,mortality,NOEC,1000 µg/g of food,"SWNTs spontaneously adhered to external surfaces of the flies on contact and engulfed the flies in a fine particle coating (Figure 3), killing them within several hours.",,,"Liu, Xinyuan; Vinson, Daniel; Abt, Dawn; Hurt, Robert H.; Rand, David M.","Differential Toxicity of Carbon Nanomaterials in Drosophila: Larval Dietary Uptake Is Benign, but Adult Exposure Causes Locomotor Impairment and Mortality",ENVIRONMENTAL SCIENCE & TECHNOLOGY,43,16,6357,6363,2009,,,,,,,,,,,,,,,,,,,,,,,,,,,,,,,,,,,,,,,,,,,,,,,,,,,,,,,,,,,,,,,,,,,,,,,,,,,,,,,,,,,,,,,,,,,,,,,,,,,,,,,,,,,,,,,,,,,,,,,,,,,,,,,,,,,,,,,,,,,,,,,,,,,,,,,,,,,,,,,,,,,,,,,,,,,,,,,,,,,,,,,,,,,,,,,,,,,,,,,,,,,,,,,,,
MWCNT,,"MER, Tuscon, AZ",,,,,>90% purity,,spherical aggregates,,,,,,insect,Drosophila melanogaster,"Standard food: 15.8 g agar-agar, 50 g yeast, 104 g
Quaker Oats yellow cornmeal, 220 g granulated table sugar, brought to a final volume of 1700 mL with de-ionized water",2 days,,,mortality,NOEC,1000 µg/g of food,,,,"Liu, Xinyuan; Vinson, Daniel; Abt, Dawn; Hurt, Robert H.; Rand, David M.","Differential Toxicity of Carbon Nanomaterials in Drosophila: Larval Dietary Uptake Is Benign, but Adult Exposure Causes Locomotor Impairment and Mortality",ENVIRONMENTAL SCIENCE & TECHNOLOGY,43,16,6357,6363,2009,,,,,,,,,,,,,,,,,,,,,,,,,,,,,,,,,,,,,,,,,,,,,,,,,,,,,,,,,,,,,,,,,,,,,,,,,,,,,,,,,,,,,,,,,,,,,,,,,,,,,,,,,,,,,,,,,,,,,,,,,,,,,,,,,,,,,,,,,,,,,,,,,,,,,,,,,,,,,,,,,,,,,,,,,,,,,,,,,,,,,,,,,,,,,,,,,,,,,,,,,,,,,,,,,
MWCNT,,"Cheaptubes (Brattleboro, VT, USA)",tubes,Underivatized,Oct-30,10-30 µm,>95% purity,,,,,,,,crustacean,Ceriodaphnia dubia,"moderately hard reconstituted water (dissolved oxygen > 40%
saturation, pH 7–8.5, electrical conductivity < 300 µs/cm), a feeding ration of Pseudokirchneriella subcapitata and yeast–cerophyl–trout chow was supplied 48 h into the exposure",96 h,25 ± 1 °C,,immobilization,LC25 ± 19,16 mg/L,,,,"Kennedy, Alan J.; Gunter, Jonas C.; Chappell, Mark A.; Goss, Jennifer D.; Hull, Matthew S.; Kirgan, Robert A.; Steevens, Jeffery A.",INFLUENCE OF NANOTUBE PREPARATION IN AQUATIC BIOASSAYS,ENVIRONMENTAL TOXICOLOGY AND CHEMISTRY,28,9,1930,1938,2009,,,,,,,,,,,,,,,,,,,,,,,,,,,,,,,,,,,,,,,,,,,,,,,,,,,,,,,,,,,,,,,,,,,,,,,,,,,,,,,,,,,,,,,,,,,,,,,,,,,,,,,,,,,,,,,,,,,,,,,,,,,,,,,,,,,,,,,,,,,,,,,,,,,,,,,,,,,,,,,,,,,,,,,,,,,,,,,,,,,,,,,,,,,,,,,,,,,,,,,,,,,,,,,,,
MWCNT,,"Cheaptubes (Brattleboro, VT, USA)",tubes,Underivatized,Oct-30,10-30 µm,>95% purity,,,,,,,,crustacean,Ceriodaphnia dubia,"moderately hard reconstituted water (dissolved oxygen > 40%
saturation, pH 7–8.5, electrical conductivity < 300 µs/cm), a feeding ration of Pseudokirchneriella subcapitata and yeast–cerophyl–trout chow was supplied 48 h into the exposure",96 h,25 ± 1 °C,,immobilization,LC75 ± 19,26 mg/L,,,,"Kennedy, Alan J.; Gunter, Jonas C.; Chappell, Mark A.; Goss, Jennifer D.; Hull, Matthew S.; Kirgan, Robert A.; Steevens, Jeffery A.",INFLUENCE OF NANOTUBE PREPARATION IN AQUATIC BIOASSAYS,ENVIRONMENTAL TOXICOLOGY AND CHEMISTRY,28,9,1930,1938,2009,,,,,,,,,,,,,,,,,,,,,,,,,,,,,,,,,,,,,,,,,,,,,,,,,,,,,,,,,,,,,,,,,,,,,,,,,,,,,,,,,,,,,,,,,,,,,,,,,,,,,,,,,,,,,,,,,,,,,,,,,,,,,,,,,,,,,,,,,,,,,,,,,,,,,,,,,,,,,,,,,,,,,,,,,,,,,,,,,,,,,,,,,,,,,,,,,,,,,,,,,,,,,,,,,
MWCNT,,"MWNTs were originally obtained from Cheaptubes (Brattleboro, VT, USA) ",tubes,Hydroxylated (-OH),Oct-30,10-30 µm,>95% purity,,1.76% hydroxylated by weight,,,,,,crustacean,Ceriodaphnia dubia,"moderately hard reconstituted water (dissolved oxygen > 40%
saturation, pH 7–8.5, electrical conductivity < 300 µs/cm), a feeding ration of Pseudokirchneriella subcapitata and yeast–cerophyl–trout chow was supplied 48 h into the exposure",96 h,25 ± 1 °C,,immobilization,LC7 ± 12,48 mg/L,,,,"Kennedy, Alan J.; Gunter, Jonas C.; Chappell, Mark A.; Goss, Jennifer D.; Hull, Matthew S.; Kirgan, Robert A.; Steevens, Jeffery A.",INFLUENCE OF NANOTUBE PREPARATION IN AQUATIC BIOASSAYS,ENVIRONMENTAL TOXICOLOGY AND CHEMISTRY,28,9,1930,1938,2009,,,,,,,,,,,,,,,,,,,,,,,,,,,,,,,,,,,,,,,,,,,,,,,,,,,,,,,,,,,,,,,,,,,,,,,,,,,,,,,,,,,,,,,,,,,,,,,,,,,,,,,,,,,,,,,,,,,,,,,,,,,,,,,,,,,,,,,,,,,,,,,,,,,,,,,,,,,,,,,,,,,,,,,,,,,,,,,,,,,,,,,,,,,,,,,,,,,,,,,,,,,,,,,,,
MWCNT,,"MWNTs were originally obtained from Cheaptubes (Brattleboro, VT, USA), treated in 30% nitric acid–
water solution at reflux for 4 h, further processed utilizing the Haddon derivatization method with subsequent reaction with primary amines",tubes,alkyl (-C8),,,,,,,,,,,crustacean,Ceriodaphnia dubia,"moderately hard reconstituted water (dissolved oxygen > 40%
saturation, pH 7–8.5, electrical conductivity < 300 µs/cm), a feeding ration of Pseudokirchneriella subcapitata and yeast–cerophyl–trout chow was supplied 48 h into the exposure",96 h,25 ± 1 °C,,immobilization,LC50,7.2 (95%CI 5.6-9.3) mg/L,,,,"Kennedy, Alan J.; Gunter, Jonas C.; Chappell, Mark A.; Goss, Jennifer D.; Hull, Matthew S.; Kirgan, Robert A.; Steevens, Jeffery A.",INFLUENCE OF NANOTUBE PREPARATION IN AQUATIC BIOASSAYS,ENVIRONMENTAL TOXICOLOGY AND CHEMISTRY,28,9,1930,1938,2009,,,,,,,,,,,,,,,,,,,,,,,,,,,,,,,,,,,,,,,,,,,,,,,,,,,,,,,,,,,,,,,,,,,,,,,,,,,,,,,,,,,,,,,,,,,,,,,,,,,,,,,,,,,,,,,,,,,,,,,,,,,,,,,,,,,,,,,,,,,,,,,,,,,,,,,,,,,,,,,,,,,,,,,,,,,,,,,,,,,,,,,,,,,,,,,,,,,,,,,,,,,,,,,,,
MWCNT,,"MWNTs were originally obtained from Cheaptubes (Brattleboro, VT, USA), treated in 30% nitric acid–
water solution at reflux for 4 h, further processed utilizing the Haddon derivatization method with subsequent reaction with primary amines",tubes,alkyl (-C8),,,,,,,,,,,crustacean,Ceriodaphnia dubia,"moderately hard reconstituted water (dissolved oxygen > 40%
saturation, pH 7–8.5, electrical conductivity < 300 µs/cm), a feeding ration of Pseudokirchneriella subcapitata and yeast–cerophyl–trout chow was supplied 48 h into the exposure",96 h,25 ± 1 °C,,immobilization,LC100,15 mg/L,,,,"Kennedy, Alan J.; Gunter, Jonas C.; Chappell, Mark A.; Goss, Jennifer D.; Hull, Matthew S.; Kirgan, Robert A.; Steevens, Jeffery A.",INFLUENCE OF NANOTUBE PREPARATION IN AQUATIC BIOASSAYS,ENVIRONMENTAL TOXICOLOGY AND CHEMISTRY,28,9,1930,1938,2009,,,,,,,,,,,,,,,,,,,,,,,,,,,,,,,,,,,,,,,,,,,,,,,,,,,,,,,,,,,,,,,,,,,,,,,,,,,,,,,,,,,,,,,,,,,,,,,,,,,,,,,,,,,,,,,,,,,,,,,,,,,,,,,,,,,,,,,,,,,,,,,,,,,,,,,,,,,,,,,,,,,,,,,,,,,,,,,,,,,,,,,,,,,,,,,,,,,,,,,,,,,,,,,,,
MWCNT,,"MWNTs were originally obtained from Cheaptubes (Brattleboro, VT, USA), treated in 30% nitric acid–
water solution at reflux for 4 h, further processed utilizing the Haddon derivatization method with subsequent reaction with primary amines; to prepare the suspension, material was first magnetically stirred (7 d) and allowed to settle (24 h)",tubes,alkyl (-C8) + natural organic matter,,,,,,,,,,,crustacean,Ceriodaphnia dubia,"moderately hard reconstituted water (dissolved oxygen > 40%
saturation, pH 7–8.5, electrical conductivity < 300 µs/cm), a feeding ration of Pseudokirchneriella subcapitata and yeast–cerophyl–trout chow was supplied 48 h into the exposure",96 h,25 ± 1 °C,,immobilization,LC50,17 (95%CI 14-20) mg/L,,,,"Kennedy, Alan J.; Gunter, Jonas C.; Chappell, Mark A.; Goss, Jennifer D.; Hull, Matthew S.; Kirgan, Robert A.; Steevens, Jeffery A.",INFLUENCE OF NANOTUBE PREPARATION IN AQUATIC BIOASSAYS,ENVIRONMENTAL TOXICOLOGY AND CHEMISTRY,28,9,1930,1938,2009,,,,,,,,,,,,,,,,,,,,,,,,,,,,,,,,,,,,,,,,,,,,,,,,,,,,,,,,,,,,,,,,,,,,,,,,,,,,,,,,,,,,,,,,,,,,,,,,,,,,,,,,,,,,,,,,,,,,,,,,,,,,,,,,,,,,,,,,,,,,,,,,,,,,,,,,,,,,,,,,,,,,,,,,,,,,,,,,,,,,,,,,,,,,,,,,,,,,,,,,,,,,,,,,,
MWCNT,,"MWNTs were originally obtained from Cheaptubes (Brattleboro, VT, USA), treated in 30% nitric acid–
water solution at reflux for 4 h, further processed utilizing the Haddon derivatization method with subsequent reaction with primary amines; to prepare the suspension, material was first magnetically stirred (7 d) and allowed to settle (24 h), the supernatant was probe sonicated for 15 min (Branson Sonifier 450; 50 W, 40% duty cycle)",tubes,alkyl (-C8) + natural organic matter,,,,,,,,,,,crustacean,Ceriodaphnia dubia,"moderately hard reconstituted water (dissolved oxygen > 40%
saturation, pH 7–8.5, electrical conductivity < 300 µs/cm), a feeding ration of Pseudokirchneriella subcapitata and yeast–cerophyl–trout chow was supplied 48 h into the exposure",96 h,25 ± 1 °C,,immobilization,LC50,21 (95%CI 18-24) mg/L,,,,"Kennedy, Alan J.; Gunter, Jonas C.; Chappell, Mark A.; Goss, Jennifer D.; Hull, Matthew S.; Kirgan, Robert A.; Steevens, Jeffery A.",INFLUENCE OF NANOTUBE PREPARATION IN AQUATIC BIOASSAYS,ENVIRONMENTAL TOXICOLOGY AND CHEMISTRY,28,9,1930,1938,2009,,,,,,,,,,,,,,,,,,,,,,,,,,,,,,,,,,,,,,,,,,,,,,,,,,,,,,,,,,,,,,,,,,,,,,,,,,,,,,,,,,,,,,,,,,,,,,,,,,,,,,,,,,,,,,,,,,,,,,,,,,,,,,,,,,,,,,,,,,,,,,,,,,,,,,,,,,,,,,,,,,,,,,,,,,,,,,,,,,,,,,,,,,,,,,,,,,,,,,,,,,,,,,,,,
MWCNT,,"MWNTs were originally obtained from Cheaptubes (Brattleboro, VT, USA), treated in 30% nitric acid–
water solution at reflux for 4 h, further processed utilizing the Haddon derivatization method with subsequent reaction with diamines",tubes,amine (-NH2),,,,,,,,,,,crustacean,Ceriodaphnia dubia,"moderately hard reconstituted water (dissolved oxygen > 40%
saturation, pH 7–8.5, electrical conductivity < 300 µs/cm), a feeding ration of Pseudokirchneriella subcapitata and yeast–cerophyl–trout chow was supplied 48 h into the exposure",96 h,25 ± 1 °C,,immobilization,LC100,2 mg/L,,,,"Kennedy, Alan J.; Gunter, Jonas C.; Chappell, Mark A.; Goss, Jennifer D.; Hull, Matthew S.; Kirgan, Robert A.; Steevens, Jeffery A.",INFLUENCE OF NANOTUBE PREPARATION IN AQUATIC BIOASSAYS,ENVIRONMENTAL TOXICOLOGY AND CHEMISTRY,28,9,1930,1938,2009,,,,,,,,,,,,,,,,,,,,,,,,,,,,,,,,,,,,,,,,,,,,,,,,,,,,,,,,,,,,,,,,,,,,,,,,,,,,,,,,,,,,,,,,,,,,,,,,,,,,,,,,,,,,,,,,,,,,,,,,,,,,,,,,,,,,,,,,,,,,,,,,,,,,,,,,,,,,,,,,,,,,,,,,,,,,,,,,,,,,,,,,,,,,,,,,,,,,,,,,,,,,,,,,,
MWCNT,,prepared by aerosol assisted catalytic chemical vapor deposition using Fe as catalyst and heat purified to reduce the 4.24 wt.% Fe of raw MWCNT to 0.08 wt.% in annealed nanotubes.,elongated,,44,1.5 µm,,42 ± 2,,,,,,,bacteria,Escherichia coli MG1655,Luria-Bertani medium,24 h,room temperature,dark,survival,EC60,100 mg/L,"no evidence of MWCNT internalization was shown, even if bacterial wall was sometimes deeply invaginated by associated MWCNT",,,"Simon-Deckers, Angelique; Loo, Sylvain; Mayne-L'Hermite, Martine; Herlin-Boime, Nathalie; Menguy, Nicolas; Reynaud, Cecile; Gouget, Barbara; Carriere, Marie","Size-, Composition- and Shape-Dependent Toxicological Impact of Metal Oxide Nanoparticles and Carbon Nanotubes toward Bacteria",ENVIRONMENTAL SCIENCE & TECHNOLOGY,43,21,8423,8429,2009,,,,,,,,,,,,,,,,,,,,,,,,,,,,,,,,,,,,,,,,,,,,,,,,,,,,,,,,,,,,,,,,,,,,,,,,,,,,,,,,,,,,,,,,,,,,,,,,,,,,,,,,,,,,,,,,,,,,,,,,,,,,,,,,,,,,,,,,,,,,,,,,,,,,,,,,,,,,,,,,,,,,,,,,,,,,,,,,,,,,,,,,,,,,,,,,,,,,,,,,,,,,,,,,,
MWCNT,,prepared by aerosol assisted catalytic chemical vapor deposition using Fe as catalyst and heat purified to reduce the 4.24 wt.% Fe of raw MWCNT to 0.08 wt.% in annealed nanotubes.,elongated,,44,1.5 µm,,42 ± 2,,,,,,,bacteria,Cupriavididus metallidurans CH34,Tris Salt Mineral medium (TSM) with 1% gluconate as a carbon source,24 h,room temperature,dark,survival,NOEC,100 mg/L,,,,"Simon-Deckers, Angelique; Loo, Sylvain; Mayne-L'Hermite, Martine; Herlin-Boime, Nathalie; Menguy, Nicolas; Reynaud, Cecile; Gouget, Barbara; Carriere, Marie","Size-, Composition- and Shape-Dependent Toxicological Impact of Metal Oxide Nanoparticles and Carbon Nanotubes toward Bacteria",ENVIRONMENTAL SCIENCE & TECHNOLOGY,43,21,8423,8429,2009,,,,,,,,,,,,,,,,,,,,,,,,,,,,,,,,,,,,,,,,,,,,,,,,,,,,,,,,,,,,,,,,,,,,,,,,,,,,,,,,,,,,,,,,,,,,,,,,,,,,,,,,,,,,,,,,,,,,,,,,,,,,,,,,,,,,,,,,,,,,,,,,,,,,,,,,,,,,,,,,,,,,,,,,,,,,,,,,,,,,,,,,,,,,,,,,,,,,,,,,,,,,,,,,,
MWCNT,,"Bayer Material Science, Leverkusen Germany ",tubes,,13-16 ,1-10 µm,>99% purity,,number of walls ranged from 3 to 15,,,,,,plant,Cucurbita pepo,25% Hoagland solution,15 days,25 °C,12-h/12-h light/dark cycle 200 μmol m-2 s-1,biomass after the test,EC38,1000 mg/L,No significant effects on germination or root elongation  were observed,,,"Stampoulis, Dimitrios; Sinha, Saion K.; White, Jason C.",Assay-Dependent Phytotoxicity of Nanoparticles to Plants,ENVIRONMENTAL SCIENCE & TECHNOLOGY,43,24,9473,9479,2009,,,,,,,,,,,,,,,,,,,,,,,,,,,,,,,,,,,,,,,,,,,,,,,,,,,,,,,,,,,,,,,,,,,,,,,,,,,,,,,,,,,,,,,,,,,,,,,,,,,,,,,,,,,,,,,,,,,,,,,,,,,,,,,,,,,,,,,,,,,,,,,,,,,,,,,,,,,,,,,,,,,,,,,,,,,,,,,,,,,,,,,,,,,,,,,,,,,,,,,,,,,,,,,,,
SWCNT,308068-56-6 ,Sigma–Aldrich (UK),tubes,,1-Feb,0.5-2.0 µm,"90% purity, C 96.32%, Al 0.08%, Cl 0.40%, Co 2.90%, S 0.29%",420,,,,,,,lugworm,Arenicola marina,artificial seawater,10 days,15  °C,8-h/16-h light/dark cycle,mortality,NOEC,0.03 g/kg,Sediment exposure to SWCNTs  had no effect on burrowing behaviour. No effect of exposure to SWCNTs on feeding behaviour during the exposure period,,SWCNT do not remain in the gut lumen and are voided along with the sediment on starvation,"Galloway, Tamara; Lewis, Ceri; Dolciotti, Ida","Sublethal toxicity of nano-titanium dioxide and carbon nanotubes
in a sediment dwelling marine polychaete",Environmental Pollution,158,5,1748,1755,2010,,,,,,,,,,,,,,,,,,,,,,,,,,,,,,,,,,,,,,,,,,,,,,,,,,,,,,,,,,,,,,,,,,,,,,,,,,,,,,,,,,,,,,,,,,,,,,,,,,,,,,,,,,,,,,,,,,,,,,,,,,,,,,,,,,,,,,,,,,,,,,,,,,,,,,,,,,,,,,,,,,,,,,,,,,,,,,,,,,,,,,,,,,,,,,,,,,,,,,,,,,,,,,,,,
DWCNT,,"produced by catalytic chemical vapor deposition method, dispersed in artificial seawater using sonication (Branson 5200  ultrasonic bath) for 2  h",tubes,,2.1,,"ca. 90% C with traces of Co (ca. 3.3 wt.%) and Mo (ca. 1.1 wt.%), as well as O",,,,,,,,algae ,Thalassiosira pseudonana,artificial seawater (30  ±   0.5%; pH 7.8–8.0),96 h,25 ± 0.5 °C,16-h/8-h light/dark cycle,growth inhibition (haemocytometer),LOEC,0.1 mg/L,,,,"Kowk, Kevin W. H.; Leung, Kenneth M. Y.; Flahaut, Emmanuel; Cheng, Jinping; Cheng, Shuk Han",Chronic toxicity of double-walled carbon nanotubes to three marine organisms: influence of different dispersion methods,NANOMEDICINE,5,6,951,961,2010,,,,,,,,,,,,,,,,,,,,,,,,,,,,,,,,,,,,,,,,,,,,,,,,,,,,,,,,,,,,,,,,,,,,,,,,,,,,,,,,,,,,,,,,,,,,,,,,,,,,,,,,,,,,,,,,,,,,,,,,,,,,,,,,,,,,,,,,,,,,,,,,,,,,,,,,,,,,,,,,,,,,,,,,,,,,,,,,,,,,,,,,,,,,,,,,,,,,,,,,,,,,,,,,,
DWCNT,,"produced by catalytic chemical vapor deposition method, dispersed in artificial seawater using sonication (Branson 5200  ultrasonic bath) for 2  h",tubes,,2.1,,"ca. 90% C with traces of Co (ca. 3.3 wt.%) and Mo (ca. 1.1 wt.%), as well as O",,,,,,,,algae ,Thalassiosira pseudonana,artificial seawater (30  ±   0.5%; pH 7.8–8.0),96 h,25 ± 0.5 °C,16-h/8-h light/dark cycle,growth inhibition (haemocytometer),EC50,1.86 mg/L,,,,"Kowk, Kevin W. H.; Leung, Kenneth M. Y.; Flahaut, Emmanuel; Cheng, Jinping; Cheng, Shuk Han",Chronic toxicity of double-walled carbon nanotubes to three marine organisms: influence of different dispersion methods,NANOMEDICINE,5,6,951,961,2010,,,,,,,,,,,,,,,,,,,,,,,,,,,,,,,,,,,,,,,,,,,,,,,,,,,,,,,,,,,,,,,,,,,,,,,,,,,,,,,,,,,,,,,,,,,,,,,,,,,,,,,,,,,,,,,,,,,,,,,,,,,,,,,,,,,,,,,,,,,,,,,,,,,,,,,,,,,,,,,,,,,,,,,,,,,,,,,,,,,,,,,,,,,,,,,,,,,,,,,,,,,,,,,,,
DWCNT,,"produced by catalytic chemical vapor deposition method, dispersed in artificial seawater using sonication (Branson 5200  ultrasonic bath) for 2  h",tubes,,2.1,,"ca. 90% C with traces of Co (ca. 3.3 wt.%) and Mo (ca. 1.1 wt.%), as well as O",,,,,,,,crustacean,Tigriopus  japonicus,"artificial seawater (30  ±   0.5%; pH 7.8–8.0), 107 diatom S. costatum cells/ml",20-30 days,25 ± 0.5 °C,16-h/8-h light/dark cycle,mortality,NOEC,30 mg/L,Exposure did not affect larval development  but delayed the first reproduction by 1–3  days.,,"T. japonicus  clearly ingested DWNTs. At least part of the ingested DWNTs were removed by defecation. DWNT aggregates were also evidenced in the lumen of the mid-gut region by TEM. However, in TEM analysis,
DWNTs were not evidenced in either the cuticle or the cuticle cells.","Kowk, Kevin W. H.; Leung, Kenneth M. Y.; Flahaut, Emmanuel; Cheng, Jinping; Cheng, Shuk Han",Chronic toxicity of double-walled carbon nanotubes to three marine organisms: influence of different dispersion methods,NANOMEDICINE,5,6,951,961,2010,,,,,,,,,,,,,,,,,,,,,,,,,,,,,,,,,,,,,,,,,,,,,,,,,,,,,,,,,,,,,,,,,,,,,,,,,,,,,,,,,,,,,,,,,,,,,,,,,,,,,,,,,,,,,,,,,,,,,,,,,,,,,,,,,,,,,,,,,,,,,,,,,,,,,,,,,,,,,,,,,,,,,,,,,,,,,,,,,,,,,,,,,,,,,,,,,,,,,,,,,,,,,,,,,
DWCNT,,"produced by catalytic chemical vapor deposition method, dispersed in artificial seawater using sonication (Branson 5200  ultrasonic bath) for 2  h",tubes,,2.1,,"ca. 90% C with traces of Co (ca. 3.3 wt.%) and Mo (ca. 1.1 wt.%), as well as O",,,,,,,,crustacean,Tigriopus  japonicus,"artificial seawater (30  ±   0.5%; pH 7.8–8.0), 107 diatom S. costatum cells/ml",20-30 days,25 ± 0.5 °C,16-h/8-h light/dark cycle,mortality,LOEC,50 mg/L,Exposure did not affect larval development  but delayed the first reproduction by 1–3  days.,,"T. japonicus  clearly ingested DWNTs. At least part of the ingested DWNTs were removed by defecation. DWNT aggregates were also evidenced in the lumen of the mid-gut region by TEM. However, in TEM analysis,
DWNTs were not evidenced in either the cuticle or the cuticle cells.","Kowk, Kevin W. H.; Leung, Kenneth M. Y.; Flahaut, Emmanuel; Cheng, Jinping; Cheng, Shuk Han",Chronic toxicity of double-walled carbon nanotubes to three marine organisms: influence of different dispersion methods,NANOMEDICINE,5,6,951,961,2010,,,,,,,,,,,,,,,,,,,,,,,,,,,,,,,,,,,,,,,,,,,,,,,,,,,,,,,,,,,,,,,,,,,,,,,,,,,,,,,,,,,,,,,,,,,,,,,,,,,,,,,,,,,,,,,,,,,,,,,,,,,,,,,,,,,,,,,,,,,,,,,,,,,,,,,,,,,,,,,,,,,,,,,,,,,,,,,,,,,,,,,,,,,,,,,,,,,,,,,,,,,,,,,,,
DWCNT,,"produced by catalytic chemical vapor deposition method, dispersed in artificial seawater using sonication (Branson 5200  ultrasonic bath) for 2  h",tubes,,2.1,,"ca. 90% C with traces of Co (ca. 3.3 wt.%) and Mo (ca. 1.1 wt.%), as well as O",,,,,,,,crustacean,Tigriopus  japonicus,"artificial seawater (30  ±   0.5%; pH 7.8–8.0), 107 diatom S. costatum cells/ml",20-30 days,25 ± 0.5 °C,16-h/8-h light/dark cycle,larval mortality,NOEC,10 mg/L,Exposure did not affect larval development  but delayed the first reproduction by 1–3  days.,,"T. japonicus  clearly ingested DWNTs. At least part of the ingested DWNTs were removed by defecation. DWNT aggregates were also evidenced in the lumen of the mid-gut region by TEM. However, in TEM analysis,
DWNTs were not evidenced in either the cuticle or the cuticle cells.","Kowk, Kevin W. H.; Leung, Kenneth M. Y.; Flahaut, Emmanuel; Cheng, Jinping; Cheng, Shuk Han",Chronic toxicity of double-walled carbon nanotubes to three marine organisms: influence of different dispersion methods,NANOMEDICINE,5,6,951,961,2010,,,,,,,,,,,,,,,,,,,,,,,,,,,,,,,,,,,,,,,,,,,,,,,,,,,,,,,,,,,,,,,,,,,,,,,,,,,,,,,,,,,,,,,,,,,,,,,,,,,,,,,,,,,,,,,,,,,,,,,,,,,,,,,,,,,,,,,,,,,,,,,,,,,,,,,,,,,,,,,,,,,,,,,,,,,,,,,,,,,,,,,,,,,,,,,,,,,,,,,,,,,,,,,,,
DWCNT,,"produced by catalytic chemical vapor deposition method, dispersed in artificial seawater using sonication (Branson 5200  ultrasonic bath) for 2  h",tubes,,2.1,,"ca. 90% C with traces of Co (ca. 3.3 wt.%) and Mo (ca. 1.1 wt.%), as well as O",,,,,,,,crustacean,Tigriopus  japonicus,"artificial seawater (30  ±   0.5%; pH 7.8–8.0), 107 diatom S. costatum cells/ml",20-30 days,25 ± 0.5 °C,16-h/8-h light/dark cycle,larval mortality,LOEC,30 mg/L,Exposure did not affect larval development  but delayed the first reproduction by 1–3  days.,,"T. japonicus  clearly ingested DWNTs. At least part of the ingested DWNTs were removed by defecation. DWNT aggregates were also evidenced in the lumen of the mid-gut region by TEM. However, in TEM analysis,
DWNTs were not evidenced in either the cuticle or the cuticle cells.","Kowk, Kevin W. H.; Leung, Kenneth M. Y.; Flahaut, Emmanuel; Cheng, Jinping; Cheng, Shuk Han",Chronic toxicity of double-walled carbon nanotubes to three marine organisms: influence of different dispersion methods,NANOMEDICINE,5,6,951,961,2010,,,,,,,,,,,,,,,,,,,,,,,,,,,,,,,,,,,,,,,,,,,,,,,,,,,,,,,,,,,,,,,,,,,,,,,,,,,,,,,,,,,,,,,,,,,,,,,,,,,,,,,,,,,,,,,,,,,,,,,,,,,,,,,,,,,,,,,,,,,,,,,,,,,,,,,,,,,,,,,,,,,,,,,,,,,,,,,,,,,,,,,,,,,,,,,,,,,,,,,,,,,,,,,,,
DWCNT,,"produced by catalytic chemical vapor deposition method, dispersed in artificial seawater using sonication (Branson 5200  ultrasonic bath) for 2  h",tubes,,2.1,,"ca. 90% C with traces of Co (ca. 3.3 wt.%) and Mo (ca. 1.1 wt.%), as well as O",,,,,,,,fish,Oryzias  melastigma,"artificial seawater (30  ±   0.5%; pH 7.8–8.0), fed with artemia larvae (24 h old) daily ad libitum",14 days,25 ± 0.5 °C,16-h/8-h light/dark cycle,mortality,NOEC,100 mg/L,The growth of the fish was significantly lowered after 14 days at 50 and 10 mg/L. No apparent malformation was observed in medaka larvae.,,,"Kowk, Kevin W. H.; Leung, Kenneth M. Y.; Flahaut, Emmanuel; Cheng, Jinping; Cheng, Shuk Han",Chronic toxicity of double-walled carbon nanotubes to three marine organisms: influence of different dispersion methods,NANOMEDICINE,5,6,951,961,2010,,,,,,,,,,,,,,,,,,,,,,,,,,,,,,,,,,,,,,,,,,,,,,,,,,,,,,,,,,,,,,,,,,,,,,,,,,,,,,,,,,,,,,,,,,,,,,,,,,,,,,,,,,,,,,,,,,,,,,,,,,,,,,,,,,,,,,,,,,,,,,,,,,,,,,,,,,,,,,,,,,,,,,,,,,,,,,,,,,,,,,,,,,,,,,,,,,,,,,,,,,,,,,,,,
DWCNT,,"produced by catalytic chemical vapor deposition method, dispersed in artificial seawater using continuous stirring with a magnetic stirrer (~200  rpm) for 2  weeks",tubes,,2.1,,"ca. 90% C with traces of Co (ca. 3.3 wt.%) and Mo (ca. 1.1 wt.%), as well as O",,,,,,,,algae ,Thalassiosira pseudonana,artificial seawater (30  ±   0.5%; pH 7.8–8.0),96 h,25 ± 0.5 °C,16-h/8-h light/dark cycle,growth inhibition (haemocytometer),LOEC,0.1 mg/L,Exposure did not affect larval development  but delayed the first reproduction by 1–3  days.,,,"Kowk, Kevin W. H.; Leung, Kenneth M. Y.; Flahaut, Emmanuel; Cheng, Jinping; Cheng, Shuk Han",Chronic toxicity of double-walled carbon nanotubes to three marine organisms: influence of different dispersion methods,NANOMEDICINE,5,6,951,961,2010,,,,,,,,,,,,,,,,,,,,,,,,,,,,,,,,,,,,,,,,,,,,,,,,,,,,,,,,,,,,,,,,,,,,,,,,,,,,,,,,,,,,,,,,,,,,,,,,,,,,,,,,,,,,,,,,,,,,,,,,,,,,,,,,,,,,,,,,,,,,,,,,,,,,,,,,,,,,,,,,,,,,,,,,,,,,,,,,,,,,,,,,,,,,,,,,,,,,,,,,,,,,,,,,,
