Repository: NSF-ALL-SPICE-Alliance/Nano

# AFRL, 2022-23 School Year

## Background of the Partnership 

The Airforce Research Laboratory (AFRL) extended a research partnership to ROTC, active duty, reserve military, or US armed forces, veteran students, at Chaminade University of Honolulu and The University of Hawaii at Manoa in Big Data and Analytics. This research partnership allowed students to explore the domain of Data Science and Analytics while exploring nanomaterials with little to no background. This project was built into two phases. Phase I, consisted of training each student in Data Science programming skills, mathmatical and computational skills.

File: AFRL_Fall_2023/data/Beilstein_J_Nanotechnol-06-1788-s002/NanoE-Tox-database.csv (part 3 of 44)
Name,CAS no,"Origin (company, synthesis method)",Shape,Initial coating/functionalization,"Diameter, nm","Length, nm",Possible impurities,"Surface area, BET (m2/g)",Other observations,Media,"Method to
DWCNT,,"produced by catalytic chemical vapor deposition method, dispersed in artificial seawater using continuous stirring with a magnetic stirrer (~200  rpm) for 2  weeks",tubes,,2.1,,"ca. 90% C with traces of Co (ca. 3.3 wt.%) and Mo (ca. 1.1 wt.%), as well as O",,,,,,,,algae ,Thalassiosira pseudonana,artificial seawater (30  ±   0.5%; pH 7.8–8.0),96 h,25 ± 0.5 °C,16-h/8-h light/dark cycle,growth inhibition (haemocytometer),EC50,22.7 mg/L,Exposure did not affect larval development  but delayed the first reproduction by 1–3  days.,,,"Kowk, Kevin W. H.; Leung, Kenneth M. Y.; Flahaut, Emmanuel; Cheng, Jinping; Cheng, Shuk Han",Chronic toxicity of double-walled carbon nanotubes to three marine organisms: influence of different dispersion methods,NANOMEDICINE,5,6,951,961,2010,,,,,,,,,,,,,,,,,,,,,,,,,,,,,,,,,,,,,,,,,,,,,,,,,,,,,,,,,,,,,,,,,,,,,,,,,,,,,,,,,,,,,,,,,,,,,,,,,,,,,,,,,,,,,,,,,,,,,,,,,,,,,,,,,,,,,,,,,,,,,,,,,,,,,,,,,,,,,,,,,,,,,,,,,,,,,,,,,,,,,,,,,,,,,,,,,,,,,,,,,,,,,,,,,
DWCNT,,"produced by catalytic chemical vapor deposition method, dispersed in artificial seawater using continuous stirring with a magnetic stirrer (~200  rpm) for 2  weeks",tubes,,2.1,,"ca. 90% C with traces of Co (ca. 3.3 wt.%) and Mo (ca. 1.1 wt.%), as well as O",,,,,,,,crustacean,Tigriopus  japonicus,"artificial seawater (30  ±   0.5%; pH 7.8–8.0), 107 diatom S. costatum cells/ml",20-30 days,25 ± 0.5 °C,16-h/8-h light/dark cycle,larval mortality,NOEC,50 mg/L,Exposure did not affect larval development  but delayed the first reproduction by 1–3  days.,,"T. japonicus  clearly ingested DWNTs. At least part of the ingested DWNTs were removed by defecation. DWNT aggregates were also evidenced in the lumen of the mid-gut region by TEM. However, in TEM analysis,
DWNTs were not evidenced in either the cuticle or the cuticle cells.","Kowk, Kevin W. H.; Leung, Kenneth M. Y.; Flahaut, Emmanuel; Cheng, Jinping; Cheng, Shuk Han",Chronic toxicity of double-walled carbon nanotubes to three marine organisms: influence of different dispersion methods,NANOMEDICINE,5,6,951,961,2010,,,,,,,,,,,,,,,,,,,,,,,,,,,,,,,,,,,,,,,,,,,,,,,,,,,,,,,,,,,,,,,,,,,,,,,,,,,,,,,,,,,,,,,,,,,,,,,,,,,,,,,,,,,,,,,,,,,,,,,,,,,,,,,,,,,,,,,,,,,,,,,,,,,,,,,,,,,,,,,,,,,,,,,,,,,,,,,,,,,,,,,,,,,,,,,,,,,,,,,,,,,,,,,,,
DWCNT,,"produced by catalytic chemical vapor deposition method, dispersed in artificial seawater using continuous stirring with a magnetic stirrer (~200  rpm) for 2  weeks",tubes,,2.1,,"ca. 90% C with traces of Co (ca. 3.3 wt.%) and Mo (ca. 1.1 wt.%), as well as O",,,,,,,,crustacean,Tigriopus  japonicus,"artificial seawater (30  ±   0.5%; pH 7.8–8.0), 107 diatom S. costatum cells/ml",20-30 days,25 ± 0.5 °C,16-h/8-h light/dark cycle,larval mortality,LOEC,100 mg/L,Exposure did not affect larval development  but delayed the first reproduction by 1–3  days.,,"T. japonicus  clearly ingested DWNTs. At least part of the ingested DWNTs were removed by defecation. DWNT aggregates were also evidenced in the lumen of the mid-gut region by TEM. However, in TEM analysis,
DWNTs were not evidenced in either the cuticle or the cuticle cells.","Kowk, Kevin W. H.; Leung, Kenneth M. Y.; Flahaut, Emmanuel; Cheng, Jinping; Cheng, Shuk Han",Chronic toxicity of double-walled carbon nanotubes to three marine organisms: influence of different dispersion methods,NANOMEDICINE,5,6,951,961,2010,,,,,,,,,,,,,,,,,,,,,,,,,,,,,,,,,,,,,,,,,,,,,,,,,,,,,,,,,,,,,,,,,,,,,,,,,,,,,,,,,,,,,,,,,,,,,,,,,,,,,,,,,,,,,,,,,,,,,,,,,,,,,,,,,,,,,,,,,,,,,,,,,,,,,,,,,,,,,,,,,,,,,,,,,,,,,,,,,,,,,,,,,,,,,,,,,,,,,,,,,,,,,,,,,
DWCNT,,"produced by catalytic chemical vapor deposition method, dispersed in artificial seawater using continuous stirring with a magnetic stirrer (~200  rpm) for 2  weeks",tubes,,2.1,,"ca. 90% C with traces of Co (ca. 3.3 wt.%) and Mo (ca. 1.1 wt.%), as well as O",,,,,,,,fish,Oryzias  melastigma,"artificial seawater (30  ±   0.5%; pH 7.8–8.0), fed with artemia larvae (24 h old) daily ad libitum",14 days,25 ± 0.5 °C,16-h/8-h light/dark cycle,mortality,NOEC,100 mg/L,The growth of the fish was significantly lowered after 14 days at 100 mg/L. No apparent malformation was observed in medaka larvae.,,,"Kowk, Kevin W. H.; Leung, Kenneth M. Y.; Flahaut, Emmanuel; Cheng, Jinping; Cheng, Shuk Han",Chronic toxicity of double-walled carbon nanotubes to three marine organisms: influence of different dispersion methods,NANOMEDICINE,5,6,951,961,2010,,,,,,,,,,,,,,,,,,,,,,,,,,,,,,,,,,,,,,,,,,,,,,,,,,,,,,,,,,,,,,,,,,,,,,,,,,,,,,,,,,,,,,,,,,,,,,,,,,,,,,,,,,,,,,,,,,,,,,,,,,,,,,,,,,,,,,,,,,,,,,,,,,,,,,,,,,,,,,,,,,,,,,,,,,,,,,,,,,,,,,,,,,,,,,,,,,,,,,,,,,,,,,,,,
MWCNT,,produced by catalytic chemical vapour deposition in a French facility (Arkema®) on a Fe-Al2O3-based supported catalyst and using a fluidized bed process,tubes,,Oct-15,0.1-10 µm,"graphite >90%, Al2O3 ≤7%, Fe2O3 ≤5%",210-260,number of walls 5-15,,,,,,amphibian,Xenopus larvae,"reconstituted water (distilled tap water to which nutritive
salts were added 294 mg/L CaCl2•2H2O; 123.25 mg/L MgSO4•7H2O; 64.75 mg/L NaHCO3; 5.75 mg/L KCl), fed every day on dehydrated aquarium fish food",12 days,22 ± 0.5 °C,natural light–dark cycle,mortality,NOEC,50 mg/L,"Larvae exposed in the presence of 50 mg/L of MWNTs have significantly reduced size, larvae exposed to 10 mg/l of MWNTs showed nonsignificant growth inhibition. No genotoxicity via micronucleus
induction in erythrocytes of Xenopus larvae was observed. Gills showed no difference whatever the MWNT concentration.",,MWNTs were observed both in the lumen and in the villi.,"Mouchet, Florence; Landois, Perine; Puech, Pascal; Pinelli, Eric; Flahaut, Emmanuel; Gauthier, Laury",Carbon nanotube ecotoxicity in amphibians: assessment of multiwalled carbon nanotubes and comparison with double-walled carbon nanotubes,NANOMEDICINE,5,6,963,974,2010,,,,,,,,,,,,,,,,,,,,,,,,,,,,,,,,,,,,,,,,,,,,,,,,,,,,,,,,,,,,,,,,,,,,,,,,,,,,,,,,,,,,,,,,,,,,,,,,,,,,,,,,,,,,,,,,,,,,,,,,,,,,,,,,,,,,,,,,,,,,,,,,,,,,,,,,,,,,,,,,,,,,,,,,,,,,,,,,,,,,,,,,,,,,,,,,,,,,,,,,,,,,,,,,,
MWCNT,,"pristine multiwalled carbon nanotubes from Cheap Tubes Inc, MFG; functionalized by microwaving at 140 °C for 20 min in a Microwave Accelerated Reaction System with 40mL 1:1 concentrated H2SO4 and HNO3",tubes,carboxyl (-COOH),20-30 ,50 µm,95% purity,,,,,,,,algae ,Dunaliella tertiolecta,artificial seawater media Aquil,96 h,19 ± 0.1 °C,12-h/12-h light/dark cycle 120 µE/m^2/s illumination,growth inhibition,EC50,0.82 ± 0.08 mg/L,"f-MWNT significantly inhibited D. tertiolecta growth, causing long growth lag (up to 23 days) and up to 36% reduction in exponential growth rate. The scanning electron microscopy (SEM) images showed the surface interaction between f-MWNT aggregates and D. tertiolecta cells.Cellular glutathione measurements suggested substantially higher oxidative stress in cells exposed to f-MWNT",,,"Wei, Liping; Thakkar, Megha; Chen, Yuhong; Ntim, Susana Addo; Mitra, Somenath; Zhang, Xueyan","Cytotoxicity effects of water dispersible oxidized multiwalled carbon nanotubes on marine alga, Dunaliella tertiolecta",AQUATIC TOXICOLOGY,100,2,194,201,2010,,,,,,,,,,,,,,,,,,,,,,,,,,,,,,,,,,,,,,,,,,,,,,,,,,,,,,,,,,,,,,,,,,,,,,,,,,,,,,,,,,,,,,,,,,,,,,,,,,,,,,,,,,,,,,,,,,,,,,,,,,,,,,,,,,,,,,,,,,,,,,,,,,,,,,,,,,,,,,,,,,,,,,,,,,,,,,,,,,,,,,,,,,,,,,,,,,,,,,,,,,,,,,,,,
MWCNT,,"pristine multiwalled carbon nanotubes from Cheap Tubes Inc, MFG; functionalized by microwaving at 140 °C for 20 min in a Microwave Accelerated Reaction System with 40mL 1:1 concentrated H2SO4 and HNO3",tubes,carboxyl (-COOH),20-30 ,50 µm,"95% purity, 1% residual Co",,,,,,,,algae ,Dunaliella tertiolecta,artificial seawater media Aquil,96 h,19 ± 0.1 °C,12-h/12-h light/dark cycle 120 µE/m^2/s illumination,decrease in PSII quantum yield efficiency,EC5,10 mg/L,"f-MWNT significantly inhibited D. tertiolecta growth, causing long growth lag (up to 23 days) and up to 36% reduction in exponential growth rate. The scanning electron microscopy (SEM) images showed the surface interaction between f-MWNT aggregates and D. tertiolecta cells.Cellular glutathione measurements suggested substantially higher oxidative stress in cells exposed to f-MWNT",,,"Wei, Liping; Thakkar, Megha; Chen, Yuhong; Ntim, Susana Addo; Mitra, Somenath; Zhang, Xueyan","Cytotoxicity effects of water dispersible oxidized multiwalled carbon nanotubes on marine alga, Dunaliella tertiolecta",AQUATIC TOXICOLOGY,100,2,194,201,2010,,,,,,,,,,,,,,,,,,,,,,,,,,,,,,,,,,,,,,,,,,,,,,,,,,,,,,,,,,,,,,,,,,,,,,,,,,,,,,,,,,,,,,,,,,,,,,,,,,,,,,,,,,,,,,,,,,,,,,,,,,,,,,,,,,,,,,,,,,,,,,,,,,,,,,,,,,,,,,,,,,,,,,,,,,,,,,,,,,,,,,,,,,,,,,,,,,,,,,,,,,,,,,,,,
MWCNT,,"synthesized and purified, treated with HNO3/H2SO4 (v/v = 3:1)",tubes,carboxyl (-COOH),,407,,,,,,,,,crustacean,Daphnia magna,"artificial freshwater (CaCl2 × 2H2O 58.8 mg/L, MgSO4 × 2
H2O 24.7 mg/L, NaHCO3 13.0 mg/L, and KCl 1.2 mg/L;
hardness [Ca2+]+[Mg2+] = 0.5 mM).",24 h,21 ± 2 °C,16-h/8-h light/dark cycle,immobilization,EC50,25.1 (95%CI 22.9-27.1) mg/L,,the size of the polymer coating the MWNTs plays a larger role in its toxicity than the surface charge,"The maximum concentration measured was 12 ± 1.1 μg/mg for the MWNTs after exposure to 250 μg/L for 48 h,
a value indicating that MWNTs accounted for 1.2% of the total Daphnia dry mass.","Petersen, Elijah J.; Pinto, Roger A.; Mai, Danielle J.; Landrum, Peter F.; Weber, Walter J., Jr.",Influence of Polyethyleneimine Graftings of Multi-Walled Carbon Nanotubes on their Accumulation and Elimination by and Toxicity to Daphnia magna,ENVIRONMENTAL SCIENCE & TECHNOLOGY,45,3,1133,1138,2011,,,,,,,,,,,,,,,,,,,,,,,,,,,,,,,,,,,,,,,,,,,,,,,,,,,,,,,,,,,,,,,,,,,,,,,,,,,,,,,,,,,,,,,,,,,,,,,,,,,,,,,,,,,,,,,,,,,,,,,,,,,,,,,,,,,,,,,,,,,,,,,,,,,,,,,,,,,,,,,,,,,,,,,,,,,,,,,,,,,,,,,,,,,,,,,,,,,,,,,,,,,,,,,,,
MWCNT,,"synthesized and purified, treated with HNO3/H2SO4 (v/v = 3:1)",tubes,carboxyl (-COOH),,407,,,,,,,,,crustacean,Daphnia magna,"artificial freshwater (CaCl2 × 2H2O 58.8 mg/L, MgSO4 × 2
H2O 24.7 mg/L, NaHCO3 13.0 mg/L, and KCl 1.2 mg/L;
hardness [Ca2+]+[Mg2+] = 0.5 mM).",48 h,21 ± 2 °C,16-h/8-h light/dark cycle,immobilization,EC50,12.7 (95%CI 11.3-14.1) mg/L,,the size of the polymer coating the MWNTs plays a larger role in its toxicity than the surface charge,"The maximum concentration measured was 12 ± 1.1 μg/mg for the MWNTs after exposure to 250 μg/L for 48 h,
a value indicating that MWNTs accounted for 1.2% of the total Daphnia dry mass.","Petersen, Elijah J.; Pinto, Roger A.; Mai, Danielle J.; Landrum, Peter F.; Weber, Walter J., Jr.",Influence of Polyethyleneimine Graftings of Multi-Walled Carbon Nanotubes on their Accumulation and Elimination by and Toxicity to Daphnia magna,ENVIRONMENTAL SCIENCE & TECHNOLOGY,45,3,1133,1138,2011,,,,,,,,,,,,,,,,,,,,,,,,,,,,,,,,,,,,,,,,,,,,,,,,,,,,,,,,,,,,,,,,,,,,,,,,,,,,,,,,,,,,,,,,,,,,,,,,,,,,,,,,,,,,,,,,,,,,,,,,,,,,,,,,,,,,,,,,,,,,,,,,,,,,,,,,,,,,,,,,,,,,,,,,,,,,,,,,,,,,,,,,,,,,,,,,,,,,,,,,,,,,,,,,,
MWCNT,,"synthesized and purified, treated with HNO3/H2SO4 (v/v = 3:1), grafted with PEI - acyl chloride groups were first introduced to 3:1MWNTs by extensive reflux with thionyl chloride. This allowed amide bond formation with PEI in a subsequent reaction in an anhydrous N,Ndimethyl-formamide phase, thus yielding MWNT-PEI",tubes,polyethyleneimine (-PEI),,,,,,,,,,,crustacean,Daphnia magna,"artificial freshwater (CaCl2 × 2H2O 58.8 mg/L, MgSO4 × 2
H2O 24.7 mg/L, NaHCO3 13.0 mg/L, and KCl 1.2 mg/L;
hardness [Ca2+]+[Mg2+] = 0.5 mM).",24 h,21 ± 2 °C,16-h/8-h light/dark cycle,immobilization,EC50,17.0 (95%CI 14.5-19.3) mg/L,,the size of the polymer coating the MWNTs plays a larger role in its toxicity than the surface charge,"The maximum concentration measured was 12 ± 1.1 μg/mg for the MWNTs after exposure to 250 μg/L for 48 h,
a value indicating that MWNTs accounted for 1.2% of the total Daphnia dry mass.","Petersen, Elijah J.; Pinto, Roger A.; Mai, Danielle J.; Landrum, Peter F.; Weber, Walter J., Jr.",Influence of Polyethyleneimine Graftings of Multi-Walled Carbon Nanotubes on their Accumulation and Elimination by and Toxicity to Daphnia magna,ENVIRONMENTAL SCIENCE & TECHNOLOGY,45,3,1133,1138,2011,,,,,,,,,,,,,,,,,,,,,,,,,,,,,,,,,,,,,,,,,,,,,,,,,,,,,,,,,,,,,,,,,,,,,,,,,,,,,,,,,,,,,,,,,,,,,,,,,,,,,,,,,,,,,,,,,,,,,,,,,,,,,,,,,,,,,,,,,,,,,,,,,,,,,,,,,,,,,,,,,,,,,,,,,,,,,,,,,,,,,,,,,,,,,,,,,,,,,,,,,,,,,,,,,
MWCNT,,"synthesized and purified, treated with HNO3/H2SO4 (v/v = 3:1), grafted with PEI - acyl chloride groups were first introduced to 3:1MWNTs by extensive reflux with thionyl chloride. This allowed amide bond formation with PEI in a subsequent reaction in an anhydrous N,Ndimethyl-formamide phase, thus yielding MWNT-PEI",tubes,polyethyleneimine (-PEI),,,,,,,,,,,crustacean,Daphnia magna,"artificial freshwater (CaCl2 × 2H2O 58.8 mg/L, MgSO4 × 2
H2O 24.7 mg/L, NaHCO3 13.0 mg/L, and KCl 1.2 mg/L;
hardness [Ca2+]+[Mg2+] = 0.5 mM).",48 h,21 ± 2 °C,16-h/8-h light/dark cycle,immobilization,EC50,9.6 (95%CI 8.6-10.5) mg/L,,the size of the polymer coating the MWNTs plays a larger role in its toxicity than the surface charge,"The maximum concentration measured was 12 ± 1.1 μg/mg for the MWNTs after exposure to 250 μg/L for 48 h,
a value indicating that MWNTs accounted for 1.2% of the total Daphnia dry mass.","Petersen, Elijah J.; Pinto, Roger A.; Mai, Danielle J.; Landrum, Peter F.; Weber, Walter J., Jr.",Influence of Polyethyleneimine Graftings of Multi-Walled Carbon Nanotubes on their Accumulation and Elimination by and Toxicity to Daphnia magna,ENVIRONMENTAL SCIENCE & TECHNOLOGY,45,3,1133,1138,2011,,,,,,,,,,,,,,,,,,,,,,,,,,,,,,,,,,,,,,,,,,,,,,,,,,,,,,,,,,,,,,,,,,,,,,,,,,,,,,,,,,,,,,,,,,,,,,,,,,,,,,,,,,,,,,,,,,,,,,,,,,,,,,,,,,,,,,,,,,,,,,,,,,,,,,,,,,,,,,,,,,,,,,,,,,,,,,,,,,,,,,,,,,,,,,,,,,,,,,,,,,,,,,,,,
MWCNT,,"synthesized and purified, treated with HNO3/H2SO4 (v/v = 3:1), grafted with PEI - acyl chloride groups were first introduced to 3:1MWNTs by extensive reflux with thionyl chloride. This allowed amide bond formation with PEI in a subsequent reaction in an anhydrous N,Ndimethyl-formamide phase, amine terminals were then reacted with acetic anhydride
and succinic anhydride in DMSO yielding acetylated MWNT-PEI-Ac",tubes,polyethyleneimine and acetyl (-PEI-Ac),,,,,,,,,,,crustacean,Daphnia magna,"artificial freshwater (CaCl2 × 2H2O 58.8 mg/L, MgSO4 × 2
H2O 24.7 mg/L, NaHCO3 13.0 mg/L, and KCl 1.2 mg/L;
hardness [Ca2+]+[Mg2+] = 0.5 mM).",24 h,21 ± 2 °C,16-h/8-h light/dark cycle,immobilization,EC50,13.0 (95%CI 11.3-14.7) mg/L,,the size of the polymer coating the MWNTs plays a larger role in its toxicity than the surface charge,"The maximum concentration measured was 12 ± 1.1 μg/mg for the MWNTs after exposure to 250 μg/L for 48 h,
a value indicating that MWNTs accounted for 1.2% of the total Daphnia dry mass.","Petersen, Elijah J.; Pinto, Roger A.; Mai, Danielle J.; Landrum, Peter F.; Weber, Walter J., Jr.",Influence of Polyethyleneimine Graftings of Multi-Walled Carbon Nanotubes on their Accumulation and Elimination by and Toxicity to Daphnia magna,ENVIRONMENTAL SCIENCE & TECHNOLOGY,45,3,1133,1138,2011,,,,,,,,,,,,,,,,,,,,,,,,,,,,,,,,,,,,,,,,,,,,,,,,,,,,,,,,,,,,,,,,,,,,,,,,,,,,,,,,,,,,,,,,,,,,,,,,,,,,,,,,,,,,,,,,,,,,,,,,,,,,,,,,,,,,,,,,,,,,,,,,,,,,,,,,,,,,,,,,,,,,,,,,,,,,,,,,,,,,,,,,,,,,,,,,,,,,,,,,,,,,,,,,,
MWCNT,,"synthesized and purified, treated with HNO3/H2SO4 (v/v = 3:1), grafted with PEI - acyl chloride groups were first introduced to 3:1MWNTs by extensive reflux with thionyl chloride. This allowed amide bond formation with PEI in a subsequent reaction in an anhydrous N,Ndimethyl-formamide phase, amine terminals were then reacted with acetic anhydride
and succinic anhydride in DMSO yielding acetylated MWNT-PEI-Ac",tubes,polyethyleneimine and acetyl (-PEI-Ac),,,,,,,,,,,crustacean,Daphnia magna,"artificial freshwater (CaCl2 × 2H2O 58.8 mg/L, MgSO4 × 2
H2O 24.7 mg/L, NaHCO3 13.0 mg/L, and KCl 1.2 mg/L;
hardness [Ca2+]+[Mg2+] = 0.5 mM).",48 h,21 ± 2 °C,16-h/8-h light/dark cycle,immobilization,EC50,8.7 (95%CI 7.8-9.6) mg/L,,the size of the polymer coating the MWNTs plays a larger role in its toxicity than the surface charge,"The maximum concentration measured was 12 ± 1.1 μg/mg for the MWNTs after exposure to 250 μg/L for 48 h,
a value indicating that MWNTs accounted for 1.2% of the total Daphnia dry mass.","Petersen, Elijah J.; Pinto, Roger A.; Mai, Danielle J.; Landrum, Peter F.; Weber, Walter J., Jr.",Influence of Polyethyleneimine Graftings of Multi-Walled Carbon Nanotubes on their Accumulation and Elimination by and Toxicity to Daphnia magna,ENVIRONMENTAL SCIENCE & TECHNOLOGY,45,3,1133,1138,2011,,,,,,,,,,,,,,,,,,,,,,,,,,,,,,,,,,,,,,,,,,,,,,,,,,,,,,,,,,,,,,,,,,,,,,,,,,,,,,,,,,,,,,,,,,,,,,,,,,,,,,,,,,,,,,,,,,,,,,,,,,,,,,,,,,,,,,,,,,,,,,,,,,,,,,,,,,,,,,,,,,,,,,,,,,,,,,,,,,,,,,,,,,,,,,,,,,,,,,,,,,,,,,,,,
MWCNT,,"synthesized and purified, treated with HNO3/H2SO4 (v/v = 3:1), grafted with PEI - acyl chloride groups were first introduced to 3:1MWNTs by extensive reflux with thionyl chloride. This allowed amide bond formation with PEI in a subsequent reaction in an anhydrous N,Ndimethyl-formamide phase, amine terminals were then reacted with acetic anhydride
and succinic anhydride in DMSO and carboxylated yielding MWNT-PEI-Suc",tubes,polyethyleneimine and succinamic acid (-PEI-Suc),,,,,,,,,,,crustacean,Daphnia magna,"artificial freshwater (CaCl2 × 2H2O 58.8 mg/L, MgSO4 × 2
H2O 24.7 mg/L, NaHCO3 13.0 mg/L, and KCl 1.2 mg/L;
hardness [Ca2+]+[Mg2+] = 0.5 mM).",24 h,21 ± 2 °C,16-h/8-h light/dark cycle,immobilization,EC50,9.6 (95%CI 8.6-10.4) mg/L,,the size of the polymer coating the MWNTs plays a larger role in its toxicity than the surface charge,"The maximum concentration measured was 12 ± 1.1 μg/mg for the MWNTs after exposure to 250 μg/L for 48 h,
a value indicating that MWNTs accounted for 1.2% of the total Daphnia dry mass.","Petersen, Elijah J.; Pinto, Roger A.; Mai, Danielle J.; Landrum, Peter F.; Weber, Walter J., Jr.",Influence of Polyethyleneimine Graftings of Multi-Walled Carbon Nanotubes on their Accumulation and Elimination by and Toxicity to Daphnia magna,ENVIRONMENTAL SCIENCE & TECHNOLOGY,45,3,1133,1138,2011,,,,,,,,,,,,,,,,,,,,,,,,,,,,,,,,,,,,,,,,,,,,,,,,,,,,,,,,,,,,,,,,,,,,,,,,,,,,,,,,,,,,,,,,,,,,,,,,,,,,,,,,,,,,,,,,,,,,,,,,,,,,,,,,,,,,,,,,,,,,,,,,,,,,,,,,,,,,,,,,,,,,,,,,,,,,,,,,,,,,,,,,,,,,,,,,,,,,,,,,,,,,,,,,,
MWCNT,,"synthesized and purified, treated with HNO3/H2SO4 (v/v = 3:1), grafted with PEI - acyl chloride groups were first introduced to 3:1MWNTs by extensive reflux with thionyl chloride. This allowed amide bond formation with PEI in a subsequent reaction in an anhydrous N,Ndimethyl-formamide phase, amine terminals were then reacted with acetic anhydride
and succinic anhydride in DMSO and carboxylated yielding MWNT-PEI-Suc",tubes,polyethyleneimine and succinamic acid (-PEI-Suc),,,,,,,,,,,crustacean,Daphnia magna,"artificial freshwater (CaCl2 × 2H2O 58.8 mg/L, MgSO4 × 2
H2O 24.7 mg/L, NaHCO3 13.0 mg/L, and KCl 1.2 mg/L;
hardness [Ca2+]+[Mg2+] = 0.5 mM).",48 h,21 ± 2 °C,16-h/8-h light/dark cycle,immobilization,EC50,8.0 (95%CI 7.5-8.5) mg/L,,the size of the polymer coating the MWNTs plays a larger role in its toxicity than the surface charge,"The maximum concentration measured was 12 ± 1.1 μg/mg for the MWNTs after exposure to 250 μg/L for 48 h,
a value indicating that MWNTs accounted for 1.2% of the total Daphnia dry mass.","Petersen, Elijah J.; Pinto, Roger A.; Mai, Danielle J.; Landrum, Peter F.; Weber, Walter J., Jr.",Influence of Polyethyleneimine Graftings of Multi-Walled Carbon Nanotubes on their Accumulation and Elimination by and Toxicity to Daphnia magna,ENVIRONMENTAL SCIENCE & TECHNOLOGY,45,3,1133,1138,2011,,,,,,,,,,,,,,,,,,,,,,,,,,,,,,,,,,,,,,,,,,,,,,,,,,,,,,,,,,,,,,,,,,,,,,,,,,,,,,,,,,,,,,,,,,,,,,,,,,,,,,,,,,,,,,,,,,,,,,,,,,,,,,,,,,,,,,,,,,,,,,,,,,,,,,,,,,,,,,,,,,,,,,,,,,,,,,,,,,,,,,,,,,,,,,,,,,,,,,,,,,,,,,,,,
DWCNT,,prepared by catalytic chemical vapor deposition by decomposition of a H2  CH4 mixture over an MgO-based catalyst,tubes,,1-Mar,,90% C,800-900,"the intensity of the D and G bands was close to 10%, corresponding to a good structural quality of the CNTs",,,,,,amphibian,Xenopus laevis,"reconstituted water (distilled tap water with 294 mg/L CaCl2*2H2O, 123.25 mg/L MgSO4*7H2O, 64.75 mg/L NaHCO3, 5.75 mg/L KCl)",12 days,22 ± 2 °C,natural light,larval mortality,EC5,10 mg/L,Larvae exposed in presence of 10 and 50 mg/L of DWNTs have reduced size compared to the NC in a dose dependant manner. No genotoxicity was observed.,,,"Mouchet, Florence; Landois, Perine; Datsyuk, Vitaliy; Puech, Pascal; Pinelli, Eric; Flahaut, Emmanuel; Gauthier, Laury",International Amphibian Micronucleus Standardized Procedure (ISO 21427-1) for In Vivo Evaluation of Double-Walled Carbon Nanotubes Toxicity and Genotoxicity in Water,ENVIRONMENTAL TOXICOLOGY,26,2,136,145,2011,,,,,,,,,,,,,,,,,,,,,,,,,,,,,,,,,,,,,,,,,,,,,,,,,,,,,,,,,,,,,,,,,,,,,,,,,,,,,,,,,,,,,,,,,,,,,,,,,,,,,,,,,,,,,,,,,,,,,,,,,,,,,,,,,,,,,,,,,,,,,,,,,,,,,,,,,,,,,,,,,,,,,,,,,,,,,,,,,,,,,,,,,,,,,,,,,,,,,,,,,,,,,,,,,
DWCNT,,prepared by catalytic chemical vapor deposition by decomposition of a H2  CH4 mixture over an MgO-based catalyst,tubes,,1-Mar,,90% C,800-900,"the intensity of the D and G bands was close to 10%, corresponding to a good structural quality of the CNTs",,,,,,amphibian,Xenopus laevis,"reconstituted water (distilled tap water with 294 mg/L CaCl2*2H2O, 123.25 mg/L MgSO4*7H2O, 64.75 mg/L NaHCO3, 5.75 mg/L KCl)",12 days,22 ± 2 °C,natural light,larval mortality,EC15,50 mg/L,Larvae exposed in presence of 10 and 50 mg/L of DWNTs have reduced size compared to the NC in a dose dependant manner. No genotoxicity was observed.,,,"Mouchet, Florence; Landois, Perine; Datsyuk, Vitaliy; Puech, Pascal; Pinelli, Eric; Flahaut, Emmanuel; Gauthier, Laury",International Amphibian Micronucleus Standardized Procedure (ISO 21427-1) for In Vivo Evaluation of Double-Walled Carbon Nanotubes Toxicity and Genotoxicity in Water,ENVIRONMENTAL TOXICOLOGY,26,2,136,145,2011,,,,,,,,,,,,,,,,,,,,,,,,,,,,,,,,,,,,,,,,,,,,,,,,,,,,,,,,,,,,,,,,,,,,,,,,,,,,,,,,,,,,,,,,,,,,,,,,,,,,,,,,,,,,,,,,,,,,,,,,,,,,,,,,,,,,,,,,,,,,,,,,,,,,,,,,,,,,,,,,,,,,,,,,,,,,,,,,,,,,,,,,,,,,,,,,,,,,,,,,,,,,,,,,,
DWCNT,,prepared by catalytic chemical vapor deposition by decomposition of a H2  CH4 mixture over an MgO-based catalyst,tubes,,1-Mar,,90% C,800-900,"the intensity of the D and G bands was close to 10%, corresponding to a good structural quality of the CNTs",,,,,,amphibian,Xenopus laevis,"reconstituted water (distilled tap water with 294 mg/L CaCl2*2H2O, 123.25 mg/L MgSO4*7H2O, 64.75 mg/L NaHCO3, 5.75 mg/L KCl) with gum arabic 50 mg/L",12 days,22 ± 2 °C,natural light,larval mortality,NOEC,50 mg/L,Larvae exposed in presence of 10 and 50 mg/L of DWNTs have reduced size compared to the NC in a dose dependant manner. Significant micronucleus induction was observed in larvae exposed to 1 mg/L of DWNTs in presence of gum arabic,,,"Mouchet, Florence; Landois, Perine; Datsyuk, Vitaliy; Puech, Pascal; Pinelli, Eric; Flahaut, Emmanuel; Gauthier, Laury",International Amphibian Micronucleus Standardized Procedure (ISO 21427-1) for In Vivo Evaluation of Double-Walled Carbon Nanotubes Toxicity and Genotoxicity in Water,ENVIRONMENTAL TOXICOLOGY,26,2,136,145,2011,,,,,,,,,,,,,,,,,,,,,,,,,,,,,,,,,,,,,,,,,,,,,,,,,,,,,,,,,,,,,,,,,,,,,,,,,,,,,,,,,,,,,,,,,,,,,,,,,,,,,,,,,,,,,,,,,,,,,,,,,,,,,,,,,,,,,,,,,,,,,,,,,,,,,,,,,,,,,,,,,,,,,,,,,,,,,,,,,,,,,,,,,,,,,,,,,,,,,,,,,,,,,,,,,
MWCNT,,"Synthesized at EPFL Lausanne, Switzerland by chemical vapor deposition of acetylene over Fe2Co supported by CaCO3.
CNT are purified by HCl treatment to remove catalyst and a subsequent heat
treatment at 1000 °C to eliminate oxygen containing functional groups present on CNT surface",tubes,no,May-15,2-5 µm,"Fe and Co catalyst residues of 0.74 w%
and ~0.23 w%",,,,,,,,Algae ,Chlorella vulgaris,"OECD algal test medium buffered with 1.00 mM HEPES, pH 7.00 ± 0.05",96 h,24 ± 0.5 °C,16-h/8-h light/dark cycle 80 ± 5 µE/m^2/s illumination,growth inhibition (haemocytometer),NOEC,3.0 mg/L,The photosynthetic activity was not significantly affected by any tested particulate matter. Up to 95 ± 9% of all algal cells were agglomerated with CNT after 96 h,The growth of the green algae was inhibited due to shading by CNT and the formation of algae-CNT agglomerates.,,"Schwab, Fabienne; Bucheli, Thomas D.; Lukhele, Lungile P.; Magrez, Arnaud; Nowack, Bernd; Sigg, Laura; Knauer, Katja",Are Carbon Nanotube Effects on Green Algae Caused by Shading and Agglomeration?,ENVIRONMENTAL SCIENCE & TECHNOLOGY,45,14,6136,6144,2011,,,,,,,,,,,,,,,,,,,,,,,,,,,,,,,,,,,,,,,,,,,,,,,,,,,,,,,,,,,,,,,,,,,,,,,,,,,,,,,,,,,,,,,,,,,,,,,,,,,,,,,,,,,,,,,,,,,,,,,,,,,,,,,,,,,,,,,,,,,,,,,,,,,,,,,,,,,,,,,,,,,,,,,,,,,,,,,,,,,,,,,,,,,,,,,,,,,,,,,,,,,,,,,,,
MWCNT,,"Synthesized at EPFL Lausanne, Switzerland by chemical vapor deposition of acetylene over Fe2Co supported by CaCO3.
CNT are purified by HCl treatment to remove catalyst and a subsequent heat
treatment at 1000 °C to eliminate oxygen containing functional groups present on CNT surface",tubes,no,May-15,2-5 µm,"Fe and Co catalyst residues of 0.74 w%
and ~0.23 w%",,,,,,,,Algae ,Chlorella vulgaris,"OECD algal test medium buffered with 1.00 mM HEPES, pH 7.00 ± 0.05",96 h,24 ± 0.5 °C,16-h/8-h light/dark cycle 80 ± 5 µE/m^2/s illumination,growth inhibition (haemocytometer),LOEC,13 mg/L,The photosynthetic activity was not significantly affected by any tested particulate matter. Up to 95 ± 9% of all algal cells were agglomerated with CNT after 96 h,The growth of the green algae was inhibited due to shading by CNT and the formation of algae-CNT agglomerates.,,"Schwab, Fabienne; Bucheli, Thomas D.; Lukhele, Lungile P.; Magrez, Arnaud; Nowack, Bernd; Sigg, Laura; Knauer, Katja",Are Carbon Nanotube Effects on Green Algae Caused by Shading and Agglomeration?,ENVIRONMENTAL SCIENCE & TECHNOLOGY,45,14,6136,6144,2011,,,,,,,,,,,,,,,,,,,,,,,,,,,,,,,,,,,,,,,,,,,,,,,,,,,,,,,,,,,,,,,,,,,,,,,,,,,,,,,,,,,,,,,,,,,,,,,,,,,,,,,,,,,,,,,,,,,,,,,,,,,,,,,,,,,,,,,,,,,,,,,,,,,,,,,,,,,,,,,,,,,,,,,,,,,,,,,,,,,,,,,,,,,,,,,,,,,,,,,,,,,,,,,,,
MWCNT,,"Synthesized at EPFL Lausanne, Switzerland by chemical vapor deposition of acetylene over Fe2Co supported by CaCO3.
CNT are purified by HCl treatment to remove catalyst and a subsequent heat
treatment at 1000 °C to eliminate oxygen containing functional groups present on CNT surface",tubes,no,May-15,2-5 µm,"Fe and Co catalyst residues of 0.74 w%
and ~0.23 w%",,,,,,,,Algae ,Chlorella vulgaris,"OECD algal test medium buffered with 1.00 mM HEPES, pH 7.00 ± 0.05",96 h,24 ± 0.5 °C,16-h/8-h light/dark cycle 80 ± 5 µE/m^2/s illumination,growth inhibition (haemocytometer),EC50,24 (95%CI 20-29) mg/L,The photosynthetic activity was not significantly affected by any tested particulate matter. Up to 95 ± 9% of all algal cells were agglomerated with CNT after 96 h,The growth of the green algae was inhibited due to shading by CNT and the formation of algae-CNT agglomerates.,,"Schwab, Fabienne; Bucheli, Thomas D.; Lukhele, Lungile P.; Magrez, Arnaud; Nowack, Bernd; Sigg, Laura; Knauer, Katja",Are Carbon Nanotube Effects on Green Algae Caused by Shading and Agglomeration?,ENVIRONMENTAL SCIENCE & TECHNOLOGY,45,14,6136,6144,2011,,,,,,,,,,,,,,,,,,,,,,,,,,,,,,,,,,,,,,,,,,,,,,,,,,,,,,,,,,,,,,,,,,,,,,,,,,,,,,,,,,,,,,,,,,,,,,,,,,,,,,,,,,,,,,,,,,,,,,,,,,,,,,,,,,,,,,,,,,,,,,,,,,,,,,,,,,,,,,,,,,,,,,,,,,,,,,,,,,,,,,,,,,,,,,,,,,,,,,,,,,,,,,,,,
MWCNT,,"Synthesized at EPFL Lausanne, Switzerland by chemical vapor deposition of acetylene over Fe2Co supported by CaCO3.
CNT are purified by HCl treatment to remove catalyst and a subsequent heat
treatment at 1000 °C to eliminate oxygen containing functional groups present on CNT surface, aged for 3 days",tubes,no,May-15,2-5 µm,"Fe and Co catalyst residues of 0.74 w%
and ~0.23 w%",,,,,,,,Algae ,Chlorella vulgaris,"OECD algal test medium buffered with 1.00 mM HEPES, pH 7.00 ± 0.05",96 h,24 ± 0.5 °C,16-h/8-h light/dark cycle 80 ± 5 µE/m^2/s illumination,growth inhibition (haemocytometer),NOEC,1.0 mg/L,The photosynthetic activity was not significantly affected by any tested particulate matter. Up to 95 ± 9% of all algal cells were agglomerated with CNT after 96 h,The growth of the green algae was inhibited due to shading by CNT and the formation of algae-CNT agglomerates.,,"Schwab, Fabienne; Bucheli, Thomas D.; Lukhele, Lungile P.; Magrez, Arnaud; Nowack, Bernd; Sigg, Laura; Knauer, Katja",Are Carbon Nanotube Effects on Green Algae Caused by Shading and Agglomeration?,ENVIRONMENTAL SCIENCE & TECHNOLOGY,45,14,6136,6144,2011,,,,,,,,,,,,,,,,,,,,,,,,,,,,,,,,,,,,,,,,,,,,,,,,,,,,,,,,,,,,,,,,,,,,,,,,,,,,,,,,,,,,,,,,,,,,,,,,,,,,,,,,,,,,,,,,,,,,,,,,,,,,,,,,,,,,,,,,,,,,,,,,,,,,,,,,,,,,,,,,,,,,,,,,,,,,,,,,,,,,,,,,,,,,,,,,,,,,,,,,,,,,,,,,,
MWCNT,,"Synthesized at EPFL Lausanne, Switzerland by chemical vapor deposition of acetylene over Fe2Co supported by CaCO3.
CNT are purified by HCl treatment to remove catalyst and a subsequent heat
treatment at 1000 °C to eliminate oxygen containing functional groups present on CNT surface, aged for 3 days",tubes,no,May-15,2-5 µm,"Fe and Co catalyst residues of 0.74 w%
and ~0.23 w%",,,,,,,,Algae ,Chlorella vulgaris,"OECD algal test medium buffered with 1.00 mM HEPES, pH 7.00 ± 0.05",96 h,24 ± 0.5 °C,16-h/8-h light/dark cycle 80 ± 5 µE/m^2/s illumination,growth inhibition (haemocytometer),LOEC,2.6 mg/L,The photosynthetic activity was not significantly affected by any tested particulate matter. Up to 95 ± 9% of all algal cells were agglomerated with CNT after 96 h,The growth of the green algae was inhibited due to shading by CNT and the formation of algae-CNT agglomerates.,,"Schwab, Fabienne; Bucheli, Thomas D.; Lukhele, Lungile P.; Magrez, Arnaud; Nowack, Bernd; Sigg, Laura; Knauer, Katja",Are Carbon Nanotube Effects on Green Algae Caused by Shading and Agglomeration?,ENVIRONMENTAL SCIENCE & TECHNOLOGY,45,14,6136,6144,2011,,,,,,,,,,,,,,,,,,,,,,,,,,,,,,,,,,,,,,,,,,,,,,,,,,,,,,,,,,,,,,,,,,,,,,,,,,,,,,,,,,,,,,,,,,,,,,,,,,,,,,,,,,,,,,,,,,,,,,,,,,,,,,,,,,,,,,,,,,,,,,,,,,,,,,,,,,,,,,,,,,,,,,,,,,,,,,,,,,,,,,,,,,,,,,,,,,,,,,,,,,,,,,,,,
MWCNT,,"Synthesized at EPFL Lausanne, Switzerland by chemical vapor deposition of acetylene over Fe2Co supported by CaCO3.
CNT are purified by HCl treatment to remove catalyst and a subsequent heat
treatment at 1000 °C to eliminate oxygen containing functional groups present on CNT surface, aged for 3 days",tubes,no,May-15,2-5 µm,"Fe and Co catalyst residues of 0.74 w%
and ~0.23 w%",,,,,,,,Algae ,Chlorella vulgaris,"OECD algal test medium buffered with 1.00 mM HEPES, pH 7.00 ± 0.05",96 h,24 ± 0.5 °C,16-h/8-h light/dark cycle 80 ± 5 µE/m^2/s illumination,growth inhibition (haemocytometer),EC50,9 (95%CI 8-10) mg/L,The photosynthetic activity was not significantly affected by any tested particulate matter. Up to 95 ± 9% of all algal cells were agglomerated with CNT after 96 h,The growth of the green algae was inhibited due to shading by CNT and the formation of algae-CNT agglomerates.,,"Schwab, Fabienne; Bucheli, Thomas D.; Lukhele, Lungile P.; Magrez, Arnaud; Nowack, Bernd; Sigg, Laura; Knauer, Katja",Are Carbon Nanotube Effects on Green Algae Caused by Shading and Agglomeration?,ENVIRONMENTAL SCIENCE & TECHNOLOGY,45,14,6136,6144,2011,,,,,,,,,,,,,,,,,,,,,,,,,,,,,,,,,,,,,,,,,,,,,,,,,,,,,,,,,,,,,,,,,,,,,,,,,,,,,,,,,,,,,,,,,,,,,,,,,,,,,,,,,,,,,,,,,,,,,,,,,,,,,,,,,,,,,,,,,,,,,,,,,,,,,,,,,,,,,,,,,,,,,,,,,,,,,,,,,,,,,,,,,,,,,,,,,,,,,,,,,,,,,,,,,
MWCNT,,"Synthesized at EPFL Lausanne, Switzerland by chemical vapor deposition of acetylene over Fe2Co supported by CaCO3.
CNT are purified by HCl treatment to remove catalyst and a subsequent heat
treatment at 1000 °C to eliminate oxygen containing functional groups present on CNT surface, sonicated in presence of natural organic matter",tubes,natural organic matter,May-15,2-5 µm,"Fe and Co catalyst residues of 0.74 w%
and ~0.23 w%",,,,,,,,Algae ,Chlorella vulgaris,"OECD algal test medium buffered with 1.00 mM HEPES, pH 7.00 ± 0.05",96 h,24 ± 0.5 °C,16-h/8-h light/dark cycle 80 ± 5 µE/m^2/s illumination,growth inhibition (haemocytometer),NOEC,0.042 mg/L,The photosynthetic activity was not significantly affected by any tested particulate matter. Up to 95 ± 9% of all algal cells were agglomerated with CNT after 96 h,The growth of the green algae was inhibited due to shading by CNT and the formation of algae-CNT agglomerates.,,"Schwab, Fabienne; Bucheli, Thomas D.; Lukhele, Lungile P.; Magrez, Arnaud; Nowack, Bernd; Sigg, Laura; Knauer, Katja",Are Carbon Nanotube Effects on Green Algae Caused by Shading and Agglomeration?,ENVIRONMENTAL SCIENCE & TECHNOLOGY,45,14,6136,6144,2011,,,,,,,,,,,,,,,,,,,,,,,,,,,,,,,,,,,,,,,,,,,,,,,,,,,,,,,,,,,,,,,,,,,,,,,,,,,,,,,,,,,,,,,,,,,,,,,,,,,,,,,,,,,,,,,,,,,,,,,,,,,,,,,,,,,,,,,,,,,,,,,,,,,,,,,,,,,,,,,,,,,,,,,,,,,,,,,,,,,,,,,,,,,,,,,,,,,,,,,,,,,,,,,,,
MWCNT,,"Synthesized at EPFL Lausanne, Switzerland by chemical vapor deposition of acetylene over Fe2Co supported by CaCO3.
CNT are purified by HCl treatment to remove catalyst and a subsequent heat
treatment at 1000 °C to eliminate oxygen containing functional groups present on CNT surface, sonicated in presence of natural organic matter",tubes,natural organic matter,May-15,2-5 µm,"Fe and Co catalyst residues of 0.74 w%
and ~0.23 w%",,,,,,,,Algae ,Chlorella vulgaris,"OECD algal test medium buffered with 1.00 mM HEPES, pH 7.00 ± 0.05",96 h,24 ± 0.5 °C,16-h/8-h light/dark cycle 80 ± 5 µE/m^2/s illumination,growth inhibition (haemocytometer),LOEC,0.53 mg/L,The photosynthetic activity was not significantly affected by any tested particulate matter. Up to 95 ± 9% of all algal cells were agglomerated with CNT after 96 h,The growth of the green algae was inhibited due to shading by CNT and the formation of algae-CNT agglomerates.,,"Schwab, Fabienne; Bucheli, Thomas D.; Lukhele, Lungile P.; Magrez, Arnaud; Nowack, Bernd; Sigg, Laura; Knauer, Katja",Are Carbon Nanotube Effects on Green Algae Caused by Shading and Agglomeration?,ENVIRONMENTAL SCIENCE & TECHNOLOGY,45,14,6136,6144,2011,,,,,,,,,,,,,,,,,,,,,,,,,,,,,,,,,,,,,,,,,,,,,,,,,,,,,,,,,,,,,,,,,,,,,,,,,,,,,,,,,,,,,,,,,,,,,,,,,,,,,,,,,,,,,,,,,,,,,,,,,,,,,,,,,,,,,,,,,,,,,,,,,,,,,,,,,,,,,,,,,,,,,,,,,,,,,,,,,,,,,,,,,,,,,,,,,,,,,,,,,,,,,,,,,
MWCNT,,"Synthesized at EPFL Lausanne, Switzerland by chemical vapor deposition of acetylene over Fe2Co supported by CaCO3.
CNT are purified by HCl treatment to remove catalyst and a subsequent heat
treatment at 1000 °C to eliminate oxygen containing functional groups present on CNT surface, sonicated in presence of natural organic matter",tubes,natural organic matter,May-15,2-5 µm,"Fe and Co catalyst residues of 0.74 w%
and ~0.23 w%",,,,,,,,Algae ,Chlorella vulgaris,"OECD algal test medium buffered with 1.00 mM HEPES, pH 7.00 ± 0.05",96 h,24 ± 0.5 °C,16-h/8-h light/dark cycle 80 ± 5 µE/m^2/s illumination,growth inhibition (haemocytometer),EC50,1.8 (95%CI 1.3-3.2) mg/L,The photosynthetic activity was not significantly affected by any tested particulate matter. Up to 95 ± 9% of all algal cells were agglomerated with CNT after 96 h,The growth of the green algae was inhibited due to shading by CNT and the formation of algae-CNT agglomerates.,,"Schwab, Fabienne; Bucheli, Thomas D.; Lukhele, Lungile P.; Magrez, Arnaud; Nowack, Bernd; Sigg, Laura; Knauer, Katja",Are Carbon Nanotube Effects on Green Algae Caused by Shading and Agglomeration?,ENVIRONMENTAL SCIENCE & TECHNOLOGY,45,14,6136,6144,2011,,,,,,,,,,,,,,,,,,,,,,,,,,,,,,,,,,,,,,,,,,,,,,,,,,,,,,,,,,,,,,,,,,,,,,,,,,,,,,,,,,,,,,,,,,,,,,,,,,,,,,,,,,,,,,,,,,,,,,,,,,,,,,,,,,,,,,,,,,,,,,,,,,,,,,,,,,,,,,,,,,,,,,,,,,,,,,,,,,,,,,,,,,,,,,,,,,,,,,,,,,,,,,,,,
MWCNT,,"Synthesized at EPFL Lausanne, Switzerland by chemical vapor deposition of acetylene over Fe2Co supported by CaCO3.
CNT are purified by HCl treatment to remove catalyst and a subsequent heat
treatment at 1000 °C to eliminate oxygen containing functional groups present on CNT surface. Functionalisation of
CNT were performed by oxidizing purified CNT in diluted HNO3 at
room temperature to prevent damaging CNT structure.",tubes,carboxyl (-COOH),May-15,2-5 µm,"Fe and Co catalyst residues of 0.74 w%
and ~0.23 w%",,,,,,,,Algae ,Chlorella vulgaris,"OECD algal test medium buffered with 1.00 mM HEPES, pH 7.00 ± 0.05",96 h,24 ± 0.5 °C,16-h/8-h light/dark cycle 80 ± 5 µE/m^2/s illumination,growth inhibition (haemocytometer),NOEC,3.0 mg/L,The photosynthetic activity was not significantly affected by any tested particulate matter. Up to 95 ± 9% of all algal cells were agglomerated with CNT after 96 h,The growth of the green algae was inhibited due to shading by CNT and the formation of algae-CNT agglomerates.,,"Schwab, Fabienne; Bucheli, Thomas D.; Lukhele, Lungile P.; Magrez, Arnaud; Nowack, Bernd; Sigg, Laura; Knauer, Katja",Are Carbon Nanotube Effects on Green Algae Caused by Shading and Agglomeration?,ENVIRONMENTAL SCIENCE & TECHNOLOGY,45,14,6136,6144,2011,,,,,,,,,,,,,,,,,,,,,,,,,,,,,,,,,,,,,,,,,,,,,,,,,,,,,,,,,,,,,,,,,,,,,,,,,,,,,,,,,,,,,,,,,,,,,,,,,,,,,,,,,,,,,,,,,,,,,,,,,,,,,,,,,,,,,,,,,,,,,,,,,,,,,,,,,,,,,,,,,,,,,,,,,,,,,,,,,,,,,,,,,,,,,,,,,,,,,,,,,,,,,,,,,
MWCNT,,"Synthesized at EPFL Lausanne, Switzerland by chemical vapor deposition of acetylene over Fe2Co supported by CaCO3.
CNT are purified by HCl treatment to remove catalyst and a subsequent heat
treatment at 1000 °C to eliminate oxygen containing functional groups present on CNT surface. Functionalisation of
CNT were performed by oxidizing purified CNT in diluted HNO3 at
room temperature to prevent damaging CNT structure.",tubes,carboxyl (-COOH),May-15,2-5 µm,"Fe and Co catalyst residues of 0.74 w%
and ~0.23 w%",,,,,,,,Algae ,Chlorella vulgaris,"OECD algal test medium buffered with 1.00 mM HEPES, pH 7.00 ± 0.05",96 h,24 ± 0.5 °C,16-h/8-h light/dark cycle 80 ± 5 µE/m^2/s illumination,growth inhibition (haemocytometer),LOEC,13 mg/L,The photosynthetic activity was not significantly affected by any tested particulate matter. Up to 95 ± 9% of all algal cells were agglomerated with CNT after 96 h,The growth of the green algae was inhibited due to shading by CNT and the formation of algae-CNT agglomerates.,,"Schwab, Fabienne; Bucheli, Thomas D.; Lukhele, Lungile P.; Magrez, Arnaud; Nowack, Bernd; Sigg, Laura; Knauer, Katja",Are Carbon Nanotube Effects on Green Algae Caused by Shading and Agglomeration?,ENVIRONMENTAL SCIENCE & TECHNOLOGY,45,14,6136,6144,2011,,,,,,,,,,,,,,,,,,,,,,,,,,,,,,,,,,,,,,,,,,,,,,,,,,,,,,,,,,,,,,,,,,,,,,,,,,,,,,,,,,,,,,,,,,,,,,,,,,,,,,,,,,,,,,,,,,,,,,,,,,,,,,,,,,,,,,,,,,,,,,,,,,,,,,,,,,,,,,,,,,,,,,,,,,,,,,,,,,,,,,,,,,,,,,,,,,,,,,,,,,,,,,,,,
MWCNT,,"Synthesized at EPFL Lausanne, Switzerland by chemical vapor deposition of acetylene over Fe2Co supported by CaCO3.
CNT are purified by HCl treatment to remove catalyst and a subsequent heat
treatment at 1000 °C to eliminate oxygen containing functional groups present on CNT surface. Functionalisation of
CNT were performed by oxidizing purified CNT in diluted HNO3 at
room temperature to prevent damaging CNT structure.",tubes,carboxyl (-COOH),May-15,2-5 µm,"Fe and Co catalyst residues of 0.74 w%
