Repository: NSF-ALL-SPICE-Alliance/Nano

# AFRL, 2022-23 School Year

## Background of the Partnership 

The Airforce Research Laboratory (AFRL) extended a research partnership to ROTC, active duty, reserve military, or US armed forces, veteran students, at Chaminade University of Honolulu and The University of Hawaii at Manoa in Big Data and Analytics. This research partnership allowed students to explore the domain of Data Science and Analytics while exploring nanomaterials with little to no background. This project was built into two phases. Phase I, consisted of training each student in Data Science programming skills, mathmatical and computational skills.

File: AFRL_Fall_2023/data/Beilstein_J_Nanotechnol-06-1788-s002/NanoE-Tox-database.csv (part 4 of 44)
Name,CAS no,"Origin (company, synthesis method)",Shape,Initial coating/functionalization,"Diameter, nm","Length, nm",Possible impurities,"Surface area, BET (m2/g)",Other observations,Media,"Method to
and ~0.23 w%",,,,,,,,Algae ,Chlorella vulgaris,"OECD algal test medium buffered with 1.00 mM HEPES, pH 7.00 ± 0.05",96 h,24 ± 0.5 °C,16-h/8-h light/dark cycle 80 ± 5 µE/m^2/s illumination,growth inhibition (haemocytometer),EC50,40 (95%CI 32-51) mg/L,The photosynthetic activity was not significantly affected by any tested particulate matter. Up to 95 ± 9% of all algal cells were agglomerated with CNT after 96 h,The growth of the green algae was inhibited due to shading by CNT and the formation of algae-CNT agglomerates.,,"Schwab, Fabienne; Bucheli, Thomas D.; Lukhele, Lungile P.; Magrez, Arnaud; Nowack, Bernd; Sigg, Laura; Knauer, Katja",Are Carbon Nanotube Effects on Green Algae Caused by Shading and Agglomeration?,ENVIRONMENTAL SCIENCE & TECHNOLOGY,45,14,6136,6144,2011,,,,,,,,,,,,,,,,,,,,,,,,,,,,,,,,,,,,,,,,,,,,,,,,,,,,,,,,,,,,,,,,,,,,,,,,,,,,,,,,,,,,,,,,,,,,,,,,,,,,,,,,,,,,,,,,,,,,,,,,,,,,,,,,,,,,,,,,,,,,,,,,,,,,,,,,,,,,,,,,,,,,,,,,,,,,,,,,,,,,,,,,,,,,,,,,,,,,,,,,,,,,,,,,,
MWCNT,,"Synthesized at EPFL Lausanne, Switzerland by chemical vapor deposition of acetylene over Fe2Co supported by CaCO3.
CNT are purified by HCl treatment to remove catalyst and a subsequent heat
treatment at 1000 °C to eliminate oxygen containing functional groups present on CNT surface. Functionalisation of
CNT were performed by oxidizing purified CNT in diluted HNO3 at
room temperature to prevent damaging CNT structure, sonicated in presence of natural organic matter",tubes,"carboxyl (-COOH), natural organic matter",May-15,2-5 µm,"Fe and Co catalyst residues of 0.74 w%
and ~0.23 w%",,,,,,,,Algae ,Chlorella vulgaris,"OECD algal test medium buffered with 1.00 mM HEPES, pH 7.00 ± 0.05",96 h,24 ± 0.5 °C,16-h/8-h light/dark cycle 80 ± 5 µE/m^2/s illumination,growth inhibition (haemocytometer),NOEC,0.18 mg/L,The photosynthetic activity was not significantly affected by any tested particulate matter. Up to 95 ± 9% of all algal cells were agglomerated with CNT after 96 h,The growth of the green algae was inhibited due to shading by CNT and the formation of algae-CNT agglomerates.,,"Schwab, Fabienne; Bucheli, Thomas D.; Lukhele, Lungile P.; Magrez, Arnaud; Nowack, Bernd; Sigg, Laura; Knauer, Katja",Are Carbon Nanotube Effects on Green Algae Caused by Shading and Agglomeration?,ENVIRONMENTAL SCIENCE & TECHNOLOGY,45,14,6136,6144,2011,,,,,,,,,,,,,,,,,,,,,,,,,,,,,,,,,,,,,,,,,,,,,,,,,,,,,,,,,,,,,,,,,,,,,,,,,,,,,,,,,,,,,,,,,,,,,,,,,,,,,,,,,,,,,,,,,,,,,,,,,,,,,,,,,,,,,,,,,,,,,,,,,,,,,,,,,,,,,,,,,,,,,,,,,,,,,,,,,,,,,,,,,,,,,,,,,,,,,,,,,,,,,,,,,
MWCNT,,"Synthesized at EPFL Lausanne, Switzerland by chemical vapor deposition of acetylene over Fe2Co supported by CaCO3.
CNT are purified by HCl treatment to remove catalyst and a subsequent heat
treatment at 1000 °C to eliminate oxygen containing functional groups present on CNT surface. Functionalisation of
CNT were performed by oxidizing purified CNT in diluted HNO3 at
room temperature to prevent damaging CNT structure, sonicated in presence of natural organic matter",tubes,"carboxyl (-COOH), natural organic matter",May-15,2-5 µm,"Fe and Co catalyst residues of 0.74 w%
and ~0.23 w%",,,,,,,,Algae ,Chlorella vulgaris,"OECD algal test medium buffered with 1.00 mM HEPES, pH 7.00 ± 0.05",96 h,24 ± 0.5 °C,16-h/8-h light/dark cycle 80 ± 5 µE/m^2/s illumination,growth inhibition (haemocytometer),LOEC,0.53 mg/L,The photosynthetic activity was not significantly affected by any tested particulate matter. Up to 95 ± 9% of all algal cells were agglomerated with CNT after 96 h,The growth of the green algae was inhibited due to shading by CNT and the formation of algae-CNT agglomerates.,,"Schwab, Fabienne; Bucheli, Thomas D.; Lukhele, Lungile P.; Magrez, Arnaud; Nowack, Bernd; Sigg, Laura; Knauer, Katja",Are Carbon Nanotube Effects on Green Algae Caused by Shading and Agglomeration?,ENVIRONMENTAL SCIENCE & TECHNOLOGY,45,14,6136,6144,2011,,,,,,,,,,,,,,,,,,,,,,,,,,,,,,,,,,,,,,,,,,,,,,,,,,,,,,,,,,,,,,,,,,,,,,,,,,,,,,,,,,,,,,,,,,,,,,,,,,,,,,,,,,,,,,,,,,,,,,,,,,,,,,,,,,,,,,,,,,,,,,,,,,,,,,,,,,,,,,,,,,,,,,,,,,,,,,,,,,,,,,,,,,,,,,,,,,,,,,,,,,,,,,,,,
MWCNT,,"Synthesized at EPFL Lausanne, Switzerland by chemical vapor deposition of acetylene over Fe2Co supported by CaCO3.
CNT are purified by HCl treatment to remove catalyst and a subsequent heat
treatment at 1000 °C to eliminate oxygen containing functional groups present on CNT surface. Functionalisation of
CNT were performed by oxidizing purified CNT in diluted HNO3 at
room temperature to prevent damaging CNT structure, sonicated in presence of natural organic matter",tubes,"carboxyl (-COOH), natural organic matter",May-15,2-5 µm,"Fe and Co catalyst residues of 0.74 w%
and ~0.23 w%",,,,,,,,Algae ,Chlorella vulgaris,"OECD algal test medium buffered with 1.00 mM HEPES, pH 7.00 ± 0.05",96 h,24 ± 0.5 °C,16-h/8-h light/dark cycle 80 ± 5 µE/m^2/s illumination,growth inhibition (haemocytometer),EC50,2.5 (95%CI 2.3-2.8) mg/L,The photosynthetic activity was not significantly affected by any tested particulate matter. Up to 95 ± 9% of all algal cells were agglomerated with CNT after 96 h,The growth of the green algae was inhibited due to shading by CNT and the formation of algae-CNT agglomerates.,,"Schwab, Fabienne; Bucheli, Thomas D.; Lukhele, Lungile P.; Magrez, Arnaud; Nowack, Bernd; Sigg, Laura; Knauer, Katja",Are Carbon Nanotube Effects on Green Algae Caused by Shading and Agglomeration?,ENVIRONMENTAL SCIENCE & TECHNOLOGY,45,14,6136,6144,2011,,,,,,,,,,,,,,,,,,,,,,,,,,,,,,,,,,,,,,,,,,,,,,,,,,,,,,,,,,,,,,,,,,,,,,,,,,,,,,,,,,,,,,,,,,,,,,,,,,,,,,,,,,,,,,,,,,,,,,,,,,,,,,,,,,,,,,,,,,,,,,,,,,,,,,,,,,,,,,,,,,,,,,,,,,,,,,,,,,,,,,,,,,,,,,,,,,,,,,,,,,,,,,,,,
MWCNT,,"Synthesized at EPFL Lausanne, Switzerland by chemical vapor deposition of acetylene over Fe2Co supported by CaCO3.
CNT are purified by HCl treatment to remove catalyst and a subsequent heat
treatment at 1000 °C to eliminate oxygen containing functional groups present on CNT surface",tubes,no,May-15,2-5 µm,"Fe and Co catalyst residues of 0.74 w%
and ~0.23 w%",,,,,,,,Algae ,Pseudokirchneriella subcapitata,"OECD algal test medium buffered with 1.00 mM HEPES, pH 7.00 ± 0.05",96 h,24 ± 0.5 °C,16-h/8-h light/dark cycle 80 ± 5 µE/m^2/s illumination,growth inhibition (haemocytometer),NOEC,3.0 mg/L,The photosynthetic activity was not significantly affected by any tested particulate matter. Up to 95 ± 9% of all algal cells were agglomerated with CNT after 96 h,The growth of the green algae was inhibited due to shading by CNT and the formation of algae-CNT agglomerates.,,"Schwab, Fabienne; Bucheli, Thomas D.; Lukhele, Lungile P.; Magrez, Arnaud; Nowack, Bernd; Sigg, Laura; Knauer, Katja",Are Carbon Nanotube Effects on Green Algae Caused by Shading and Agglomeration?,ENVIRONMENTAL SCIENCE & TECHNOLOGY,45,14,6136,6144,2011,,,,,,,,,,,,,,,,,,,,,,,,,,,,,,,,,,,,,,,,,,,,,,,,,,,,,,,,,,,,,,,,,,,,,,,,,,,,,,,,,,,,,,,,,,,,,,,,,,,,,,,,,,,,,,,,,,,,,,,,,,,,,,,,,,,,,,,,,,,,,,,,,,,,,,,,,,,,,,,,,,,,,,,,,,,,,,,,,,,,,,,,,,,,,,,,,,,,,,,,,,,,,,,,,
MWCNT,,"Synthesized at EPFL Lausanne, Switzerland by chemical vapor deposition of acetylene over Fe2Co supported by CaCO3.
CNT are purified by HCl treatment to remove catalyst and a subsequent heat
treatment at 1000 °C to eliminate oxygen containing functional groups present on CNT surface",tubes,no,May-15,2-5 µm,"Fe and Co catalyst residues of 0.74 w%
and ~0.23 w%",,,,,,,,Algae ,Pseudokirchneriella subcapitata,"OECD algal test medium buffered with 1.00 mM HEPES, pH 7.00 ± 0.05",96 h,24 ± 0.5 °C,16-h/8-h light/dark cycle 80 ± 5 µE/m^2/s illumination,growth inhibition (haemocytometer),LOEC,13 mg/L,The photosynthetic activity was not significantly affected by any tested particulate matter. Up to 95 ± 9% of all algal cells were agglomerated with CNT after 96 h,The growth of the green algae was inhibited due to shading by CNT and the formation of algae-CNT agglomerates.,,"Schwab, Fabienne; Bucheli, Thomas D.; Lukhele, Lungile P.; Magrez, Arnaud; Nowack, Bernd; Sigg, Laura; Knauer, Katja",Are Carbon Nanotube Effects on Green Algae Caused by Shading and Agglomeration?,ENVIRONMENTAL SCIENCE & TECHNOLOGY,45,14,6136,6144,2011,,,,,,,,,,,,,,,,,,,,,,,,,,,,,,,,,,,,,,,,,,,,,,,,,,,,,,,,,,,,,,,,,,,,,,,,,,,,,,,,,,,,,,,,,,,,,,,,,,,,,,,,,,,,,,,,,,,,,,,,,,,,,,,,,,,,,,,,,,,,,,,,,,,,,,,,,,,,,,,,,,,,,,,,,,,,,,,,,,,,,,,,,,,,,,,,,,,,,,,,,,,,,,,,,
MWCNT,,"Synthesized at EPFL Lausanne, Switzerland by chemical vapor deposition of acetylene over Fe2Co supported by CaCO3.
CNT are purified by HCl treatment to remove catalyst and a subsequent heat
treatment at 1000 °C to eliminate oxygen containing functional groups present on CNT surface",tubes,no,May-15,2-5 µm,"Fe and Co catalyst residues of 0.74 w%
and ~0.23 w%",,,,,,,,Algae ,Pseudokirchneriella subcapitata,"OECD algal test medium buffered with 1.00 mM HEPES, pH 7.00 ± 0.05",96 h,24 ± 0.5 °C,16-h/8-h light/dark cycle 80 ± 5 µE/m^2/s illumination,growth inhibition (haemocytometer),EC50,36 (95%CI 29-43) mg/L,The photosynthetic activity was not significantly affected by any tested particulate matter. Up to 95 ± 9% of all algal cells were agglomerated with CNT after 96 h,The growth of the green algae was inhibited due to shading by CNT and the formation of algae-CNT agglomerates.,,"Schwab, Fabienne; Bucheli, Thomas D.; Lukhele, Lungile P.; Magrez, Arnaud; Nowack, Bernd; Sigg, Laura; Knauer, Katja",Are Carbon Nanotube Effects on Green Algae Caused by Shading and Agglomeration?,ENVIRONMENTAL SCIENCE & TECHNOLOGY,45,14,6136,6144,2011,,,,,,,,,,,,,,,,,,,,,,,,,,,,,,,,,,,,,,,,,,,,,,,,,,,,,,,,,,,,,,,,,,,,,,,,,,,,,,,,,,,,,,,,,,,,,,,,,,,,,,,,,,,,,,,,,,,,,,,,,,,,,,,,,,,,,,,,,,,,,,,,,,,,,,,,,,,,,,,,,,,,,,,,,,,,,,,,,,,,,,,,,,,,,,,,,,,,,,,,,,,,,,,,,
MWCNT,,"Synthesized at EPFL Lausanne, Switzerland by chemical vapor deposition of acetylene over Fe2Co supported by CaCO3.
CNT are purified by HCl treatment to remove catalyst and a subsequent heat
treatment at 1000 °C to eliminate oxygen containing functional groups present on CNT surface, sonicated in presence of natural organic matter",tubes,natural organic matter,May-15,2-5 µm,"Fe and Co catalyst residues of 0.74 w%
and ~0.23 w%",,,,,,,,Algae ,Pseudokirchneriella subcapitata,"OECD algal test medium buffered with 1.00 mM HEPES, pH 7.00 ± 0.05",96 h,24 ± 0.5 °C,16-h/8-h light/dark cycle 80 ± 5 µE/m^2/s illumination,growth inhibition (haemocytometer),NOEC,1.3 mg/L,The photosynthetic activity was not significantly affected by any tested particulate matter. Up to 95 ± 9% of all algal cells were agglomerated with CNT after 96 h,The growth of the green algae was inhibited due to shading by CNT and the formation of algae-CNT agglomerates.,,"Schwab, Fabienne; Bucheli, Thomas D.; Lukhele, Lungile P.; Magrez, Arnaud; Nowack, Bernd; Sigg, Laura; Knauer, Katja",Are Carbon Nanotube Effects on Green Algae Caused by Shading and Agglomeration?,ENVIRONMENTAL SCIENCE & TECHNOLOGY,45,14,6136,6144,2011,,,,,,,,,,,,,,,,,,,,,,,,,,,,,,,,,,,,,,,,,,,,,,,,,,,,,,,,,,,,,,,,,,,,,,,,,,,,,,,,,,,,,,,,,,,,,,,,,,,,,,,,,,,,,,,,,,,,,,,,,,,,,,,,,,,,,,,,,,,,,,,,,,,,,,,,,,,,,,,,,,,,,,,,,,,,,,,,,,,,,,,,,,,,,,,,,,,,,,,,,,,,,,,,,
MWCNT,,"Synthesized at EPFL Lausanne, Switzerland by chemical vapor deposition of acetylene over Fe2Co supported by CaCO3.
CNT are purified by HCl treatment to remove catalyst and a subsequent heat
treatment at 1000 °C to eliminate oxygen containing functional groups present on CNT surface, sonicated in presence of natural organic matter",tubes,natural organic matter,May-15,2-5 µm,"Fe and Co catalyst residues of 0.74 w%
and ~0.23 w%",,,,,,,,Algae ,Pseudokirchneriella subcapitata,"OECD algal test medium buffered with 1.00 mM HEPES, pH 7.00 ± 0.05",96 h,24 ± 0.5 °C,16-h/8-h light/dark cycle 80 ± 5 µE/m^2/s illumination,growth inhibition (haemocytometer),LOEC,5.5 mg/L,The photosynthetic activity was not significantly affected by any tested particulate matter. Up to 95 ± 9% of all algal cells were agglomerated with CNT after 96 h,The growth of the green algae was inhibited due to shading by CNT and the formation of algae-CNT agglomerates.,,"Schwab, Fabienne; Bucheli, Thomas D.; Lukhele, Lungile P.; Magrez, Arnaud; Nowack, Bernd; Sigg, Laura; Knauer, Katja",Are Carbon Nanotube Effects on Green Algae Caused by Shading and Agglomeration?,ENVIRONMENTAL SCIENCE & TECHNOLOGY,45,14,6136,6144,2011,,,,,,,,,,,,,,,,,,,,,,,,,,,,,,,,,,,,,,,,,,,,,,,,,,,,,,,,,,,,,,,,,,,,,,,,,,,,,,,,,,,,,,,,,,,,,,,,,,,,,,,,,,,,,,,,,,,,,,,,,,,,,,,,,,,,,,,,,,,,,,,,,,,,,,,,,,,,,,,,,,,,,,,,,,,,,,,,,,,,,,,,,,,,,,,,,,,,,,,,,,,,,,,,,
MWCNT,,"Synthesized at EPFL Lausanne, Switzerland by chemical vapor deposition of acetylene over Fe2Co supported by CaCO3.
CNT are purified by HCl treatment to remove catalyst and a subsequent heat
treatment at 1000 °C to eliminate oxygen containing functional groups present on CNT surface, sonicated in presence of natural organic matter",tubes,natural organic matter,May-15,2-5 µm,"Fe and Co catalyst residues of 0.74 w%
and ~0.23 w%",,,,,,,,Algae ,Pseudokirchneriella subcapitata,"OECD algal test medium buffered with 1.00 mM HEPES, pH 7.00 ± 0.05",96 h,24 ± 0.5 °C,16-h/8-h light/dark cycle 80 ± 5 µE/m^2/s illumination,growth inhibition (haemocytometer),EC50,20 (95%CI 20-112) mg/L,The photosynthetic activity was not significantly affected by any tested particulate matter. Up to 95 ± 9% of all algal cells were agglomerated with CNT after 96 h,The growth of the green algae was inhibited due to shading by CNT and the formation of algae-CNT agglomerates.,,"Schwab, Fabienne; Bucheli, Thomas D.; Lukhele, Lungile P.; Magrez, Arnaud; Nowack, Bernd; Sigg, Laura; Knauer, Katja",Are Carbon Nanotube Effects on Green Algae Caused by Shading and Agglomeration?,ENVIRONMENTAL SCIENCE & TECHNOLOGY,45,14,6136,6144,2011,,,,,,,,,,,,,,,,,,,,,,,,,,,,,,,,,,,,,,,,,,,,,,,,,,,,,,,,,,,,,,,,,,,,,,,,,,,,,,,,,,,,,,,,,,,,,,,,,,,,,,,,,,,,,,,,,,,,,,,,,,,,,,,,,,,,,,,,,,,,,,,,,,,,,,,,,,,,,,,,,,,,,,,,,,,,,,,,,,,,,,,,,,,,,,,,,,,,,,,,,,,,,,,,,
MWCNT,,"Ctube 100, CNT Co. Ltd., Incheon – South Korea, the raw MWCNT was refluxed
in HNO3 for 12 h at 150 ºC",tubes,oxydized,Oct-40,<5 µm,<5% Fe residue,264,"oxidation temperature 587 °C
defects ID/IG ratio 1.02",,,,,-27 mV,fish,Oreochromis niloticus,,96 h,,,mortality,NOEC,3 mg/L,oxidized multiwall carbon nanotubes (HNO3-MWCNT) enhanced the lead acute toxicity on the freshwater fish Nile tilapia,,,"Martinez, D. S. T.; Alves, O. L.; Barbieri, E.",Carbon nanotubes enhanced the lead toxicity on the freshwater fish,NANOSAFE 2012: INTERNATIONAL CONFERENCES ON SAFE PRODUCTION AND USE OF NANOMATERIALS,429,,12043,,2013,,,,,,,,,,,,,,,,,,,,,,,,,,,,,,,,,,,,,,,,,,,,,,,,,,,,,,,,,,,,,,,,,,,,,,,,,,,,,,,,,,,,,,,,,,,,,,,,,,,,,,,,,,,,,,,,,,,,,,,,,,,,,,,,,,,,,,,,,,,,,,,,,,,,,,,,,,,,,,,,,,,,,,,,,,,,,,,,,,,,,,,,,,,,,,,,,,,,,,,,,,,,,,,,,
MWCNT,,Arkema France,tubes,,<20 ,0.1-10 µm,"95% of C,
1.32% of Al,
0.85% of Fe",270,5-15 walls,,,,,,amphibian,Xenopus laevis,"reconstituted water (distilled tap water with 294 mg/L CaCl2*2H2O, 123.25 mg/L MgSO4*7H2O, 64.75 mg/L NaHCO3, 5.75 mg/L KCl), fed with dehydrated fish food",12 days,22 ± 0.5 °C,natural light,larval mortality,NOEC,10 mg/L,"No genotoxicity via micronucleus induction
in erythrocytes was observed.",,The visual inspection under binocular revealed the presence of black masses around the gills of larvae only exposed to stabilized MWCNTs from 1 mg/L,"Bourdiol, Floriane; Mouchet, Florence; Perrault, Annie; Fourquaux, Isabelle; Datas, Lucien; Gancet, Christian; Boutonnet, Jean-Charles; Pinelli, Eric; Gauthier, Laury; Flahaut, Emmanuel","Biocompatible polymer-assisted dispersion of multi walled carbon nanotubes in water, application to the investigation of their ecotoxicity using Xenopus laevis amphibian larvae",CARBON,54,,175,191,2013,,,,,,,,,,,,,,,,,,,,,,,,,,,,,,,,,,,,,,,,,,,,,,,,,,,,,,,,,,,,,,,,,,,,,,,,,,,,,,,,,,,,,,,,,,,,,,,,,,,,,,,,,,,,,,,,,,,,,,,,,,,,,,,,,,,,,,,,,,,,,,,,,,,,,,,,,,,,,,,,,,,,,,,,,,,,,,,,,,,,,,,,,,,,,,,,,,,,,,,,,,,,,,,,,
MWCNT,,Arkema France,tubes,,<20 ,0.1-10 µm,"95% of C,
1.32% of Al,
0.85% of Fe",270,5-15 walls,,,,,,amphibian,Xenopus laevis,"reconstituted water (distilled tap water with 294 mg/L CaCl2*2H2O, 123.25 mg/L MgSO4*7H2O, 64.75 mg/L NaHCO3, 5.75 mg/L KCl), fed with dehydrated fish food",12 days,22 ± 0.5 °C,natural light,larval mortality,EC20,50 mg/L,"No genotoxicity via micronucleus induction
in erythrocytes was observed.",,The visual inspection under binocular revealed the presence of black masses around the gills of larvae only exposed to stabilized MWCNTs from 1 mg/L,"Bourdiol, Floriane; Mouchet, Florence; Perrault, Annie; Fourquaux, Isabelle; Datas, Lucien; Gancet, Christian; Boutonnet, Jean-Charles; Pinelli, Eric; Gauthier, Laury; Flahaut, Emmanuel","Biocompatible polymer-assisted dispersion of multi walled carbon nanotubes in water, application to the investigation of their ecotoxicity using Xenopus laevis amphibian larvae",CARBON,54,,175,191,2013,,,,,,,,,,,,,,,,,,,,,,,,,,,,,,,,,,,,,,,,,,,,,,,,,,,,,,,,,,,,,,,,,,,,,,,,,,,,,,,,,,,,,,,,,,,,,,,,,,,,,,,,,,,,,,,,,,,,,,,,,,,,,,,,,,,,,,,,,,,,,,,,,,,,,,,,,,,,,,,,,,,,,,,,,,,,,,,,,,,,,,,,,,,,,,,,,,,,,,,,,,,,,,,,,
MWCNT,,"Arkema France, carboxymethylcellulose sodium salt was used as stabilizing agent",tubes,carboxymethylcellulose,<20 ,0.1-10 µm,"95% of C,
1.32% of Al,
0.85% of Fe",270,5-15 walls,,,,,,amphibian,Xenopus laevis,"reconstituted water (distilled tap water with 294 mg/L CaCl2*2H2O, 123.25 mg/L MgSO4*7H2O, 64.75 mg/L NaHCO3, 5.75 mg/L KCl), fed with dehydrated fish food",12 days,22 ± 0.5 °C,natural light,larval mortality,NOEC,0.1 mg/L,"No genotoxicity via micronucleus induction
in erythrocytes was observed.",,The visual inspection under binocular revealed the presence of black masses around the gills of larvae only exposed to stabilized MWCNTs from 1 mg/L,"Bourdiol, Floriane; Mouchet, Florence; Perrault, Annie; Fourquaux, Isabelle; Datas, Lucien; Gancet, Christian; Boutonnet, Jean-Charles; Pinelli, Eric; Gauthier, Laury; Flahaut, Emmanuel","Biocompatible polymer-assisted dispersion of multi walled carbon nanotubes in water, application to the investigation of their ecotoxicity using Xenopus laevis amphibian larvae",CARBON,54,,175,191,2013,,,,,,,,,,,,,,,,,,,,,,,,,,,,,,,,,,,,,,,,,,,,,,,,,,,,,,,,,,,,,,,,,,,,,,,,,,,,,,,,,,,,,,,,,,,,,,,,,,,,,,,,,,,,,,,,,,,,,,,,,,,,,,,,,,,,,,,,,,,,,,,,,,,,,,,,,,,,,,,,,,,,,,,,,,,,,,,,,,,,,,,,,,,,,,,,,,,,,,,,,,,,,,,,,
MWCNT,,"Arkema France, carboxymethylcellulose sodium salt was used as stabilizing agent",tubes,carboxymethylcellulose,<20 ,0.1-10 µm,"95% of C,
1.32% of Al,
0.85% of Fe",270,5-15 walls,,,,,,amphibian,Xenopus laevis,"reconstituted water (distilled tap water with 294 mg/L CaCl2*2H2O, 123.25 mg/L MgSO4*7H2O, 64.75 mg/L NaHCO3, 5.75 mg/L KCl), fed with dehydrated fish food",12 days,22 ± 0.5 °C,natural light,larval mortality,EC15,1 mg/L,"No genotoxicity via micronucleus induction
in erythrocytes was observed.",,The visual inspection under binocular revealed the presence of black masses around the gills of larvae only exposed to stabilized MWCNTs from 1 mg/L,"Bourdiol, Floriane; Mouchet, Florence; Perrault, Annie; Fourquaux, Isabelle; Datas, Lucien; Gancet, Christian; Boutonnet, Jean-Charles; Pinelli, Eric; Gauthier, Laury; Flahaut, Emmanuel","Biocompatible polymer-assisted dispersion of multi walled carbon nanotubes in water, application to the investigation of their ecotoxicity using Xenopus laevis amphibian larvae",CARBON,54,,175,191,2013,,,,,,,,,,,,,,,,,,,,,,,,,,,,,,,,,,,,,,,,,,,,,,,,,,,,,,,,,,,,,,,,,,,,,,,,,,,,,,,,,,,,,,,,,,,,,,,,,,,,,,,,,,,,,,,,,,,,,,,,,,,,,,,,,,,,,,,,,,,,,,,,,,,,,,,,,,,,,,,,,,,,,,,,,,,,,,,,,,,,,,,,,,,,,,,,,,,,,,,,,,,,,,,,,
MWCNT,,"Arkema France, carboxymethylcellulose sodium salt was used as stabilizing agent",tubes,carboxymethylcellulose,<20 ,0.1-10 µm,"95% of C,
1.32% of Al,
0.85% of Fe",270,5-15 walls,,,,,,amphibian,Xenopus laevis,"reconstituted water (distilled tap water with 294 mg/L CaCl2*2H2O, 123.25 mg/L MgSO4*7H2O, 64.75 mg/L NaHCO3, 5.75 mg/L KCl), fed with dehydrated fish food",12 days,22 ± 0.5 °C,natural light,larval mortality,EC30,10 mg/L,"No genotoxicity via micronucleus induction
in erythrocytes was observed.",,The visual inspection under binocular revealed the presence of black masses around the gills of larvae only exposed to stabilized MWCNTs from 1 mg/L,"Bourdiol, Floriane; Mouchet, Florence; Perrault, Annie; Fourquaux, Isabelle; Datas, Lucien; Gancet, Christian; Boutonnet, Jean-Charles; Pinelli, Eric; Gauthier, Laury; Flahaut, Emmanuel","Biocompatible polymer-assisted dispersion of multi walled carbon nanotubes in water, application to the investigation of their ecotoxicity using Xenopus laevis amphibian larvae",CARBON,54,,175,191,2013,,,,,,,,,,,,,,,,,,,,,,,,,,,,,,,,,,,,,,,,,,,,,,,,,,,,,,,,,,,,,,,,,,,,,,,,,,,,,,,,,,,,,,,,,,,,,,,,,,,,,,,,,,,,,,,,,,,,,,,,,,,,,,,,,,,,,,,,,,,,,,,,,,,,,,,,,,,,,,,,,,,,,,,,,,,,,,,,,,,,,,,,,,,,,,,,,,,,,,,,,,,,,,,,,
MWCNT,,"Arkema France, gum arabic was used as stabilizing agent",tubes,gum arabic ,<20 ,0.1-10 µm,"95% of C,
1.32% of Al,
0.85% of Fe",270,5-15 walls,,,,,,amphibian,Xenopus laevis,"reconstituted water (distilled tap water with 294 mg/L CaCl2*2H2O, 123.25 mg/L MgSO4*7H2O, 64.75 mg/L NaHCO3, 5.75 mg/L KCl), fed with dehydrated fish food",12 days,22 ± 0.5 °C,natural light,larval mortality,NOEC,10 mg/L,"No genotoxicity via micronucleus induction
in erythrocytes was observed.",,The visual inspection under binocular revealed the presence of black masses around the gills of larvae only exposed to stabilized MWCNTs from 1 mg/L,"Bourdiol, Floriane; Mouchet, Florence; Perrault, Annie; Fourquaux, Isabelle; Datas, Lucien; Gancet, Christian; Boutonnet, Jean-Charles; Pinelli, Eric; Gauthier, Laury; Flahaut, Emmanuel","Biocompatible polymer-assisted dispersion of multi walled carbon nanotubes in water, application to the investigation of their ecotoxicity using Xenopus laevis amphibian larvae",CARBON,54,,175,191,2013,,,,,,,,,,,,,,,,,,,,,,,,,,,,,,,,,,,,,,,,,,,,,,,,,,,,,,,,,,,,,,,,,,,,,,,,,,,,,,,,,,,,,,,,,,,,,,,,,,,,,,,,,,,,,,,,,,,,,,,,,,,,,,,,,,,,,,,,,,,,,,,,,,,,,,,,,,,,,,,,,,,,,,,,,,,,,,,,,,,,,,,,,,,,,,,,,,,,,,,,,,,,,,,,,
MWCNT,,"Arkema France, gum arabic was used as stabilizing agent",tubes,gum arabic ,<20 ,0.1-10 µm,"95% of C,
1.32% of Al,
0.85% of Fe",270,5-15 walls,,,,,,amphibian,Xenopus laevis,"reconstituted water (distilled tap water with 294 mg/L CaCl2*2H2O, 123.25 mg/L MgSO4*7H2O, 64.75 mg/L NaHCO3, 5.75 mg/L KCl), fed with dehydrated fish food",12 days,22 ± 0.5 °C,natural light,larval mortality,EC20,50 mg/L,"No genotoxicity via micronucleus induction
in erythrocytes was observed.",,The visual inspection under binocular revealed the presence of black masses around the gills of larvae only exposed to stabilized MWCNTs from 1 mg/L,"Bourdiol, Floriane; Mouchet, Florence; Perrault, Annie; Fourquaux, Isabelle; Datas, Lucien; Gancet, Christian; Boutonnet, Jean-Charles; Pinelli, Eric; Gauthier, Laury; Flahaut, Emmanuel","Biocompatible polymer-assisted dispersion of multi walled carbon nanotubes in water, application to the investigation of their ecotoxicity using Xenopus laevis amphibian larvae",CARBON,54,,175,191,2013,,,,,,,,,,,,,,,,,,,,,,,,,,,,,,,,,,,,,,,,,,,,,,,,,,,,,,,,,,,,,,,,,,,,,,,,,,,,,,,,,,,,,,,,,,,,,,,,,,,,,,,,,,,,,,,,,,,,,,,,,,,,,,,,,,,,,,,,,,,,,,,,,,,,,,,,,,,,,,,,,,,,,,,,,,,,,,,,,,,,,,,,,,,,,,,,,,,,,,,,,,,,,,,,,
SWCNT,,"produced by acid oxidation from HipCo tube, Carbon Nanotechnologies",tubes,oxydized,2-Oct,<500 ,,,,,,,,,protozoa,Tetrahymena thermophila,proteose peptone yeast extract,4 days,,,viability,NOEC,6.8 µg/mL,"SWNT did not show any obvious effect on bacteria intake,",,dark granules inside ciliates were observed and were interpreted as food vacuoles containing SWNT,"Chan, Tiffany S. Y.; Nasser, Fatima; St-Denis, Christine H.; Mandal, Himadri S.; Ghafari, Parnian; Hadjout-Rabi, Nacima; Bols, Niels C.; Tang, Xiaowu (Shirley)",Carbon nanotube compared with carbon black: effects on bacterial survival against grazing by ciliates and antimicrobial treatments,NANOTOXICOLOGY,7,3,251,258,2013,,,,,,,,,,,,,,,,,,,,,,,,,,,,,,,,,,,,,,,,,,,,,,,,,,,,,,,,,,,,,,,,,,,,,,,,,,,,,,,,,,,,,,,,,,,,,,,,,,,,,,,,,,,,,,,,,,,,,,,,,,,,,,,,,,,,,,,,,,,,,,,,,,,,,,,,,,,,,,,,,,,,,,,,,,,,,,,,,,,,,,,,,,,,,,,,,,,,,,,,,,,,,,,,,
MWCNT,,"Synthesized by means of a floating catalytic chemical vapor deposition process using ferrocene and ethylene as the transition metal and carbon precursors, respectively. Purified by washing and filtering with isopropyl alcohol in a Millipore filtration system.",tubes,,20-40 ,40-60 µm,,,,"Bold’s basal culture medium, pH 7.4",,,,ca -20 mV,Algae ,Chlorella vulgaris,"Bold’s basal culture medium, pH 7.4",96 h,20 ± 0.5 °C,50–80 μmol/m^2/s photosynthetic photon flux,viability,EC54.5,100 µg/mL,"NP exposure led to a decreased in the number of cells, in a non-dose-dependent manner. After 96 hours, for MWCNT nanoparticles, a decrease of the photosynthetic activity at all concentrations was observed. SOD activity increased. The
ATP levels after contact with MWCNT decreased, and after 48 hours they were significantly lower than the levels in the control cells.","NPs appear to affect algae growth and cause cell death by inducing oxidation, disturbing ATP production, decreasing photosynthetic activity and physical stress.",,"Pereira, Michele M.; Mouton, Ludovic; Yepremian, Claude; Coute, Alain; Lo, Joanne; Marconcini, Jose M.; Ladeira, Luiz O.; Raposo, Nadia R. B.; Brandao, Humberto M.; Brayner, Roberta",Ecotoxicological effects of carbon nanotubes and cellulose nanofibers in Chlorella vulgaris,JOURNAL OF NANOBIOTECHNOLOGY,12,,15,,2014,,,,,,,,,,,,,,,,,,,,,,,,,,,,,,,,,,,,,,,,,,,,,,,,,,,,,,,,,,,,,,,,,,,,,,,,,,,,,,,,,,,,,,,,,,,,,,,,,,,,,,,,,,,,,,,,,,,,,,,,,,,,,,,,,,,,,,,,,,,,,,,,,,,,,,,,,,,,,,,,,,,,,,,,,,,,,,,,,,,,,,,,,,,,,,,,,,,,,,,,,,,,,,,,,
MWCNT,,"Synthesized by means of a floating catalytic chemical vapor deposition process using ferrocene and ethylene as the transition metal and carbon precursors, respectively. Purified by washing and filtering with isopropyl alcohol in a Millipore filtration system.",tubes,,20-40 ,40-60 µm,,,,Seine river water,,,,ca -10 mV,Algae ,Chlorella vulgaris,Seine river water,96 h,20 ± 0.5 °C,50–80 μmol/m^2/s photosynthetic photon flux,viability,EC44.67,50 µg/mL,"A decrease in algal growth was only observed after 24 hours of exposure (100 μg/mL MWCNT). No photosynthetic
activity variation was observed after contact with 1 μg/mL MWCNT after 48 and 96 hours as well as after contact with 50 μg/mL after 24, 48 and 96 hours and after contact with 100 μg/mL between 24 and 72 hours. However, for 1 μg/mL MWCNT after
24 hours, 50 μg/mL MWCNT after 72 hours  and 100 μg/mL after 96 hours, the photosynthetic activities decreased significantly. An increase of SOD activity was observed after 24 hours. The
ATP levels after contact with MWCNT decreased, and after 48 hours they were significantly lower than the levels in the control cells.","NPs appear to affect algae growth and cause cell death by inducing oxidation, disturbing ATP production, decreasing photosynthetic activity and physical stress.",,"Pereira, Michele M.; Mouton, Ludovic; Yepremian, Claude; Coute, Alain; Lo, Joanne; Marconcini, Jose M.; Ladeira, Luiz O.; Raposo, Nadia R. B.; Brandao, Humberto M.; Brayner, Roberta",Ecotoxicological effects of carbon nanotubes and cellulose nanofibers in Chlorella vulgaris,JOURNAL OF NANOBIOTECHNOLOGY,12,,15,,2014,,,,,,,,,,,,,,,,,,,,,,,,,,,,,,,,,,,,,,,,,,,,,,,,,,,,,,,,,,,,,,,,,,,,,,,,,,,,,,,,,,,,,,,,,,,,,,,,,,,,,,,,,,,,,,,,,,,,,,,,,,,,,,,,,,,,,,,,,,,,,,,,,,,,,,,,,,,,,,,,,,,,,,,,,,,,,,,,,,,,,,,,,,,,,,,,,,,,,,,,,,,,,,,,,
MWCNT,,"Synthesized by means of a floating catalytic chemical vapor deposition process using ferrocene and ethylene as the transition metal and carbon precursors, respectively. Purified by washing and filtering with isopropyl alcohol in a Millipore filtration system.",tubes,,20-40 ,40-60 µm,,,,Seine river water,,,,ca -10 mV,Algae ,Chlorella vulgaris,Seine river water,96 h,20 ± 0.5 °C,50–80 μmol/m^2/s photosynthetic photon flux,viability,EC66.05,100 µg/mL,"A decrease in algal growth was only observed after 24 hours of exposure (100 μg/mL MWCNT). No photosynthetic
activity variation was observed after contact with 1 μg/mL MWCNT after 48 and 96 hours as well as after contact with 50 μg/mL after 24, 48 and 96 hours and after contact with 100 μg/mL between 24 and 72 hours. However, for 1 μg/mL MWCNT after
24 hours, 50 μg/mL MWCNT after 72 hours  and 100 μg/mL after 96 hours, the photosynthetic activities decreased significantly. An increase of SOD activity was observed after 24 hours. The
ATP levels after contact with MWCNT decreased, and after 48 hours they were significantly lower than the levels in the control cells.","NPs appear to affect algae growth and cause cell death by inducing oxidation, disturbing ATP production, decreasing photosynthetic activity and physical stress.",,"Pereira, Michele M.; Mouton, Ludovic; Yepremian, Claude; Coute, Alain; Lo, Joanne; Marconcini, Jose M.; Ladeira, Luiz O.; Raposo, Nadia R. B.; Brandao, Humberto M.; Brayner, Roberta",Ecotoxicological effects of carbon nanotubes and cellulose nanofibers in Chlorella vulgaris,JOURNAL OF NANOBIOTECHNOLOGY,12,,15,,2014,,,,,,,,,,,,,,,,,,,,,,,,,,,,,,,,,,,,,,,,,,,,,,,,,,,,,,,,,,,,,,,,,,,,,,,,,,,,,,,,,,,,,,,,,,,,,,,,,,,,,,,,,,,,,,,,,,,,,,,,,,,,,,,,,,,,,,,,,,,,,,,,,,,,,,,,,,,,,,,,,,,,,,,,,,,,,,,,,,,,,,,,,,,,,,,,,,,,,,,,,,,,,,,,,
MWCNT,,"produced by acid oxidation from Ctube 100, CNT Co. Ltd. (Incheon,Korea)",tubes,oxydized,Oct-40,<10 µm,<1.0% metallic residue,260 ±10,ID/IG ratio 1.64 ± 0.3,deionized water,,,,-27 ± 8 mV,crustacean,Daphnia similis,"Reconstituted mineral water pH 7.2, conductivity 160 μS/cm and hardness 44 mg/L of CaCO3) was prepared by adding 1.2 × 10−4 mol/L CaSO4·2H2O, 3.0 × 10−5 mol/L KCl, 6.0 × 10−4 mol/L NaHCO3 and 4.0 × 10−4 mol/L MgSO4·7H2O to mineral water from the Próspera natural fountain (Serra Negra, São Paulo, Brazil)",48 h,18-22 °C,dark,immobilization,EC50,36.4 mg/L,,,In the case of the acute test performed with CNT-LQES1 alone it is possible to observe the carbon nanotube agglomerates interacting with the Daphnia carapace or body surface. Large amounts of dark material were also found in the gut tract.,"Martinez, Diego Stefani T.; Faria, Andreia F.; Berni, Elias; Souza Filho, Antonio G.; Almeida, Gilberto; Caloto-Oliveira, Adria; Grossman, Matthew J.; Durrant, Lucia R.; Umbuzeiro, Gisela A.; Alves, Oswaldo L.",Exploring the use of biosurfactants from Bacillus subtilis in bionanotechnology: A potential dispersing agent for carbon nanotube ecotoxicological studies,PROCESS BIOCHEMISTRY,49,7,1162,1168,2014,,,,,,,,,,,,,,,,,,,,,,,,,,,,,,,,,,,,,,,,,,,,,,,,,,,,,,,,,,,,,,,,,,,,,,,,,,,,,,,,,,,,,,,,,,,,,,,,,,,,,,,,,,,,,,,,,,,,,,,,,,,,,,,,,,,,,,,,,,,,,,,,,,,,,,,,,,,,,,,,,,,,,,,,,,,,,,,,,,,,,,,,,,,,,,,,,,,,,,,,,,,,,,,,,
MWCNT,,"produced by acid oxidation from Ctube 100, CNT Co. Ltd. (Incheon,Korea), dispersed with 0.25 g/L of  biosurfactant from Bacillus subtilis",tubes,"oxydized, biosurfactant from Bacillus subtilis",Oct-40,<10 µm,<1.0% metallic residue,260 ±10,ID/IG ratio 1.64 ± 0.3,deionized water,,,,-27 ± 8 mV,crustacean,Daphnia similis,"Reconstituted mineral water pH 7.2, conductivity 160 μS/cm and hardness 44 mg/L of CaCO3) was prepared by adding 1.2 × 10−4 mol/L CaSO4·2H2O, 3.0 × 10−5 mol/L KCl, 6.0 × 10−4 mol/L NaHCO3 and 4.0 × 10−4 mol/L MgSO4·7H2O to mineral water from the Próspera natural fountain (Serra Negra, São Paulo, Brazil)",48 h,18-22 °C,dark,immobilization,NOEC,30 mg/L,,,After the dispersion of CNT-LQES1with BioS the agglomerates were not observed. The nanomaterial was observed inside and localized in the gut of D. similis.,"Martinez, Diego Stefani T.; Faria, Andreia F.; Berni, Elias; Souza Filho, Antonio G.; Almeida, Gilberto; Caloto-Oliveira, Adria; Grossman, Matthew J.; Durrant, Lucia R.; Umbuzeiro, Gisela A.; Alves, Oswaldo L.",Exploring the use of biosurfactants from Bacillus subtilis in bionanotechnology: A potential dispersing agent for carbon nanotube ecotoxicological studies,PROCESS BIOCHEMISTRY,49,7,1162,1168,2014,,,,,,,,,,,,,,,,,,,,,,,,,,,,,,,,,,,,,,,,,,,,,,,,,,,,,,,,,,,,,,,,,,,,,,,,,,,,,,,,,,,,,,,,,,,,,,,,,,,,,,,,,,,,,,,,,,,,,,,,,,,,,,,,,,,,,,,,,,,,,,,,,,,,,,,,,,,,,,,,,,,,,,,,,,,,,,,,,,,,,,,,,,,,,,,,,,,,,,,,,,,,,,,,,
SWCNT,,"Carbon Solutions, Inc. (Riverside, CA), dispersing agent Suwannee River natural organic matter",tubes,Suwannee River natural organic matter,1.22-1.96 ,100-1000 µm,"0.16 ± 0.01%  of Y,
0.58 ± 0.06% of Ni",,,filtered seawater,DLS,3660 ± 200 nm,,,mussel,Mytilus galloprovincialis,filtered seawater with phytoplankton feed,4 weeks,14 °C,,phytoplankton clearance rate,EC25,3 mg/L,,,"After four weeks of exposure to 3 mg CNTs/L, biodeposits had the highest estimated CNTconcentrations at 113.1 ± 100 mg CNTs/g.","Hanna, Shannon K.; Miller, Robert J.; Lenihan, Hunter S.",Deposition of carbon nanotubes by a marine suspension feeder revealed by chemical and isotopic tracers,JOURNAL OF HAZARDOUS MATERIALS,279,,32,37,2014,,,,,,,,,,,,,,,,,,,,,,,,,,,,,,,,,,,,,,,,,,,,,,,,,,,,,,,,,,,,,,,,,,,,,,,,,,,,,,,,,,,,,,,,,,,,,,,,,,,,,,,,,,,,,,,,,,,,,,,,,,,,,,,,,,,,,,,,,,,,,,,,,,,,,,,,,,,,,,,,,,,,,,,,,,,,,,,,,,,,,,,,,,,,,,,,,,,,,,,,,,,,,,,,,
SWCNT,,"Carbon Solutions, Inc. (Riverside, CA), dispersing agent Suwannee River natural organic matter",tubes,Suwannee River natural organic matter,1.22-1.96 ,100-1000 µm,"0.16 ± 0.01%  of Y,
0.58 ± 0.06% of Ni",,,filtered seawater,DLS,3660 ± 200 nm,,,mussel,Mytilus galloprovincialis,filtered seawater with phytoplankton feed,4 weeks,14 °C,,growth rate,NOEC,3 mg/L,,,"After four weeks of exposure to 3 mg CNTs/L, biodeposits had the highest estimated CNTconcentrations at 113.1 ± 100 mg CNTs/g.","Hanna, Shannon K.; Miller, Robert J.; Lenihan, Hunter S.",Deposition of carbon nanotubes by a marine suspension feeder revealed by chemical and isotopic tracers,JOURNAL OF HAZARDOUS MATERIALS,279,,32,37,2014,,,,,,,,,,,,,,,,,,,,,,,,,,,,,,,,,,,,,,,,,,,,,,,,,,,,,,,,,,,,,,,,,,,,,,,,,,,,,,,,,,,,,,,,,,,,,,,,,,,,,,,,,,,,,,,,,,,,,,,,,,,,,,,,,,,,,,,,,,,,,,,,,,,,,,,,,,,,,,,,,,,,,,,,,,,,,,,,,,,,,,,,,,,,,,,,,,,,,,,,,,,,,,,,,
C70 fullerene,,in house synthesized,spherical,NOM (natural organic matter),,,,,,Rice germination buffer,DLS,1.19,,,plant,rice,Rice germination buffer,2 weeks exposure to NPs in media + transfer to no NPs containing soil,25 C,translocation of C70 to stems and leaves,,C70 were easily translocated from roots to leaves and rest of plant ,,,,C70 were easily translocated from roots to leaves and rest of plant,"Sijie Lin, Jason Reppert, Qian Hu, JoAn S. Hudson, Michelle L. Reid, Tatsiana A. Ratnikova, Apparao M. Rao, Hong Luo, Pu Chun Ke","Uptake, Translocation, and Transmission of Carbon Nanomaterials in Rice Plants",Small,2009,5(10),1128–1132,,,,,,,,,,,,,,,,,,,,,,,,,,,,,,,,,,,,,,,,,,,,,,,,,,,,,,,,,,,,,,,,,,,,,,,,,,,,,,,,,,,,,,,,,,,,,,,,,,,,,,,,,,,,,,,,,,,,,,,,,,,,,,,,,,,,,,,,,,,,,,,,,,,,,,,,,,,,,,,,,,,,,,,,,,,,,,,,,,,,,,,,,,,,,,,,,,,,,,,,,,,,,,,,,,,
C60 fullerene,,Sigma-Aldrich,spherical,,,,99.5% purity,,,sediment water,,,,,Hydra,Hydra attenuata,sediment water,96h,,,"acte sublethality, morphological changes", EC50,10-100 mg/L,,,,"C. Blaise,F. Gagne, J. F. Ferard, P. Eullaffroy",Ecotoxicity of Selected Nano-Materials to Aquatic Organisms,Environmental Toxicology,23,5,591,598,2008,,,,,,,,,,,,,,,,,,,,,,,,,,,,,,,,,,,,,,,,,,,,,,,,,,,,,,,,,,,,,,,,,,,,,,,,,,,,,,,,,,,,,,,,,,,,,,,,,,,,,,,,,,,,,,,,,,,,,,,,,,,,,,,,,,,,,,,,,,,,,,,,,,,,,,,,,,,,,,,,,,,,,,,,,,,,,,,,,,,,,,,,,,,,,,,,,,,,,,,,,,,,,,,,,
C60 fullerene,,Sigma-Aldrich,spherical,,,,99.5% purity,,,sediment water,,,,,bacteria,11 bacterial species,sediment water,18 h,,,"growth inhibition, complete inhibition of bacterial growth",EC50,>100 mg/L,,,,"C. Blaise,F. Gagne, J. F. Ferard, P. Eullaffroy",Ecotoxicity of Selected Nano-Materials to Aquatic Organisms,Environmental Toxicology,23,5,591,598,2008,,,,,,,,,,,,,,,,,,,,,,,,,,,,,,,,,,,,,,,,,,,,,,,,,,,,,,,,,,,,,,,,,,,,,,,,,,,,,,,,,,,,,,,,,,,,,,,,,,,,,,,,,,,,,,,,,,,,,,,,,,,,,,,,,,,,,,,,,,,,,,,,,,,,,,,,,,,,,,,,,,,,,,,,,,,,,,,,,,,,,,,,,,,,,,,,,,,,,,,,,,,,,,,,,
C60 fullerene,,Sigma-Aldrich,spherical,,,,99.5% purity,,,sediment,,,,,bacteria,Vibrio fisheri,sediment,15 min,,,Acute inhibition fo bacterial luminescence,IC25,>100 mg/L,,,,"C. Blaise,F. Gagne, J. F. Ferard, P. Eullaffroy",Ecotoxicity of Selected Nano-Materials to Aquatic Organisms,Environmental Toxicology,23,5,591,598,2008,,,,,,,,,,,,,,,,,,,,,,,,,,,,,,,,,,,,,,,,,,,,,,,,,,,,,,,,,,,,,,,,,,,,,,,,,,,,,,,,,,,,,,,,,,,,,,,,,,,,,,,,,,,,,,,,,,,,,,,,,,,,,,,,,,,,,,,,,,,,,,,,,,,,,,,,,,,,,,,,,,,,,,,,,,,,,,,,,,,,,,,,,,,,,,,,,,,,,,,,,,,,,,,,,
C60 fullerene,,Sigma-Aldrich,spherical,,,,99.5% purity,,,sediment water,,,,,fish,trout hepatocyte cell line,sediment water,48h,,,acute cytotoxicity,LOEC,>100 mg/L,,,,"C. Blaise,F. Gagne, J. F. Ferard, P. Eullaffroy",Ecotoxicity of Selected Nano-Materials to Aquatic Organisms,Environmental Toxicology,23,5,591,598,2008,,,,,,,,,,,,,,,,,,,,,,,,,,,,,,,,,,,,,,,,,,,,,,,,,,,,,,,,,,,,,,,,,,,,,,,,,,,,,,,,,,,,,,,,,,,,,,,,,,,,,,,,,,,,,,,,,,,,,,,,,,,,,,,,,,,,,,,,,,,,,,,,,,,,,,,,,,,,,,,,,,,,,,,,,,,,,,,,,,,,,,,,,,,,,,,,,,,,,,,,,,,,,,,,,
C60 fullerene,,Sigma-Aldrich,spherical,,,,99.5% purity,,,sediment water,,,,,crustacean,Thamnocephalus platyurus,sediment water,24h,,,acute lethality,LC50,>100 mg/L,,,,"C. Blaise,F. Gagne, J. F. Ferard, P. Eullaffroy",Ecotoxicity of Selected Nano-Materials to Aquatic Organisms,Environmental Toxicology,23,5,591,598,2008,,,,,,,,,,,,,,,,,,,,,,,,,,,,,,,,,,,,,,,,,,,,,,,,,,,,,,,,,,,,,,,,,,,,,,,,,,,,,,,,,,,,,,,,,,,,,,,,,,,,,,,,,,,,,,,,,,,,,,,,,,,,,,,,,,,,,,,,,,,,,,,,,,,,,,,,,,,,,,,,,,,,,,,,,,,,,,,,,,,,,,,,,,,,,,,,,,,,,,,,,,,,,,,,,
C60 fullerene,,"SES (Houston, TX, USA)",irregular,uncoated,100,,99.5% purity,,,,,,,,fish,Danio rerio,reconstituted water,96 h,26 ± 1 °C,14-h/10-h light/dark cycle,embryonic toxicity,LC55,1.5 mg/L,"At 12 to 48 hpf, fish survival decreased from 90 to 60%, whereas the heartbeat in the surviving embryos (70–80 beats/min) was slower than that in
controls (140–160 beats/min). At 84 hpf, pericardial edema was observed in unhatched embryos and larvae, affecting 8.3% of the surviving fish; this percentage increased sharply to 77.8% at 96 hpf",,,"Zhu, Xiaoshan; Zhu, Lin; Li, Yan; Duan, Zhenghua; Chen, Wei; Alvarez, Pedro J. J.",Developmental toxicity in zebrafish (Danio rerio) embryos after exposure to manufactured nanomaterials: Buckminsterfullerene aggregates (nC(60)) and fullerol,ENVIRONMENTAL TOXICOLOGY AND CHEMISTRY,26,5,976,979,2007,,,,,,,,,,,,,,,,,,,,,,,,,,,,,,,,,,,,,,,,,,,,,,,,,,,,,,,,,,,,,,,,,,,,,,,,,,,,,,,,,,,,,,,,,,,,,,,,,,,,,,,,,,,,,,,,,,,,,,,,,,,,,,,,,,,,,,,,,,,,,,,,,,,,,,,,,,,,,,,,,,,,,,,,,,,,,,,,,,,,,,,,,,,,,,,,,,,,,,,,,,,,,,,,,
C60 fullerene,,"SES (Houston, TX, USA) with 30 mg/L GSH",irregular,uncoated,100,,99.5% purity,,,,,,,,fish,Danio rerio,reconstituted water,96 h,26 ± 1 °C,14-h/10-h light/dark cycle,embryonic toxicity,LC20,1.5 mg/L,"The antioxidant test results showed no slowed heartbeat before 48 hpf. Although pericardial edema began to emerge at 72 hpf in some of the fish, the proportion of surviving embryos and larvae with pericardial edema leveled off at 30%",,,"Zhu, Xiaoshan; Zhu, Lin; Li, Yan; Duan, Zhenghua; Chen, Wei; Alvarez, Pedro J. J.",Developmental toxicity in zebrafish (Danio rerio) embryos after exposure to manufactured nanomaterials: Buckminsterfullerene aggregates (nC(60)) and fullerol,ENVIRONMENTAL TOXICOLOGY AND CHEMISTRY,26,5,976,979,2007,,,,,,,,,,,,,,,,,,,,,,,,,,,,,,,,,,,,,,,,,,,,,,,,,,,,,,,,,,,,,,,,,,,,,,,,,,,,,,,,,,,,,,,,,,,,,,,,,,,,,,,,,,,,,,,,,,,,,,,,,,,,,,,,,,,,,,,,,,,,,,,,,,,,,,,,,,,,,,,,,,,,,,,,,,,,,,,,,,,,,,,,,,,,,,,,,,,,,,,,,,,,,,,,,
