Repository: NSF-ALL-SPICE-Alliance/Nano

# AFRL, 2022-23 School Year

## Background of the Partnership 

The Airforce Research Laboratory (AFRL) extended a research partnership to ROTC, active duty, reserve military, or US armed forces, veteran students, at Chaminade University of Honolulu and The University of Hawaii at Manoa in Big Data and Analytics. This research partnership allowed students to explore the domain of Data Science and Analytics while exploring nanomaterials with little to no background. This project was built into two phases. Phase I, consisted of training each student in Data Science programming skills, mathmatical and computational skills.

File: AFRL_Fall_2023/data/Beilstein_J_Nanotechnol-06-1788-s002/NanoE-Tox-database.csv (part 7 of 44)
Name,CAS no,"Origin (company, synthesis method)",Shape,Initial coating/functionalization,"Diameter, nm","Length, nm",Possible impurities,"Surface area, BET (m2/g)",Other observations,Media,"Method to
ZnO,1314-13-2 ,Synthesized in diethylene glycol medium by forced hydrolysis of Zn acetate,rod,,10.4 ± 1.2 ,30,contains diethylene glycol,,wurtzite structure (hcp),"Bold's basal medium with 3.5 mM phosphate buffer, pH was adjusted to 7.0 by adding 1 M NaOH",DLS,60-400 nm,< 5%,positive,microalgae,Euglena gracilis,Mineral medium,10 days,20 ± 0.5 °C,luminosity 70-100 μmol m(-2) s(-1) photosynthetic photon flux,mortality ,EC90,10-3 M ZnO,,"Photosynthetic acticity decreased in the first 10 days, longer exposure resulted in cellular death",,"Brayner, Roberta; Dahoumane, Si Amar; Yepremian, Claude; Djediat, Chakib; Meyer, Michael; Coute, Alain; Fievet, Fernand","ZnO Nanoparticles: Synthesis, Characterization, and Ecotoxicological Studies",LANGMUIR,26,9,6522,6528,2010,,,,,,,,,,,,,,,,,,,,,,,,,,,,,,,,,,,,,,,,,,,,,,,,,,,,,,,,,,,,,,,,,,,,,,,,,,,,,,,,,,,,,,,,,,,,,,,,,,,,,,,,,,,,,,,,,,,,,,,,,,,,,,,,,,,,,,,,,,,,,,,,,,,,,,,,,,,,,,,,,,,,,,,,,,,,,,,,,,,,,,,,,,,,,,,,,,,,,,,,,,,,,,,,,
ZnO,1314-13-2 ,"Synthesized in diethylene glycol medium by forced hydrolysis of Zn acetate, protective agent tri-n-octylphosphine oxide was added",sphere,,15.3 ± 1.4 ,15.3 ± 1.4 ,contains diethylene glycol and tri-n-octylphosphine oxide ,,wurtzite structure (hcp),"Bold's basal medium with 3.5 mM phosphate buffer, pH was adjusted to 7.0 by adding 1 M NaOH",DLS,60-400 nm,< 5%,positive,cyanobacteria,Anabaena flos-aquae,"Bold's basal medium with 3.5 mM phosphate buffer, pH was adjusted to 7.0 by adding 1 M NaOH",10 days,20 ± 0.5 °C,luminosity 30-60 μmol m(-2) s(-1) photosynthetic photon flux,mortality ,EC75,10-3 M ZnO,,"Photosynthetic acticity decreased in the first 10 days, longer exposure resulted in cellular death",,"Brayner, Roberta; Dahoumane, Si Amar; Yepremian, Claude; Djediat, Chakib; Meyer, Michael; Coute, Alain; Fievet, Fernand","ZnO Nanoparticles: Synthesis, Characterization, and Ecotoxicological Studies",LANGMUIR,26,9,6522,6528,2010,,,,,,,,,,,,,,,,,,,,,,,,,,,,,,,,,,,,,,,,,,,,,,,,,,,,,,,,,,,,,,,,,,,,,,,,,,,,,,,,,,,,,,,,,,,,,,,,,,,,,,,,,,,,,,,,,,,,,,,,,,,,,,,,,,,,,,,,,,,,,,,,,,,,,,,,,,,,,,,,,,,,,,,,,,,,,,,,,,,,,,,,,,,,,,,,,,,,,,,,,,,,,,,,,
ZnO,1314-13-2 ,"Synthesized in diethylene glycol medium by forced hydrolysis of Zn acetate, protective agent tri-n-octylphosphine oxide was added",sphere,,15.3 ± 1.4 ,15.3 ± 1.4 ,contains diethylene glycol and tri-n-octylphosphine oxide ,,wurtzite structure (hcp),"Bold's basal medium with 3.5 mM phosphate buffer, pH was adjusted to 7.0 by adding 1 M NaOH",DLS,60-400 nm,< 5%,positive,microalgae,Euglena gracilis,Mineral medium,10 days,20 ± 0.5 °C,luminosity 70-100 μmol m(-2) s(-1) photosynthetic photon flux,mortality ,EC90,10-3 M ZnO,,"Photosynthetic acticity decreased in the first 10 days, longer exposure resulted in cellular death",,"Brayner, Roberta; Dahoumane, Si Amar; Yepremian, Claude; Djediat, Chakib; Meyer, Michael; Coute, Alain; Fievet, Fernand","ZnO Nanoparticles: Synthesis, Characterization, and Ecotoxicological Studies",LANGMUIR,26,9,6522,6528,2010,,,,,,,,,,,,,,,,,,,,,,,,,,,,,,,,,,,,,,,,,,,,,,,,,,,,,,,,,,,,,,,,,,,,,,,,,,,,,,,,,,,,,,,,,,,,,,,,,,,,,,,,,,,,,,,,,,,,,,,,,,,,,,,,,,,,,,,,,,,,,,,,,,,,,,,,,,,,,,,,,,,,,,,,,,,,,,,,,,,,,,,,,,,,,,,,,,,,,,,,,,,,,,,,,
ZnO,1314-13-2 ,"Synthesized in diethylene glycol medium by forced hydrolysis of Zn acetate, protective agent polyoxyethylene stearyl ether was added",cubes and rods forming nanobelts,,12.7 ± 1.6 ,,contains diethylene glycol and polyoxyethylene stearyl ether,,wurtzite structure (hcp),"Bold's basal medium with 3.5 mM phosphate buffer, pH was adjusted to 7.0 by adding 1 M NaOH",DLS,60-400 nm,< 5%,positive,cyanobacteria,Anabaena flos-aquae,"Bold's basal medium with 3.5 mM phosphate buffer, pH was adjusted to 7.0 by adding 1 M NaOH",10 days,20 ± 0.5 °C,luminosity 30-60 μmol m(-2) s(-1) photosynthetic photon flux,mortality ,EC25,10-3 M ZnO,,"Photosynthetic acticity decreased in the first 10 days, during longer exposure an increase was observed",,"Brayner, Roberta; Dahoumane, Si Amar; Yepremian, Claude; Djediat, Chakib; Meyer, Michael; Coute, Alain; Fievet, Fernand","ZnO Nanoparticles: Synthesis, Characterization, and Ecotoxicological Studies",LANGMUIR,26,9,6522,6528,2010,,,,,,,,,,,,,,,,,,,,,,,,,,,,,,,,,,,,,,,,,,,,,,,,,,,,,,,,,,,,,,,,,,,,,,,,,,,,,,,,,,,,,,,,,,,,,,,,,,,,,,,,,,,,,,,,,,,,,,,,,,,,,,,,,,,,,,,,,,,,,,,,,,,,,,,,,,,,,,,,,,,,,,,,,,,,,,,,,,,,,,,,,,,,,,,,,,,,,,,,,,,,,,,,,
ZnO,1314-13-2 ,"Synthesized in diethylene glycol medium by forced hydrolysis of Zn acetate, protective agent polyoxyethylene stearyl ether was added",cubes and rods forming nanobelts,,12.7 ± 1.6 ,,contains diethylene glycol and polyoxyethylene stearyl ether,,wurtzite structure (hcp),"Bold's basal medium with 3.5 mM phosphate buffer, pH was adjusted to 7.0 by adding 1 M NaOH",DLS,60-400 nm,< 5%,positive,microalgae,Euglena gracilis,Mineral medium,10 days,20 ± 0.5 °C,luminosity 70-100 μmol m(-2) s(-1) photosynthetic photon flux,mortality ,EC90,10-3 M ZnO,,"Photosynthetic acticity decreased in the first 10 days, longer exposure resulted in cellular death",,"Brayner, Roberta; Dahoumane, Si Amar; Yepremian, Claude; Djediat, Chakib; Meyer, Michael; Coute, Alain; Fievet, Fernand","ZnO Nanoparticles: Synthesis, Characterization, and Ecotoxicological Studies",LANGMUIR,26,9,6522,6528,2010,,,,,,,,,,,,,,,,,,,,,,,,,,,,,,,,,,,,,,,,,,,,,,,,,,,,,,,,,,,,,,,,,,,,,,,,,,,,,,,,,,,,,,,,,,,,,,,,,,,,,,,,,,,,,,,,,,,,,,,,,,,,,,,,,,,,,,,,,,,,,,,,,,,,,,,,,,,,,,,,,,,,,,,,,,,,,,,,,,,,,,,,,,,,,,,,,,,,,,,,,,,,,,,,,
ZnO,1314-13-2 ,"Hangzhou Wanjing New Material Co., Ltd",spherical & short rod,,36.7 ± 11.6 ,36.7 ± 11.6 ,"Less than 0.1% impurities (Cd, Ni, Co, Pb, Mn, Cr)",,,"E3 medium (5 mM NaCl, 0.17 mM KCl, 0.33 mM CaCl2, 0.33 mM MgSO4, pH 7.2–7.3,
dissolved oxygen[6.3 mg/L, total hardness: 65 mg/L (as CaCO3)",DLS,142.4-517.7 nm,70% at 1 mg/L; 37% at 10 mg/L; 6% at 100 mg/L,,fish,Danio rerio,"E3 medium (5 mM NaCl, 0.17 mM KCl, 0.33 mM CaCl2, 0.33 mM MgSO4, pH 7.2–7.3,
dissolved oxygen[6.3 mg/L, total hardness: 65 mg/L (as CaCO3)",96 h,28 ± 1 °C,14-h/10-h light/dark cycle,embryonic mortality,EC28.3 ± 14.5,50 mg/L,No embryo hatched over the ZnO concentration rage of 25 to 100 mg/L,The hatching rates and the body length of larvae decreased with the increasing ZnO concentrations,,"Bai, Wei; Zhang, Zhiyong; Tian, Wenjing; He, Xiao; Ma, Yuhui; Zhao, Yuliang; Chai, Zhifang",Toxicity of zinc oxide nanoparticles to zebrafish embryo: a physicochemical study of toxicity mechanism,JOURNAL OF NANOPARTICLE RESEARCH,12,5,1645,1654,2010,,,,,,,,,,,,,,,,,,,,,,,,,,,,,,,,,,,,,,,,,,,,,,,,,,,,,,,,,,,,,,,,,,,,,,,,,,,,,,,,,,,,,,,,,,,,,,,,,,,,,,,,,,,,,,,,,,,,,,,,,,,,,,,,,,,,,,,,,,,,,,,,,,,,,,,,,,,,,,,,,,,,,,,,,,,,,,,,,,,,,,,,,,,,,,,,,,,,,,,,,,,,,,,,,
ZnO,1314-13-2 ,"Hangzhou Wanjing New Material Co., Ltd",spherical & short rod,,36.7 ± 11.6 ,36.7 ± 11.6 ,"Less than 0.1% impurities (Cd, Ni, Co, Pb, Mn, Cr)",,,"E3 medium (5 mM NaCl, 0.17 mM KCl, 0.33 mM CaCl2, 0.33 mM MgSO4, pH 7.2–7.3,
dissolved oxygen[6.3 mg/L, total hardness: 65 mg/L (as CaCO3)",DLS,142.4-517.7 nm,70% at 1 mg/L; 37% at 10 mg/L; 6% at 100 mg/L,,fish,Danio rerio,"E3 medium (5 mM NaCl, 0.17 mM KCl, 0.33 mM CaCl2, 0.33 mM MgSO4, pH 7.2–7.3,
dissolved oxygen[6.3 mg/L, total hardness: 65 mg/L (as CaCO3)",96 h,28 ± 1 °C,14-h/10-h light/dark cycle,embryonic mortality,EC65 ± 8.9,100 mg/L,No embryo hatched over the ZnO concentration rage of 25 to 100 mg/L,The hatching rates and the body length of larvae decreased with the increasing ZnO concentrations,,"Bai, Wei; Zhang, Zhiyong; Tian, Wenjing; He, Xiao; Ma, Yuhui; Zhao, Yuliang; Chai, Zhifang",Toxicity of zinc oxide nanoparticles to zebrafish embryo: a physicochemical study of toxicity mechanism,JOURNAL OF NANOPARTICLE RESEARCH,12,5,1645,1654,2010,,,,,,,,,,,,,,,,,,,,,,,,,,,,,,,,,,,,,,,,,,,,,,,,,,,,,,,,,,,,,,,,,,,,,,,,,,,,,,,,,,,,,,,,,,,,,,,,,,,,,,,,,,,,,,,,,,,,,,,,,,,,,,,,,,,,,,,,,,,,,,,,,,,,,,,,,,,,,,,,,,,,,,,,,,,,,,,,,,,,,,,,,,,,,,,,,,,,,,,,,,,,,,,,,
ZnO,1314-13-2 ,Sigma-Aldrich,,,25-70 ,,,12.9,,"0.9% NaCl supplemented
with 0.1% glucose and cas-aminoacids (acid
hydrolysate of casein)",,,100% at 0.01 to 1 mg/L,,bacteria,E. coli AB1157 (pSLlux) sod wt,0.9% NaCl,30 min,room temperature,dark,luminiescence inhibition,EC50 ,183 ± 37 mg/L,"nano and bulk ZnO showed in general higher toxicity than their solubility reference, ZnSO4","in addition to solubilised Zn ions, the ZnO particles per se had also additional toxic effects; no induction of the superoxide anion biosensor was observed, as in case of particles sod defective strains were more sensitive, other ROSs might be generated",,"Ivask, A.; Bondarenko, O.; Jepihhina, N.; Kahru, A.","Profiling of the reactive oxygen species-related ecotoxicity of CuO, ZnO, TiO(2), silver and fullerene nanoparticles using a set of recombinant luminescent Escherichia coli strains: differentiating the impact of particles and solubilised metals",ANALYTICAL AND BIOANALYTICAL CHEMISTRY,398,2,701,716,2010,,,,,,,,,,,,,,,,,,,,,,,,,,,,,,,,,,,,,,,,,,,,,,,,,,,,,,,,,,,,,,,,,,,,,,,,,,,,,,,,,,,,,,,,,,,,,,,,,,,,,,,,,,,,,,,,,,,,,,,,,,,,,,,,,,,,,,,,,,,,,,,,,,,,,,,,,,,,,,,,,,,,,,,,,,,,,,,,,,,,,,,,,,,,,,,,,,,,,,,,,,,,,,,,,
ZnO,1314-13-2 ,Sigma-Aldrich,,,25-70 ,,,12.9,,"0.9% NaCl supplemented
with 0.1% glucose and cas-aminoacids (acid
hydrolysate of casein)",,,100% at 0.01 to 1 mg/L,,bacteria,E. coli AB1157 (pSLlux) sod wt,0.9% NaCl,2 h,room temperature,dark,luminiescence inhibition,EC50 ,67.2 ± 26 mg/L,"nano and bulk ZnO showed in general higher toxicity than their solubility reference, ZnSO4","in addition to solubilised Zn ions, the ZnO particles per se had also additional toxic effects; no induction of the superoxide anion biosensor was observed, as in case of particles sod defective strains were more sensitive, other ROSs might be generated",,"Ivask, A.; Bondarenko, O.; Jepihhina, N.; Kahru, A.","Profiling of the reactive oxygen species-related ecotoxicity of CuO, ZnO, TiO(2), silver and fullerene nanoparticles using a set of recombinant luminescent Escherichia coli strains: differentiating the impact of particles and solubilised metals",ANALYTICAL AND BIOANALYTICAL CHEMISTRY,398,2,701,716,2010,,,,,,,,,,,,,,,,,,,,,,,,,,,,,,,,,,,,,,,,,,,,,,,,,,,,,,,,,,,,,,,,,,,,,,,,,,,,,,,,,,,,,,,,,,,,,,,,,,,,,,,,,,,,,,,,,,,,,,,,,,,,,,,,,,,,,,,,,,,,,,,,,,,,,,,,,,,,,,,,,,,,,,,,,,,,,,,,,,,,,,,,,,,,,,,,,,,,,,,,,,,,,,,,,
ZnO,1314-13-2 ,Sigma-Aldrich,,,25-70 ,,,12.9,,"0.9% NaCl supplemented
with 0.1% glucose and cas-aminoacids (acid
hydrolysate of casein)",,,100% at 0.01 to 1 mg/L,,bacteria,"E. coli JI130
(pSLlux) sodA−",0.9% NaCl,30 min,room temperature,dark,luminiescence inhibition,EC50 ,234 ± 85 mg/L,"nano and bulk ZnO showed in general higher toxicity than their solubility reference, ZnSO4","in addition to solubilised Zn ions, the ZnO particles per se had also additional toxic effects; no induction of the superoxide anion biosensor was observed, as in case of particles sod defective strains were more sensitive, other ROSs might be generated",,"Ivask, A.; Bondarenko, O.; Jepihhina, N.; Kahru, A.","Profiling of the reactive oxygen species-related ecotoxicity of CuO, ZnO, TiO(2), silver and fullerene nanoparticles using a set of recombinant luminescent Escherichia coli strains: differentiating the impact of particles and solubilised metals",ANALYTICAL AND BIOANALYTICAL CHEMISTRY,398,2,701,716,2010,,,,,,,,,,,,,,,,,,,,,,,,,,,,,,,,,,,,,,,,,,,,,,,,,,,,,,,,,,,,,,,,,,,,,,,,,,,,,,,,,,,,,,,,,,,,,,,,,,,,,,,,,,,,,,,,,,,,,,,,,,,,,,,,,,,,,,,,,,,,,,,,,,,,,,,,,,,,,,,,,,,,,,,,,,,,,,,,,,,,,,,,,,,,,,,,,,,,,,,,,,,,,,,,,
ZnO,1314-13-2 ,Sigma-Aldrich,,,25-70 ,,,12.9,,"0.9% NaCl supplemented
with 0.1% glucose and cas-aminoacids (acid
hydrolysate of casein)",,,100% at 0.01 to 1 mg/L,,bacteria,"E. coli JI130
(pSLlux) sodA−",0.9% NaCl,2 h,room temperature,dark,luminiescence inhibition,EC50 ,89.1 ± 13 mg/L,"nano and bulk ZnO showed in general higher toxicity than their solubility reference, ZnSO4","in addition to solubilised Zn ions, the ZnO particles per se had also additional toxic effects; no induction of the superoxide anion biosensor was observed, as in case of particles sod defective strains were more sensitive, other ROSs might be generated",,"Ivask, A.; Bondarenko, O.; Jepihhina, N.; Kahru, A.","Profiling of the reactive oxygen species-related ecotoxicity of CuO, ZnO, TiO(2), silver and fullerene nanoparticles using a set of recombinant luminescent Escherichia coli strains: differentiating the impact of particles and solubilised metals",ANALYTICAL AND BIOANALYTICAL CHEMISTRY,398,2,701,716,2010,,,,,,,,,,,,,,,,,,,,,,,,,,,,,,,,,,,,,,,,,,,,,,,,,,,,,,,,,,,,,,,,,,,,,,,,,,,,,,,,,,,,,,,,,,,,,,,,,,,,,,,,,,,,,,,,,,,,,,,,,,,,,,,,,,,,,,,,,,,,,,,,,,,,,,,,,,,,,,,,,,,,,,,,,,,,,,,,,,,,,,,,,,,,,,,,,,,,,,,,,,,,,,,,,
ZnO,1314-13-2 ,Sigma-Aldrich,,,25-70 ,,,12.9,,"0.9% NaCl supplemented
with 0.1% glucose and cas-aminoacids (acid
hydrolysate of casein)",,,100% at 0.01 to 1 mg/L,,bacteria,"E. coli JI131
(pSLlux) sodB−",0.9% NaCl,30 min,room temperature,dark,luminiescence inhibition,EC50 ,196 ± 90 mg/L,"nano and bulk ZnO showed in general higher toxicity than their solubility reference, ZnSO4","in addition to solubilised Zn ions, the ZnO particles per se had also additional toxic effects; no induction of the superoxide anion biosensor was observed, as in case of particles sod defective strains were more sensitive, other ROSs might be generated",,"Ivask, A.; Bondarenko, O.; Jepihhina, N.; Kahru, A.","Profiling of the reactive oxygen species-related ecotoxicity of CuO, ZnO, TiO(2), silver and fullerene nanoparticles using a set of recombinant luminescent Escherichia coli strains: differentiating the impact of particles and solubilised metals",ANALYTICAL AND BIOANALYTICAL CHEMISTRY,398,2,701,716,2010,,,,,,,,,,,,,,,,,,,,,,,,,,,,,,,,,,,,,,,,,,,,,,,,,,,,,,,,,,,,,,,,,,,,,,,,,,,,,,,,,,,,,,,,,,,,,,,,,,,,,,,,,,,,,,,,,,,,,,,,,,,,,,,,,,,,,,,,,,,,,,,,,,,,,,,,,,,,,,,,,,,,,,,,,,,,,,,,,,,,,,,,,,,,,,,,,,,,,,,,,,,,,,,,,
ZnO,1314-13-2 ,Sigma-Aldrich,,,25-70 ,,,12.9,,"0.9% NaCl supplemented
with 0.1% glucose and cas-aminoacids (acid
hydrolysate of casein)",,,100% at 0.01 to 1 mg/L,,bacteria,"E. coli JI131
(pSLlux) sodB−",0.9% NaCl,2 h,room temperature,dark,luminiescence inhibition,EC50 ,82.4 ± 32 mg/L,"nano and bulk ZnO showed in general higher toxicity than their solubility reference, ZnSO4","in addition to solubilised Zn ions, the ZnO particles per se had also additional toxic effects; no induction of the superoxide anion biosensor was observed, as in case of particles sod defective strains were more sensitive, other ROSs might be generated",,"Ivask, A.; Bondarenko, O.; Jepihhina, N.; Kahru, A.","Profiling of the reactive oxygen species-related ecotoxicity of CuO, ZnO, TiO(2), silver and fullerene nanoparticles using a set of recombinant luminescent Escherichia coli strains: differentiating the impact of particles and solubilised metals",ANALYTICAL AND BIOANALYTICAL CHEMISTRY,398,2,701,716,2010,,,,,,,,,,,,,,,,,,,,,,,,,,,,,,,,,,,,,,,,,,,,,,,,,,,,,,,,,,,,,,,,,,,,,,,,,,,,,,,,,,,,,,,,,,,,,,,,,,,,,,,,,,,,,,,,,,,,,,,,,,,,,,,,,,,,,,,,,,,,,,,,,,,,,,,,,,,,,,,,,,,,,,,,,,,,,,,,,,,,,,,,,,,,,,,,,,,,,,,,,,,,,,,,,
ZnO,1314-13-2 ,Sigma-Aldrich,,,25-70 ,,,12.9,,"0.9% NaCl supplemented
with 0.1% glucose and cas-aminoacids (acid
hydrolysate of casein)",,,100% at 0.01 to 1 mg/L,,bacteria,"E. coli AS393
(pSLlux) sodC−",0.9% NaCl,30 min,room temperature,dark,luminiescence inhibition,EC50 ,171 ± 53 mg/L,"nano and bulk ZnO showed in general higher toxicity than their solubility reference, ZnSO4","in addition to solubilised Zn ions, the ZnO particles per se had also additional toxic effects; no induction of the superoxide anion biosensor was observed, as in case of particles sod defective strains were more sensitive, other ROSs might be generated",,"Ivask, A.; Bondarenko, O.; Jepihhina, N.; Kahru, A.","Profiling of the reactive oxygen species-related ecotoxicity of CuO, ZnO, TiO(2), silver and fullerene nanoparticles using a set of recombinant luminescent Escherichia coli strains: differentiating the impact of particles and solubilised metals",ANALYTICAL AND BIOANALYTICAL CHEMISTRY,398,2,701,716,2010,,,,,,,,,,,,,,,,,,,,,,,,,,,,,,,,,,,,,,,,,,,,,,,,,,,,,,,,,,,,,,,,,,,,,,,,,,,,,,,,,,,,,,,,,,,,,,,,,,,,,,,,,,,,,,,,,,,,,,,,,,,,,,,,,,,,,,,,,,,,,,,,,,,,,,,,,,,,,,,,,,,,,,,,,,,,,,,,,,,,,,,,,,,,,,,,,,,,,,,,,,,,,,,,,
ZnO,1314-13-2 ,Sigma-Aldrich,,,25-70 ,,,12.9,,"0.9% NaCl supplemented
with 0.1% glucose and cas-aminoacids (acid
hydrolysate of casein)",,,100% at 0.01 to 1 mg/L,,bacteria,"E. coli AS393
(pSLlux) sodC−",0.9% NaCl,2 h,room temperature,dark,luminiescence inhibition,EC50 ,86.8 ± 33 mg/L,"nano and bulk ZnO showed in general higher toxicity than their solubility reference, ZnSO4","in addition to solubilised Zn ions, the ZnO particles per se had also additional toxic effects; no induction of the superoxide anion biosensor was observed, as in case of particles sod defective strains were more sensitive, other ROSs might be generated",,"Ivask, A.; Bondarenko, O.; Jepihhina, N.; Kahru, A.","Profiling of the reactive oxygen species-related ecotoxicity of CuO, ZnO, TiO(2), silver and fullerene nanoparticles using a set of recombinant luminescent Escherichia coli strains: differentiating the impact of particles and solubilised metals",ANALYTICAL AND BIOANALYTICAL CHEMISTRY,398,2,701,716,2010,,,,,,,,,,,,,,,,,,,,,,,,,,,,,,,,,,,,,,,,,,,,,,,,,,,,,,,,,,,,,,,,,,,,,,,,,,,,,,,,,,,,,,,,,,,,,,,,,,,,,,,,,,,,,,,,,,,,,,,,,,,,,,,,,,,,,,,,,,,,,,,,,,,,,,,,,,,,,,,,,,,,,,,,,,,,,,,,,,,,,,,,,,,,,,,,,,,,,,,,,,,,,,,,,
ZnO,1314-13-2 ,Sigma-Aldrich,,,25-70 ,,,12.9,,"0.9% NaCl supplemented
with 0.1% glucose and cas-aminoacids (acid
hydrolysate of casein)",,,100% at 0.01 to 1 mg/L,,bacteria,"E. coli JI132
(pSLlux) sodAB−",0.9% NaCl,30 min,room temperature,dark,luminiescence inhibition,EC50 ,22.6 ± 11 mg/L,"nano and bulk ZnO showed in general higher toxicity than their solubility reference, ZnSO4","in addition to solubilised Zn ions, the ZnO particles per se had also additional toxic effects; no induction of the superoxide anion biosensor was observed, as in case of particles sod defective strains were more sensitive, other ROSs might be generated",,"Ivask, A.; Bondarenko, O.; Jepihhina, N.; Kahru, A.","Profiling of the reactive oxygen species-related ecotoxicity of CuO, ZnO, TiO(2), silver and fullerene nanoparticles using a set of recombinant luminescent Escherichia coli strains: differentiating the impact of particles and solubilised metals",ANALYTICAL AND BIOANALYTICAL CHEMISTRY,398,2,701,716,2010,,,,,,,,,,,,,,,,,,,,,,,,,,,,,,,,,,,,,,,,,,,,,,,,,,,,,,,,,,,,,,,,,,,,,,,,,,,,,,,,,,,,,,,,,,,,,,,,,,,,,,,,,,,,,,,,,,,,,,,,,,,,,,,,,,,,,,,,,,,,,,,,,,,,,,,,,,,,,,,,,,,,,,,,,,,,,,,,,,,,,,,,,,,,,,,,,,,,,,,,,,,,,,,,,
ZnO,1314-13-2 ,Sigma-Aldrich,,,25-70 ,,,12.9,,"0.9% NaCl supplemented
with 0.1% glucose and cas-aminoacids (acid
hydrolysate of casein)",,,100% at 0.01 to 1 mg/L,,bacteria,"E. coli JI132
(pSLlux) sodAB−",0.9% NaCl,2 h,room temperature,dark,luminiescence inhibition,EC50 ,6.91 ± 3.1 mg/L,"nano and bulk ZnO showed in general higher toxicity than their solubility reference, ZnSO4","in addition to solubilised Zn ions, the ZnO particles per se had also additional toxic effects; no induction of the superoxide anion biosensor was observed, as in case of particles sod defective strains were more sensitive, other ROSs might be generated",,"Ivask, A.; Bondarenko, O.; Jepihhina, N.; Kahru, A.","Profiling of the reactive oxygen species-related ecotoxicity of CuO, ZnO, TiO(2), silver and fullerene nanoparticles using a set of recombinant luminescent Escherichia coli strains: differentiating the impact of particles and solubilised metals",ANALYTICAL AND BIOANALYTICAL CHEMISTRY,398,2,701,716,2010,,,,,,,,,,,,,,,,,,,,,,,,,,,,,,,,,,,,,,,,,,,,,,,,,,,,,,,,,,,,,,,,,,,,,,,,,,,,,,,,,,,,,,,,,,,,,,,,,,,,,,,,,,,,,,,,,,,,,,,,,,,,,,,,,,,,,,,,,,,,,,,,,,,,,,,,,,,,,,,,,,,,,,,,,,,,,,,,,,,,,,,,,,,,,,,,,,,,,,,,,,,,,,,,,
ZnO,1314-13-2 ,Sigma-Aldrich,,,25-70 ,,,12.9,,"0.9% NaCl supplemented
with 0.1% glucose and cas-aminoacids (acid
hydrolysate of casein)",,,100% at 0.01 to 1 mg/L,,bacteria,"E. coli AS391
(pSLlux) sodABC−",0.9% NaCl,30 min,room temperature,dark,luminiescence inhibition,EC50 ,13.4 ± 4.4 mg/L,"nano and bulk ZnO showed in general higher toxicity than their solubility reference, ZnSO4","in addition to solubilised Zn ions, the ZnO particles per se had also additional toxic effects; no induction of the superoxide anion biosensor was observed, as in case of particles sod defective strains were more sensitive, other ROSs might be generated",,"Ivask, A.; Bondarenko, O.; Jepihhina, N.; Kahru, A.","Profiling of the reactive oxygen species-related ecotoxicity of CuO, ZnO, TiO(2), silver and fullerene nanoparticles using a set of recombinant luminescent Escherichia coli strains: differentiating the impact of particles and solubilised metals",ANALYTICAL AND BIOANALYTICAL CHEMISTRY,398,2,701,716,2010,,,,,,,,,,,,,,,,,,,,,,,,,,,,,,,,,,,,,,,,,,,,,,,,,,,,,,,,,,,,,,,,,,,,,,,,,,,,,,,,,,,,,,,,,,,,,,,,,,,,,,,,,,,,,,,,,,,,,,,,,,,,,,,,,,,,,,,,,,,,,,,,,,,,,,,,,,,,,,,,,,,,,,,,,,,,,,,,,,,,,,,,,,,,,,,,,,,,,,,,,,,,,,,,,
ZnO,1314-13-2 ,Sigma-Aldrich,,,25-70 ,,,12.9,,"0.9% NaCl supplemented
with 0.1% glucose and cas-aminoacids (acid
hydrolysate of casein)",,,100% at 0.01 to 1 mg/L,,bacteria,"E. coli AS391
(pSLlux) sodABC−",0.9% NaCl,2 h,room temperature,dark,luminiescence inhibition,EC50 ,5.54 ± 3.6 mg/L,"nano and bulk ZnO showed in general higher toxicity than their solubility reference, ZnSO4","in addition to solubilised Zn ions, the ZnO particles per se had also additional toxic effects; no induction of the superoxide anion biosensor was observed, as in case of particles sod defective strains were more sensitive, other ROSs might be generated",,"Ivask, A.; Bondarenko, O.; Jepihhina, N.; Kahru, A.","Profiling of the reactive oxygen species-related ecotoxicity of CuO, ZnO, TiO(2), silver and fullerene nanoparticles using a set of recombinant luminescent Escherichia coli strains: differentiating the impact of particles and solubilised metals",ANALYTICAL AND BIOANALYTICAL CHEMISTRY,398,2,701,716,2010,,,,,,,,,,,,,,,,,,,,,,,,,,,,,,,,,,,,,,,,,,,,,,,,,,,,,,,,,,,,,,,,,,,,,,,,,,,,,,,,,,,,,,,,,,,,,,,,,,,,,,,,,,,,,,,,,,,,,,,,,,,,,,,,,,,,,,,,,,,,,,,,,,,,,,,,,,,,,,,,,,,,,,,,,,,,,,,,,,,,,,,,,,,,,,,,,,,,,,,,,,,,,,,,,
ZnO,1314-13-2 ,"Hongchen Material Sci & Tech Co., Zhejiang, China",sphere,,19 ± 7 ,19 ± 7 ,,,,ultrapure water,DLS,568 ± 17 nm,"~100% at 5 mg/L
1.4% at 500 mg/L",15.0 ± 0.9 mV,bacteria,E. coli O111,ultrapure water,3 h,,,mortality,LC50,< 0.1 mg/L,,Free zinc ions and labile zinc complexes are mainly responsible for the toxicity of nano-ZnO in aqueous media.,,"Li, Mei; Zhu, Lizhong; Lin, Daohui",Toxicity of ZnO Nanoparticles to Escherichia coli: Mechanism and the Influence of Medium Components,ENVIRONMENTAL SCIENCE & TECHNOLOGY,45,5,1977,1983,2011,,,,,,,,,,,,,,,,,,,,,,,,,,,,,,,,,,,,,,,,,,,,,,,,,,,,,,,,,,,,,,,,,,,,,,,,,,,,,,,,,,,,,,,,,,,,,,,,,,,,,,,,,,,,,,,,,,,,,,,,,,,,,,,,,,,,,,,,,,,,,,,,,,,,,,,,,,,,,,,,,,,,,,,,,,,,,,,,,,,,,,,,,,,,,,,,,,,,,,,,,,,,,,,,,
ZnO,1314-13-2 ,"Hongchen Material Sci & Tech Co., Zhejiang, China",sphere,,19 ± 7 ,19 ± 7 ,,,,ultrapure water,DLS,568 ± 17 nm,"~100% at 5 mg/L
1.4% at 500 mg/L",15.0 ± 0.9 mV,bacteria,E. coli O111,ultrapure water,3 h,,,mortality,LC90 ,1.0 mg/L,,Free zinc ions and labile zinc complexes are mainly responsible for the toxicity of nano-ZnO in aqueous media.,,"Li, Mei; Zhu, Lizhong; Lin, Daohui",Toxicity of ZnO Nanoparticles to Escherichia coli: Mechanism and the Influence of Medium Components,ENVIRONMENTAL SCIENCE & TECHNOLOGY,45,5,1977,1983,2011,,,,,,,,,,,,,,,,,,,,,,,,,,,,,,,,,,,,,,,,,,,,,,,,,,,,,,,,,,,,,,,,,,,,,,,,,,,,,,,,,,,,,,,,,,,,,,,,,,,,,,,,,,,,,,,,,,,,,,,,,,,,,,,,,,,,,,,,,,,,,,,,,,,,,,,,,,,,,,,,,,,,,,,,,,,,,,,,,,,,,,,,,,,,,,,,,,,,,,,,,,,,,,,,,
ZnO,1314-13-2 ,"Hongchen Material Sci & Tech Co., Zhejiang, China",sphere,,19 ± 7 ,19 ± 7 ,,,,0.85% NaCl,DLS,2255 ± 488 nm,2.8% at 500 mg/L,-5.4 ± 2.4 mV,bacteria,E. coli O111,0.85% NaCl,3 h,,,mortality,LC50 ,"1-5 mg/L
",,Free zinc ions and labile zinc complexes are mainly responsible for the toxicity of nano-ZnO in aqueous media.,,"Li, Mei; Zhu, Lizhong; Lin, Daohui",Toxicity of ZnO Nanoparticles to Escherichia coli: Mechanism and the Influence of Medium Components,ENVIRONMENTAL SCIENCE & TECHNOLOGY,45,5,1977,1983,2011,,,,,,,,,,,,,,,,,,,,,,,,,,,,,,,,,,,,,,,,,,,,,,,,,,,,,,,,,,,,,,,,,,,,,,,,,,,,,,,,,,,,,,,,,,,,,,,,,,,,,,,,,,,,,,,,,,,,,,,,,,,,,,,,,,,,,,,,,,,,,,,,,,,,,,,,,,,,,,,,,,,,,,,,,,,,,,,,,,,,,,,,,,,,,,,,,,,,,,,,,,,,,,,,,
ZnO,1314-13-2 ,"Hongchen Material Sci & Tech Co., Zhejiang, China",sphere,,19 ± 7 ,19 ± 7 ,,,,0.85% NaCl,DLS,2255 ± 488 nm,2.8% at 500 mg/L,-5.4 ± 2.4 mV,bacteria,E. coli O111,0.85% NaCl,3 h,,,mortality,LC90 ,10 mg/L,,Free zinc ions and labile zinc complexes are mainly responsible for the toxicity of nano-ZnO in aqueous media.,,"Li, Mei; Zhu, Lizhong; Lin, Daohui",Toxicity of ZnO Nanoparticles to Escherichia coli: Mechanism and the Influence of Medium Components,ENVIRONMENTAL SCIENCE & TECHNOLOGY,45,5,1977,1983,2011,,,,,,,,,,,,,,,,,,,,,,,,,,,,,,,,,,,,,,,,,,,,,,,,,,,,,,,,,,,,,,,,,,,,,,,,,,,,,,,,,,,,,,,,,,,,,,,,,,,,,,,,,,,,,,,,,,,,,,,,,,,,,,,,,,,,,,,,,,,,,,,,,,,,,,,,,,,,,,,,,,,,,,,,,,,,,,,,,,,,,,,,,,,,,,,,,,,,,,,,,,,,,,,,,
ZnO,1314-13-2 ,"Hongchen Material Sci & Tech Co., Zhejiang, China",sphere,,19 ± 7 ,19 ± 7 ,,,,3 mM phosphate buffered saline (PBS),DLS,16900 ± 4280 nm,0.11% at 500 mg/L,-20.2 ± 2.3 mV,bacteria,E. coli O111,3 mM phosphate buffered saline (PBS),3 h,,,mortality,LC20 ,>50 mg/L,,Free zinc ions and labile zinc complexes are mainly responsible for the toxicity of nano-ZnO in aqueous media.,,"Li, Mei; Zhu, Lizhong; Lin, Daohui",Toxicity of ZnO Nanoparticles to Escherichia coli: Mechanism and the Influence of Medium Components,ENVIRONMENTAL SCIENCE & TECHNOLOGY,45,5,1977,1983,2011,,,,,,,,,,,,,,,,,,,,,,,,,,,,,,,,,,,,,,,,,,,,,,,,,,,,,,,,,,,,,,,,,,,,,,,,,,,,,,,,,,,,,,,,,,,,,,,,,,,,,,,,,,,,,,,,,,,,,,,,,,,,,,,,,,,,,,,,,,,,,,,,,,,,,,,,,,,,,,,,,,,,,,,,,,,,,,,,,,,,,,,,,,,,,,,,,,,,,,,,,,,,,,,,,
ZnO,1314-13-2 ,"Hongchen Material Sci & Tech Co., Zhejiang, China",sphere,,19 ± 7 ,19 ± 7 ,,,,minimal Davis medium (MD),DLS,1916 ± 416 nm,7.6% at 500 mg/L,-51.5 ± 7.6 mV,bacteria,E. coli O111,minimal Davis medium (MD),12 h,,,growth inhibition,LOEC ,50 mg/L,,Free zinc ions and labile zinc complexes are mainly responsible for the toxicity of nano-ZnO in aqueous media.,,"Li, Mei; Zhu, Lizhong; Lin, Daohui",Toxicity of ZnO Nanoparticles to Escherichia coli: Mechanism and the Influence of Medium Components,ENVIRONMENTAL SCIENCE & TECHNOLOGY,45,5,1977,1983,2011,,,,,,,,,,,,,,,,,,,,,,,,,,,,,,,,,,,,,,,,,,,,,,,,,,,,,,,,,,,,,,,,,,,,,,,,,,,,,,,,,,,,,,,,,,,,,,,,,,,,,,,,,,,,,,,,,,,,,,,,,,,,,,,,,,,,,,,,,,,,,,,,,,,,,,,,,,,,,,,,,,,,,,,,,,,,,,,,,,,,,,,,,,,,,,,,,,,,,,,,,,,,,,,,,
ZnO,1314-13-2 ,"Hongchen Material Sci & Tech Co., Zhejiang, China",sphere,,19 ± 7 ,19 ± 7 ,,,,minimal Davis medium (MD),DLS,1916 ± 416 nm,7.6% at 500 mg/L,-51.5 ± 7.6 mV,bacteria,E. coli O111,minimal Davis medium (MD),12 h,,,growth inhibition,EC100 ,500 mg/L,,Free zinc ions and labile zinc complexes are mainly responsible for the toxicity of nano-ZnO in aqueous media.,,"Li, Mei; Zhu, Lizhong; Lin, Daohui",Toxicity of ZnO Nanoparticles to Escherichia coli: Mechanism and the Influence of Medium Components,ENVIRONMENTAL SCIENCE & TECHNOLOGY,45,5,1977,1983,2011,,,,,,,,,,,,,,,,,,,,,,,,,,,,,,,,,,,,,,,,,,,,,,,,,,,,,,,,,,,,,,,,,,,,,,,,,,,,,,,,,,,,,,,,,,,,,,,,,,,,,,,,,,,,,,,,,,,,,,,,,,,,,,,,,,,,,,,,,,,,,,,,,,,,,,,,,,,,,,,,,,,,,,,,,,,,,,,,,,,,,,,,,,,,,,,,,,,,,,,,,,,,,,,,,
ZnO,1314-13-2 ,"Hongchen Material Sci & Tech Co., Zhejiang, China",sphere,,19 ± 7 ,19 ± 7 ,,,,"Luria-Bertani medium (LB) 10 g/L NaCl, 10 g/L tryptone, 5g/L yeast extract",DLS,91 ± 35 nm,14% at 500 mg/L,-7.4 ± 0.7 mV,bacteria,E. coli O111,"Luria-Bertani medium (LB) 10 g/L NaCl, 10 g/L tryptone, 5g/L yeast extract",12 h,,,growth inhibition,LOEC ,100 mg/L,,Free zinc ions and labile zinc complexes are mainly responsible for the toxicity of nano-ZnO in aqueous media.,,"Li, Mei; Zhu, Lizhong; Lin, Daohui",Toxicity of ZnO Nanoparticles to Escherichia coli: Mechanism and the Influence of Medium Components,ENVIRONMENTAL SCIENCE & TECHNOLOGY,45,5,1977,1983,2011,,,,,,,,,,,,,,,,,,,,,,,,,,,,,,,,,,,,,,,,,,,,,,,,,,,,,,,,,,,,,,,,,,,,,,,,,,,,,,,,,,,,,,,,,,,,,,,,,,,,,,,,,,,,,,,,,,,,,,,,,,,,,,,,,,,,,,,,,,,,,,,,,,,,,,,,,,,,,,,,,,,,,,,,,,,,,,,,,,,,,,,,,,,,,,,,,,,,,,,,,,,,,,,,,
ZnO,1314-13-2 ,"Hongchen Material Sci & Tech Co., Zhejiang, China",sphere,,19 ± 7 ,19 ± 7 ,,,,"Luria-Bertani medium (LB) 10 g/L NaCl, 10 g/L tryptone, 5g/L yeast extract",DLS,91 ± 35 nm,14% at 500 mg/L,-7.4 ± 0.7 mV,bacteria,E. coli O111,"Luria-Bertani medium (LB) 10 g/L NaCl, 10 g/L tryptone, 5g/L yeast extract",12 h,,,growth inhibition,EC100 ,500 mg/L,,Free zinc ions and labile zinc complexes are mainly responsible for the toxicity of nano-ZnO in aqueous media.,,"Li, Mei; Zhu, Lizhong; Lin, Daohui",Toxicity of ZnO Nanoparticles to Escherichia coli: Mechanism and the Influence of Medium Components,ENVIRONMENTAL SCIENCE & TECHNOLOGY,45,5,1977,1983,2011,,,,,,,,,,,,,,,,,,,,,,,,,,,,,,,,,,,,,,,,,,,,,,,,,,,,,,,,,,,,,,,,,,,,,,,,,,,,,,,,,,,,,,,,,,,,,,,,,,,,,,,,,,,,,,,,,,,,,,,,,,,,,,,,,,,,,,,,,,,,,,,,,,,,,,,,,,,,,,,,,,,,,,,,,,,,,,,,,,,,,,,,,,,,,,,,,,,,,,,,,,,,,,,,,
ZnO,1314-13-2 ,Sigma-Aldrich,,,50-70 ,,,,,,,,< 10 mg/L,,bacteria,anaerobic bacteria from sludge,"0.2 g/L of inoculum, 9 g/L of cattle manure, test medium ",14 days,36 °C,,reduction of methane production,EC10 ,19.5 (95%CI 15.7-24.1) mg Zn/L,ZnO nanoparticle toxicity to anaerobic bacteria can be attributed to the dissolved bioavailable fraction,ZnO nanoparticle toxicity to anaerobic bacteria can be attributed to the dissolved bioavailable fraction,,"Luna-delRisco, Mario; Orupold, Kaja; Dubourguier, Henri-Charles",Particle-size effect of CuO and ZnO on biogas and methane production during anaerobic digestion,JOURNAL OF HAZARDOUS MATERIALS,189,1-2,603,608,2011,,,,,,,,,,,,,,,,,,,,,,,,,,,,,,,,,,,,,,,,,,,,,,,,,,,,,,,,,,,,,,,,,,,,,,,,,,,,,,,,,,,,,,,,,,,,,,,,,,,,,,,,,,,,,,,,,,,,,,,,,,,,,,,,,,,,,,,,,,,,,,,,,,,,,,,,,,,,,,,,,,,,,,,,,,,,,,,,,,,,,,,,,,,,,,,,,,,,,,,,,,,,,,,,,
ZnO,1314-13-2 ,Sigma-Aldrich,,,50-70 ,,,,,,,,< 10 mg/L,,bacteria,anaerobic bacteria from sludge,"0.2 g/L of inoculum, 9 g/L of cattle manure, test medium ",14 days,36 °C,,reduction of methane production,EC20 ,"
28.2 (95%CI 23.9-33.4) mg Zn/L",ZnO nanoparticle toxicity to anaerobic bacteria can be attributed to the dissolved bioavailable fraction,ZnO nanoparticle toxicity to anaerobic bacteria can be attributed to the dissolved bioavailable fraction,,"Luna-delRisco, Mario; Orupold, Kaja; Dubourguier, Henri-Charles",Particle-size effect of CuO and ZnO on biogas and methane production during anaerobic digestion,JOURNAL OF HAZARDOUS MATERIALS,189,1-2,603,608,2011,,,,,,,,,,,,,,,,,,,,,,,,,,,,,,,,,,,,,,,,,,,,,,,,,,,,,,,,,,,,,,,,,,,,,,,,,,,,,,,,,,,,,,,,,,,,,,,,,,,,,,,,,,,,,,,,,,,,,,,,,,,,,,,,,,,,,,,,,,,,,,,,,,,,,,,,,,,,,,,,,,,,,,,,,,,,,,,,,,,,,,,,,,,,,,,,,,,,,,,,,,,,,,,,,
ZnO,1314-13-2 ,Sigma-Aldrich,,,50-70 ,,,,,,,,< 10 mg/L,,bacteria,anaerobic bacteria from sludge,"0.2 g/L of inoculum, 9 g/L of cattle manure, test medium ",14 days,36 °C,,reduction of methane production,EC50 ,57.3 (95%CI 52.1-65.2) mg Zn/L,ZnO nanoparticle toxicity to anaerobic bacteria can be attributed to the dissolved bioavailable fraction,ZnO nanoparticle toxicity to anaerobic bacteria can be attributed to the dissolved bioavailable fraction,,"Luna-delRisco, Mario; Orupold, Kaja; Dubourguier, Henri-Charles",Particle-size effect of CuO and ZnO on biogas and methane production during anaerobic digestion,JOURNAL OF HAZARDOUS MATERIALS,189,1-2,603,608,2011,,,,,,,,,,,,,,,,,,,,,,,,,,,,,,,,,,,,,,,,,,,,,,,,,,,,,,,,,,,,,,,,,,,,,,,,,,,,,,,,,,,,,,,,,,,,,,,,,,,,,,,,,,,,,,,,,,,,,,,,,,,,,,,,,,,,,,,,,,,,,,,,,,,,,,,,,,,,,,,,,,,,,,,,,,,,,,,,,,,,,,,,,,,,,,,,,,,,,,,,,,,,,,,,,
ZnO,1314-13-2 ,Sigma-Aldrich,,,< 100 ,,,9.89,,"standard artificial soil (sphagnum peat 10%, kaolin clay 20%, quartz sand 70%) extract in water ",DLS,103 nm,104 µg/L,,plant,Lepidium sativum,"standard artificial soil (sphagnum peat 10%, kaolin clay 20%, quartz sand 70%)",72 h,25 ± 2 °C,dark,seed germination,NOEC,230 mg Zn/kg  d.w.,,"ZnO NPs exert a higher toxic effect in its insoluble form compared to that of the same amount of ionic zinc. Thus, the NPs toxic action can be linked to a chemical effect and/ or stress or stimuli caused by the peculiar physical characteristics of the nanostate.",,"Manzo, Sonia; Rocco, Annamaria; Carotenuto, Rita; Picione, Fabiano De Luca; Miglietta, Maria Lucia; Rametta, Gabriella; Di Francia, Girolamo",Investigation of ZnO nanoparticles' ecotoxicological effects towards different soil organisms,ENVIRONMENTAL SCIENCE AND POLLUTION RESEARCH,18,5,756,763,2011,,,,,,,,,,,,,,,,,,,,,,,,,,,,,,,,,,,,,,,,,,,,,,,,,,,,,,,,,,,,,,,,,,,,,,,,,,,,,,,,,,,,,,,,,,,,,,,,,,,,,,,,,,,,,,,,,,,,,,,,,,,,,,,,,,,,,,,,,,,,,,,,,,,,,,,,,,,,,,,,,,,,,,,,,,,,,,,,,,,,,,,,,,,,,,,,,,,,,,,,,,,,,,,,,
ZnO,1314-13-2 ,Sigma-Aldrich,,,< 100 ,,,9.89,,"standard artificial soil (sphagnum peat 10%, kaolin clay 20%, quartz sand 70%) extract in water ",DLS,103 nm,104 µg/L,,plant,Lepidium sativum,"standard artificial soil (sphagnum peat 10%, kaolin clay 20%, quartz sand 70%)",72 h,25 ± 2 °C,dark,root elongation,EC25,230 mg Zn/kg  d.w.,,"ZnO NPs exert a higher toxic effect in its insoluble form compared to that of the same amount of ionic zinc. Thus, the NPs toxic action can be linked to a chemical effect and/ or stress or stimuli caused by the peculiar physical characteristics of the nanostate.",,"Manzo, Sonia; Rocco, Annamaria; Carotenuto, Rita; Picione, Fabiano De Luca; Miglietta, Maria Lucia; Rametta, Gabriella; Di Francia, Girolamo",Investigation of ZnO nanoparticles' ecotoxicological effects towards different soil organisms,ENVIRONMENTAL SCIENCE AND POLLUTION RESEARCH,18,5,756,763,2011,,,,,,,,,,,,,,,,,,,,,,,,,,,,,,,,,,,,,,,,,,,,,,,,,,,,,,,,,,,,,,,,,,,,,,,,,,,,,,,,,,,,,,,,,,,,,,,,,,,,,,,,,,,,,,,,,,,,,,,,,,,,,,,,,,,,,,,,,,,,,,,,,,,,,,,,,,,,,,,,,,,,,,,,,,,,,,,,,,,,,,,,,,,,,,,,,,,,,,,,,,,,,,,,,
ZnO,1314-13-2 ,Sigma-Aldrich,,,< 100 ,,,9.89,,"standard artificial soil (sphagnum peat 10%, kaolin clay 20%, quartz sand 70%) extract in water ",DLS,103 nm,104 µg/L,,plant,Vicia faba,"standard artificial soil (sphagnum peat 10%, kaolin clay 20%, quartz sand 70%)",96 h,20 ± 1 °C,dark,micronucleus frequency,5.2 micronuclei 1000/cell,230 mg Zn/kg  d.w.,Negative control has less than 4 micronuclei 1000/cell and positive control (K2Cr2O7 solution) more than 10 micronuclei 1000/cell,"ZnO NPs exert a higher toxic effect in its insoluble form compared to that of the same amount of ionic zinc. Thus, the NPs toxic action can be linked to a chemical effect and/ or stress or stimuli caused by the peculiar physical characteristics of the nanostate.",,"Manzo, Sonia; Rocco, Annamaria; Carotenuto, Rita; Picione, Fabiano De Luca; Miglietta, Maria Lucia; Rametta, Gabriella; Di Francia, Girolamo",Investigation of ZnO nanoparticles' ecotoxicological effects towards different soil organisms,ENVIRONMENTAL SCIENCE AND POLLUTION RESEARCH,18,5,756,763,2011,,,,,,,,,,,,,,,,,,,,,,,,,,,,,,,,,,,,,,,,,,,,,,,,,,,,,,,,,,,,,,,,,,,,,,,,,,,,,,,,,,,,,,,,,,,,,,,,,,,,,,,,,,,,,,,,,,,,,,,,,,,,,,,,,,,,,,,,,,,,,,,,,,,,,,,,,,,,,,,,,,,,,,,,,,,,,,,,,,,,,,,,,,,,,,,,,,,,,,,,,,,,,,,,,
ZnO,1314-13-2 ,Sigma-Aldrich,,,< 100 ,,,9.89,,"standard artificial soil (sphagnum peat 10%, kaolin clay 20%, quartz sand 70%) extract in water ",DLS,103 nm,104 µg/L,,crustacean,Heterocypris incongruens,"standard artificial soil (sphagnum peat 10%, kaolin clay 20%, quartz sand 70%)",6 days,25 ± 2 °C,dark,mortality,EC100,230 mg Zn/kg  d.w.,,"ZnO NPs exert a higher toxic effect in its insoluble form compared to that of the same amount of ionic zinc. Thus, the NPs toxic action can be linked to a chemical effect and/ or stress or stimuli caused by the peculiar physical characteristics of the nanostate.",,"Manzo, Sonia; Rocco, Annamaria; Carotenuto, Rita; Picione, Fabiano De Luca; Miglietta, Maria Lucia; Rametta, Gabriella; Di Francia, Girolamo",Investigation of ZnO nanoparticles' ecotoxicological effects towards different soil organisms,ENVIRONMENTAL SCIENCE AND POLLUTION RESEARCH,18,5,756,763,2011,,,,,,,,,,,,,,,,,,,,,,,,,,,,,,,,,,,,,,,,,,,,,,,,,,,,,,,,,,,,,,,,,,,,,,,,,,,,,,,,,,,,,,,,,,,,,,,,,,,,,,,,,,,,,,,,,,,,,,,,,,,,,,,,,,,,,,,,,,,,,,,,,,,,,,,,,,,,,,,,,,,,,,,,,,,,,,,,,,,,,,,,,,,,,,,,,,,,,,,,,,,,,,,,,
ZnO,1314-13-2 ,Sigma-Aldrich,,,< 100 ,,,9.89,,"standard artificial soil (sphagnum peat 10%, kaolin clay 20%, quartz sand 70%) extract in water ",DLS,103 nm,104 µg/L,,insect,Folsomia candida,"standard artificial soil (sphagnum peat 10%, kaolin clay 20%, quartz sand 70%)",28 days,20 ± 2 °C,16-h/8-h light/dark cycle,reproduction test,NOEC,230 mg Zn/kg  d.w.,106% of biostimulation,"ZnO NPs exert a higher toxic effect in its insoluble form compared to that of the same amount of ionic zinc. Thus, the NPs toxic action can be linked to a chemical effect and/ or stress or stimuli caused by the peculiar physical characteristics of the nanostate.",,"Manzo, Sonia; Rocco, Annamaria; Carotenuto, Rita; Picione, Fabiano De Luca; Miglietta, Maria Lucia; Rametta, Gabriella; Di Francia, Girolamo",Investigation of ZnO nanoparticles' ecotoxicological effects towards different soil organisms,ENVIRONMENTAL SCIENCE AND POLLUTION RESEARCH,18,5,756,763,2011,,,,,,,,,,,,,,,,,,,,,,,,,,,,,,,,,,,,,,,,,,,,,,,,,,,,,,,,,,,,,,,,,,,,,,,,,,,,,,,,,,,,,,,,,,,,,,,,,,,,,,,,,,,,,,,,,,,,,,,,,,,,,,,,,,,,,,,,,,,,,,,,,,,,,,,,,,,,,,,,,,,,,,,,,,,,,,,,,,,,,,,,,,,,,,,,,,,,,,,,,,,,,,,,,
ZnO,1314-13-2 ,Sigma-Aldrich,,,< 100 ,,,9.89,,"standard artificial soil (sphagnum peat 10%, kaolin clay 20%, quartz sand 70%) extract in water ",DLS,103 nm,104 µg/L,,insect,Folsomia candida,"standard artificial soil (sphagnum peat 10%, kaolin clay 20%, quartz sand 70%)",100 min,20 ± 2 °C,fluorescent light,avoidance test,EC16,230 mg Zn/kg  d.w.,,"ZnO NPs exert a higher toxic effect in its insoluble form compared to that of the same amount of ionic zinc. Thus, the NPs toxic action can be linked to a chemical effect and/ or stress or stimuli caused by the peculiar physical characteristics of the nanostate.",,"Manzo, Sonia; Rocco, Annamaria; Carotenuto, Rita; Picione, Fabiano De Luca; Miglietta, Maria Lucia; Rametta, Gabriella; Di Francia, Girolamo",Investigation of ZnO nanoparticles' ecotoxicological effects towards different soil organisms,ENVIRONMENTAL SCIENCE AND POLLUTION RESEARCH,18,5,756,763,2011,,,,,,,,,,,,,,,,,,,,,,,,,,,,,,,,,,,,,,,,,,,,,,,,,,,,,,,,,,,,,,,,,,,,,,,,,,,,,,,,,,,,,,,,,,,,,,,,,,,,,,,,,,,,,,,,,,,,,,,,,,,,,,,,,,,,,,,,,,,,,,,,,,,,,,,,,,,,,,,,,,,,,,,,,,,,,,,,,,,,,,,,,,,,,,,,,,,,,,,,,,,,,,,,,
