Repository: NSF-ALL-SPICE-Alliance/Nano

# AFRL, 2022-23 School Year

## Background of the Partnership 

The Airforce Research Laboratory (AFRL) extended a research partnership to ROTC, active duty, reserve military, or US armed forces, veteran students, at Chaminade University of Honolulu and The University of Hawaii at Manoa in Big Data and Analytics. This research partnership allowed students to explore the domain of Data Science and Analytics while exploring nanomaterials with little to no background. This project was built into two phases. Phase I, consisted of training each student in Data Science programming skills, mathmatical and computational skills.

File: AFRL_Fall_2023/data/Beilstein_J_Nanotechnol-06-1788-s002/NanoE-Tox-database.csv (part 8 of 44)
Name,CAS no,"Origin (company, synthesis method)",Shape,Initial coating/functionalization,"Diameter, nm","Length, nm",Possible impurities,"Surface area, BET (m2/g)",Other observations,Media,"Method to
ZnO,1314-13-2 ,Nano Applied Research Center of Nanjing University of Technology,spherical & short rod,uncoated,80 ± 49 ,80 ± 49 ,,,,single-distilled water,DLS,449.1 (201-1296) nm,,5 mV,fish,Danio rerio,distilled water,96 h,23 ± 2 °C,12-h/12-h light/dark cycle,mortality,NOEC ,1 mg/L,,"Zn2+ dissolved from nZnO contributed to the toxicity effects, but may not be the main mechanism of acute toxicity to zebrafish. could be partly attributable to mechanical injury or anoxia resulting from sealing of particles that adhered to the mucus and covered the gills and skin surface of zebrafish.",The amounts of zinc accumulated by zebrafish increased with increasing exposure concentration,"Yu, Lin-peng; Fang, Tao; Xiong, Dao-wen; Zhu, Wen-tao; Sima, Xiao-feng","Comparative toxicity of nano-ZnO and bulk ZnO suspensions to zebrafish and the effects of sedimentation, (OH)-O-center dot production and particle dissolution in distilled water",JOURNAL OF ENVIRONMENTAL MONITORING,13,7,1975,1982,2011,,,,,,,,,,,,,,,,,,,,,,,,,,,,,,,,,,,,,,,,,,,,,,,,,,,,,,,,,,,,,,,,,,,,,,,,,,,,,,,,,,,,,,,,,,,,,,,,,,,,,,,,,,,,,,,,,,,,,,,,,,,,,,,,,,,,,,,,,,,,,,,,,,,,,,,,,,,,,,,,,,,,,,,,,,,,,,,,,,,,,,,,,,,,,,,,,,,,,,,,,,,,,,,,,
ZnO,1314-13-2 ,Nano Applied Research Center of Nanjing University of Technology,spherical & short rod,uncoated,80 ± 49 ,80 ± 49 ,,,,single-distilled water,DLS,449.1 (201-1296) nm,,5 mV,fish,Danio rerio,distilled water,96 h,23 ± 2 °C,12-h/12-h light/dark cycle,mortality,LC50 ,3.969 (2.865-5.527) mg/L,,"Zn2+ dissolved from nZnO contributed to the toxicity effects, but may not be the main mechanism of acute toxicity to zebrafish. could be partly attributable to mechanical injury or anoxia resulting from sealing of particles that adhered to the mucus and covered the gills and skin surface of zebrafish.",The amounts of zinc accumulated by zebrafish increased with increasing exposure concentration,"Yu, Lin-peng; Fang, Tao; Xiong, Dao-wen; Zhu, Wen-tao; Sima, Xiao-feng","Comparative toxicity of nano-ZnO and bulk ZnO suspensions to zebrafish and the effects of sedimentation, (OH)-O-center dot production and particle dissolution in distilled water",JOURNAL OF ENVIRONMENTAL MONITORING,13,7,1975,1982,2011,,,,,,,,,,,,,,,,,,,,,,,,,,,,,,,,,,,,,,,,,,,,,,,,,,,,,,,,,,,,,,,,,,,,,,,,,,,,,,,,,,,,,,,,,,,,,,,,,,,,,,,,,,,,,,,,,,,,,,,,,,,,,,,,,,,,,,,,,,,,,,,,,,,,,,,,,,,,,,,,,,,,,,,,,,,,,,,,,,,,,,,,,,,,,,,,,,,,,,,,,,,,,,,,,
ZnO,1314-13-2 ,"Sigma Chemical Co. (St. Louis, MO)",,,30,,>99% purity,,,phosphate buffered saline (PBS),DLS,165 nm,,,bacteria,Escherichia coli K12 DH10B,phosphate buffered saline (PBS),60 min,37 °C,,mortality,EC13.3 ± 2.8,80 mg/L,,,There was a dose-dependent increase in internalization of NPs,"Kumar, Ashutosh; Pandey, Alok K.; Singh, Shashi S.; Shanker, Rishi; Dhawan, Alok",A Flow Cytometric Method to Assess Nanoparticle Uptake in Bacteria,CYTOMETRY PART A,79A,9,707,712,2011,,,,,,,,,,,,,,,,,,,,,,,,,,,,,,,,,,,,,,,,,,,,,,,,,,,,,,,,,,,,,,,,,,,,,,,,,,,,,,,,,,,,,,,,,,,,,,,,,,,,,,,,,,,,,,,,,,,,,,,,,,,,,,,,,,,,,,,,,,,,,,,,,,,,,,,,,,,,,,,,,,,,,,,,,,,,,,,,,,,,,,,,,,,,,,,,,,,,,,,,,,,,,,,,,
ZnO,1314-13-2 ,"synthesized from zinc napthenate (8% zinc by metal, Strem) dissolved in xylene by using flame spray pyrolysis ",,,18.8,,,52.11,,0.45 µm filtered seawater containing 10 mg/L alginic acid,DLS,300-350 nm,"100% at 0.01 to 1 mg/L
66% at 10 mg/L",,sea urchin,Lytechinus pictus,"0.45 µm filtered seawater containing 0.2-0.3 mg/L alginic acid, pH 8.0-8.2",96 h,15 °C,,embryo development,EC50 ,99.5 µg/L,,"The toxicological effect of ZnO NM is mediated through the dissolution of Zn2+, rather than through particle-specific effects.",,"Fairbairn, Elise A.; Keller, Arturo A.; Maedler, Lutz; Zhou, Dongxu; Pokhrel, Suman; Cherr, Gary N.",Metal oxide nanomaterials in seawater: Linking physicochemical characteristics with biological response in sea urchin development,JOURNAL OF HAZARDOUS MATERIALS,192,3,1565,1571,2011,,,,,,,,,,,,,,,,,,,,,,,,,,,,,,,,,,,,,,,,,,,,,,,,,,,,,,,,,,,,,,,,,,,,,,,,,,,,,,,,,,,,,,,,,,,,,,,,,,,,,,,,,,,,,,,,,,,,,,,,,,,,,,,,,,,,,,,,,,,,,,,,,,,,,,,,,,,,,,,,,,,,,,,,,,,,,,,,,,,,,,,,,,,,,,,,,,,,,,,,,,,,,,,,,
ZnO,1314-13-2 ,"Sigma Chemical Co. (St. Louis, MO)",,,30,,,,,0.2 µm-filtered phosphate buffered saline (PBS),DLS,185 nm,,-26 mV,bacteria,Escherichia coli K12 DH10B,0.2 µm-filtered phosphate buffered saline (PBS),60 min,37 °C,dark,cell viability (colony-forming units),EC27, 80 mg/L,,"Concentration-dependent release of LDH, increase in fluorescence intensity (increase in membrane permeability), increase in ROS generation, higher lipid peroxydation, glutathione depletion and DNA damage were observed",A significant uptake and interaction of ZnO ENPs was evident in E. coli cells by electron microscopy,"Kumar, Ashutosh; Pandey, Alok K.; Singh, Shashi S.; Shanker, Rishi; Dhawan, Alok",Engineered ZnO and TiO2 nanoparticles induce oxidative stress and DNA damage leading to reduced viability of Escherichia coli,FREE RADICAL BIOLOGY AND MEDICINE,51,10,1872,1881,2011,,,,,,,,,,,,,,,,,,,,,,,,,,,,,,,,,,,,,,,,,,,,,,,,,,,,,,,,,,,,,,,,,,,,,,,,,,,,,,,,,,,,,,,,,,,,,,,,,,,,,,,,,,,,,,,,,,,,,,,,,,,,,,,,,,,,,,,,,,,,,,,,,,,,,,,,,,,,,,,,,,,,,,,,,,,,,,,,,,,,,,,,,,,,,,,,,,,,,,,,,,,,,,,,,
ZnO,1314-13-2 ,"Alfa Aesar (Ward Hill, Maryland)",,,40-100 ,,,,,deionized water,DLS,80-800 nm,,,earthworm,Eisenia fetida,"artificial soil (10% sphagnum peat, 20% kaolin clay, 69% fine sand, 1% finely ground cow manure)+ 2% cow manure, soil moisture 35% (w/w)",4 weeks,20 ± 5 °C,12-h/12-h light/dark cycle,"reproductive toxicity, cocoon production",EC33 ,"

100 mg/kg",Mortality on filter paper was high (60-100%) within dose range of 1 to 10000 mg/L. 10000 mg/L in sand resulted in mortality of 20%.,,,"Canas, Jaclyn E.; Qi, Beibei; Li, Shibin; Maul, Jonathan D.; Cox, Stephen B.; Das, Sriya; Green, Micah J.",Acute and reproductive toxicity of nano-sized metal oxides (ZnO and TiO2) to earthworms (Eisenia fetida),JOURNAL OF ENVIRONMENTAL MONITORING,13,12,3351,3357,2011,,,,,,,,,,,,,,,,,,,,,,,,,,,,,,,,,,,,,,,,,,,,,,,,,,,,,,,,,,,,,,,,,,,,,,,,,,,,,,,,,,,,,,,,,,,,,,,,,,,,,,,,,,,,,,,,,,,,,,,,,,,,,,,,,,,,,,,,,,,,,,,,,,,,,,,,,,,,,,,,,,,,,,,,,,,,,,,,,,,,,,,,,,,,,,,,,,,,,,,,,,,,,,,,,
ZnO,1314-13-2 ,"Alfa Aesar (Ward Hill, Maryland)",,,40-100 ,,,,,deionized water,DLS,80-800 nm,,,earthworm,Eisenia fetida,"artificial soil (10% sphagnum peat, 20% kaolin clay, 69% fine sand, 1% finely ground cow manure)+ 2% cow manure, soil moisture 35% (w/w)",4 weeks,20 ± 5 °C,12-h/12-h light/dark cycle,"reproductive toxicity, cocoon production",EC100 ,"
1000 mg/kg",Mortality on filter paper was high (60-100%) within dose range of 1 to 10000 mg/L. 10000 mg/L in sand resulted in mortality of 20%.,,,"Canas, Jaclyn E.; Qi, Beibei; Li, Shibin; Maul, Jonathan D.; Cox, Stephen B.; Das, Sriya; Green, Micah J.",Acute and reproductive toxicity of nano-sized metal oxides (ZnO and TiO2) to earthworms (Eisenia fetida),JOURNAL OF ENVIRONMENTAL MONITORING,13,12,3351,3357,2011,,,,,,,,,,,,,,,,,,,,,,,,,,,,,,,,,,,,,,,,,,,,,,,,,,,,,,,,,,,,,,,,,,,,,,,,,,,,,,,,,,,,,,,,,,,,,,,,,,,,,,,,,,,,,,,,,,,,,,,,,,,,,,,,,,,,,,,,,,,,,,,,,,,,,,,,,,,,,,,,,,,,,,,,,,,,,,,,,,,,,,,,,,,,,,,,,,,,,,,,,,,,,,,,,
ZnO,1314-13-2 ,"IO-LI-TEC nanomaterials (Heilbronn, Germany)",,,20,,,,,,,,< 0.1 µmol/g,,bacteria,soil bacteria,"mineral pasture soil  (Typic Dystrochrept, organic-C = 40 mg/g, total-
N= 3.3 mg/g, pH(H2O) = 5.0, moisture content of 40% of water holding capacity",2 h,,,growth inhibition,EC50 ,64 mmol/g,,"The principal mechanism of toxicity was dissolution of metal oxides into a metal ion form known to be highly toxic to bacteria, and not a direct effect of nano-sized particles acting on bacteria",,"Rousk, Johannes; Ackermann, Kathrin; Curling, Simon F; Jones, Davey L",Comparative toxicity of nanoparticulate CuO and ZnO to soil bacterial communities.,PloS one,7,3,e34197,e34197,2012,,,,,,,,,,,,,,,,,,,,,,,,,,,,,,,,,,,,,,,,,,,,,,,,,,,,,,,,,,,,,,,,,,,,,,,,,,,,,,,,,,,,,,,,,,,,,,,,,,,,,,,,,,,,,,,,,,,,,,,,,,,,,,,,,,,,,,,,,,,,,,,,,,,,,,,,,,,,,,,,,,,,,,,,,,,,,,,,,,,,,,,,,,,,,,,,,,,,,,,,,,,,,,,,,
ZnO,1314-13-2 ,"IO-LI-TEC nanomaterials (Heilbronn, Germany)",,,20,,,,,,,,< 0.05 µmol/g,,bacteria,soil bacteria,"organic pasutre soil (Typic Fragiochrept, organic-
C= 154 mg g21, total-N =9.3 mg g21, pH(H2O)= 6.6), moisutre content of 60% of water holding capacity",2 h,,,growth inhibition,EC50 ,185 mmol/g,,"The principal mechanism of toxicity was dissolution of metal oxides into a metal ion form known to be highly toxic to bacteria, and not a direct effect of nano-sized particles acting on bacteria",,"Rousk, Johannes; Ackermann, Kathrin; Curling, Simon F; Jones, Davey L",Comparative toxicity of nanoparticulate CuO and ZnO to soil bacterial communities.,PloS one,7,3,e34197,e34197,2012,,,,,,,,,,,,,,,,,,,,,,,,,,,,,,,,,,,,,,,,,,,,,,,,,,,,,,,,,,,,,,,,,,,,,,,,,,,,,,,,,,,,,,,,,,,,,,,,,,,,,,,,,,,,,,,,,,,,,,,,,,,,,,,,,,,,,,,,,,,,,,,,,,,,,,,,,,,,,,,,,,,,,,,,,,,,,,,,,,,,,,,,,,,,,,,,,,,,,,,,,,,,,,,,,
ZnO,1314-13-2 ,"Beijing SK nano technology Co. LTD, China",spherical,,30,30,,50,,,,,,,fish,Cyprinus carpio,"dechlorinated tap water, pH 7.0-7.8, dissolved oxygen concentration 100% saturation, hardness of CaCO3 200 mg/L, conductivity 650 µS/cm",14 days,20-22 °C,12-h/12-h light/dark cycle,mortality,NOEC,47.9 ± 2.1 mg/L,,"Compared to control, SOD activities in different organs were ~50-60%; CAT activities were 60-70%; time dependent decrease was observed in GSH content and GPx activity (50-70%); lipid peroxydation was elevated (200-300%)",,"Hao, Linhua; Chen, Lei",Oxidative stress responses in different organs of carp (Cyprinus carpio) with exposure to ZnO nanoparticles,ECOTOXICOLOGY AND ENVIRONMENTAL SAFETY,80,,103,110,2012,,,,,,,,,,,,,,,,,,,,,,,,,,,,,,,,,,,,,,,,,,,,,,,,,,,,,,,,,,,,,,,,,,,,,,,,,,,,,,,,,,,,,,,,,,,,,,,,,,,,,,,,,,,,,,,,,,,,,,,,,,,,,,,,,,,,,,,,,,,,,,,,,,,,,,,,,,,,,,,,,,,,,,,,,,,,,,,,,,,,,,,,,,,,,,,,,,,,,,,,,,,,,,,,,
ZnO,1314-13-2 ,"Sigma Aldrich Chemical Co. (St. Louis, MO, USA",nearly spherical,,<50 ,<50 ,,10.8,,,,,,,plant,Fagopyrum esculentum,microcosm (aged natural soil with actice soil bacteria),2 weeks + 5 days,25 °C,16-h/8-h light/dark cycle,seedling growth reduction,EC24,1000 mg/kg,,,,"Lee, Sooyeon; Kim, Saeyeon; Kim, Sunghyun; Lee, Insook",Effects of soil-plant interactive system on response to exposure to ZnO nanoparticles.,Journal of microbiology and biotechnology,22,9,1264,70,2012,,,,,,,,,,,,,,,,,,,,,,,,,,,,,,,,,,,,,,,,,,,,,,,,,,,,,,,,,,,,,,,,,,,,,,,,,,,,,,,,,,,,,,,,,,,,,,,,,,,,,,,,,,,,,,,,,,,,,,,,,,,,,,,,,,,,,,,,,,,,,,,,,,,,,,,,,,,,,,,,,,,,,,,,,,,,,,,,,,,,,,,,,,,,,,,,,,,,,,,,,,,,,,,,,
ZnO,1314-13-2 ,"Sigma Aldrich Chemical Co. (St. Louis, MO, USA",nearly spherical,,<50 ,<50 ,,10.8,,,,,,,plant,Fagopyrum esculentum,natural soil without active soil bacteria,2 weeks + 5 days,25 °C,16-h/8-h light/dark cycle,seedling growth reduction,EC31.5,1000 mg/kg,,,,"Lee, Sooyeon; Kim, Saeyeon; Kim, Sunghyun; Lee, Insook",Effects of soil-plant interactive system on response to exposure to ZnO nanoparticles.,Journal of microbiology and biotechnology,22,9,1264,70,2012,,,,,,,,,,,,,,,,,,,,,,,,,,,,,,,,,,,,,,,,,,,,,,,,,,,,,,,,,,,,,,,,,,,,,,,,,,,,,,,,,,,,,,,,,,,,,,,,,,,,,,,,,,,,,,,,,,,,,,,,,,,,,,,,,,,,,,,,,,,,,,,,,,,,,,,,,,,,,,,,,,,,,,,,,,,,,,,,,,,,,,,,,,,,,,,,,,,,,,,,,,,,,,,,,
ZnO,1314-13-2 ,Nanosun ZnO P99/30,,,30,,,,,Spiking solution 100 fold dilution in Milli-Q water,NTA,"30 nm, 
100-300 nm","4.55-6.78% at 100 mg/kg
0.57-0.74% at 3200 mg/kg",,insect,Folsomia candida,"Loamy sand soil (LUFA-Speyer 2.2, Sp 2121, Germany, 2009), pH 5.5",4 weeks,20 ± 1 °C,12-h/12-h light/dark cycle,survival,NOEC,6400 mg Zn/kg,,,,"Waalewijn-Kool, Pauline L.; Ortiz, Maria Diez; van Gestel, Cornelis A. M.",Effect of different spiking procedures on the distribution and toxicity of ZnO nanoparticles in soil,ECOTOXICOLOGY,21,7,1797,1804,2012,,,,,,,,,,,,,,,,,,,,,,,,,,,,,,,,,,,,,,,,,,,,,,,,,,,,,,,,,,,,,,,,,,,,,,,,,,,,,,,,,,,,,,,,,,,,,,,,,,,,,,,,,,,,,,,,,,,,,,,,,,,,,,,,,,,,,,,,,,,,,,,,,,,,,,,,,,,,,,,,,,,,,,,,,,,,,,,,,,,,,,,,,,,,,,,,,,,,,,,,,,,,,,,,,
ZnO,1314-13-2 ,Nanosun ZnO P99/30,,,30,,,,,Spiking solution 100 fold dilution in Milli-Q water,NTA,"30 nm, 
100-300 nm","4.55-6.78% at 100 mg/kg
0.57-0.74% at 3200 mg/kg",,insect,Folsomia candida,"Loamy sand soil (LUFA-Speyer 2.2, Sp 2121, Germany, 2009), pH 5.5, ZnO added as a dry powder",4 weeks,20 ± 1 °C,12-h/12-h light/dark cycle,reduction of reproduction ,EC10 ,2559 (133-5502) mg Zn/kg,,,,"Waalewijn-Kool, Pauline L.; Ortiz, Maria Diez; van Gestel, Cornelis A. M.",Effect of different spiking procedures on the distribution and toxicity of ZnO nanoparticles in soil,ECOTOXICOLOGY,21,7,1797,1804,2012,,,,,,,,,,,,,,,,,,,,,,,,,,,,,,,,,,,,,,,,,,,,,,,,,,,,,,,,,,,,,,,,,,,,,,,,,,,,,,,,,,,,,,,,,,,,,,,,,,,,,,,,,,,,,,,,,,,,,,,,,,,,,,,,,,,,,,,,,,,,,,,,,,,,,,,,,,,,,,,,,,,,,,,,,,,,,,,,,,,,,,,,,,,,,,,,,,,,,,,,,,,,,,,,,
ZnO,1314-13-2 ,Nanosun ZnO P99/30,,,30,,,,,Spiking solution 100 fold dilution in Milli-Q water,NTA,"30 nm, 
100-300 nm","4.55-6.78% at 100 mg/kg
0.57-0.74% at 3200 mg/kg",,insect,Folsomia candida,"Loamy sand soil (LUFA-Speyer 2.2, Sp 2121, Germany, 2009), pH 5.5, ZnO added as a dry powder",4 weeks,20 ± 1 °C,12-h/12-h light/dark cycle,reduction of reproduction ,EC50 ,3159 (126-5502) mg Zn/kg,,,,"Waalewijn-Kool, Pauline L.; Ortiz, Maria Diez; van Gestel, Cornelis A. M.",Effect of different spiking procedures on the distribution and toxicity of ZnO nanoparticles in soil,ECOTOXICOLOGY,21,7,1797,1804,2012,,,,,,,,,,,,,,,,,,,,,,,,,,,,,,,,,,,,,,,,,,,,,,,,,,,,,,,,,,,,,,,,,,,,,,,,,,,,,,,,,,,,,,,,,,,,,,,,,,,,,,,,,,,,,,,,,,,,,,,,,,,,,,,,,,,,,,,,,,,,,,,,,,,,,,,,,,,,,,,,,,,,,,,,,,,,,,,,,,,,,,,,,,,,,,,,,,,,,,,,,,,,,,,,,
ZnO,1314-13-2 ,Nanosun ZnO P99/30,,,30,,,,,Spiking solution 100 fold dilution in Milli-Q water,NTA,"30 nm, 
100-300 nm","4.55-6.78% at 100 mg/kg
0.57-0.74% at 3200 mg/kg",,insect,Folsomia candida,"Loamy sand soil (LUFA-Speyer 2.2, Sp 2121, Germany, 2009), pH 5.5, ZnO added as a suspension",4 weeks,20 ± 1 °C,12-h/12-h light/dark cycle,reduction of reproduction ,EC50 ,3593 (122-5684) mg Zn/kg,,,,"Waalewijn-Kool, Pauline L.; Ortiz, Maria Diez; van Gestel, Cornelis A. M.",Effect of different spiking procedures on the distribution and toxicity of ZnO nanoparticles in soil,ECOTOXICOLOGY,21,7,1797,1804,2012,,,,,,,,,,,,,,,,,,,,,,,,,,,,,,,,,,,,,,,,,,,,,,,,,,,,,,,,,,,,,,,,,,,,,,,,,,,,,,,,,,,,,,,,,,,,,,,,,,,,,,,,,,,,,,,,,,,,,,,,,,,,,,,,,,,,,,,,,,,,,,,,,,,,,,,,,,,,,,,,,,,,,,,,,,,,,,,,,,,,,,,,,,,,,,,,,,,,,,,,,,,,,,,,,
ZnO,1314-13-2 ,"Sigma–Aldrich, St. Louis, MO, USA",,uncoated,<100 ,,,12.31 ± 0.04,,algal medium,ELS,264 ± 5 nm,0.11-0.15 mg Zn/L dissolves in 3 days at 0.3 mg Zn/L ,-23.27 ± 1.05 mV,algae,Pseudokirchneriella subcapitata,"OECD algae culture medium, pH 7.7 without EDTA",72 h,24 ± 1 °C,"continuous illumination (10,000 lux)","growth inhibition, absorbance at 685 nm, clorophyll fluorescence (ex 420 nm, em 671 nm)",IC50,< 0.05 mg/L,"The algal cells were not found in 0.1 mg ZnO NP/L, and only cell residues were scattered all over the medium",ZnO NPs could destroy cells as a result of destabilization of the cell membranes. TEM images of P. subcapitata exposed to 0.3 mg ZnO NP/L show the localized fraying and distortionof the outer cell wall in P. subcapitata,,"Lee, Woo-Mi; An, Youn-Joo","Effects of zinc oxide and titanium dioxide nanoparticles on green algae under visible, UVA, and UVB irradiations: No evidence of enhanced algal toxicity under UV pre-irradiation",CHEMOSPHERE,91,4,536,544,2013,,,,,,,,,,,,,,,,,,,,,,,,,,,,,,,,,,,,,,,,,,,,,,,,,,,,,,,,,,,,,,,,,,,,,,,,,,,,,,,,,,,,,,,,,,,,,,,,,,,,,,,,,,,,,,,,,,,,,,,,,,,,,,,,,,,,,,,,,,,,,,,,,,,,,,,,,,,,,,,,,,,,,,,,,,,,,,,,,,,,,,,,,,,,,,,,,,,,,,,,,,,,,,,,,
ZnO,1314-13-2 ,"Sigma–Aldrich, St. Louis, MO, USA",,uncoated,<100 ,,,12.31 ± 0.04,UVA (316-400 nm) pre-irradiation for 20 min,algal medium,ELS,264 ± 5 nm,0.11-0.15 mg Zn/L dissolves in 3 days at 0.3 mg Zn/L ,-23.27 ± 1.05 mV,algae,Pseudokirchneriella subcapitata,"OECD algae culture medium, pH 7.7 without EDTA",72 h,24 ± 1 °C,"continuous illumination (10,000 lux)","growth inhibition, absorbance at 685 nm, clorophyll fluorescence (ex 420 nm, em 671 nm)",IC50,< 0.05 mg/L,"The algal cells were not found in 0.1 mg ZnO NP/L, and only cell residues were scattered all over the medium",ZnO NPs could destroy cells as a result of destabilization of the cell membranes. TEM images of P. subcapitata exposed to 0.3 mg ZnO NP/L show the localized fraying and distortionof the outer cell wall in P. subcapitata. No enhanced toxicity was associated with UVA or UVB,,"Lee, Woo-Mi; An, Youn-Joo","Effects of zinc oxide and titanium dioxide nanoparticles on green algae under visible, UVA, and UVB irradiations: No evidence of enhanced algal toxicity under UV pre-irradiation",CHEMOSPHERE,91,4,536,544,2013,,,,,,,,,,,,,,,,,,,,,,,,,,,,,,,,,,,,,,,,,,,,,,,,,,,,,,,,,,,,,,,,,,,,,,,,,,,,,,,,,,,,,,,,,,,,,,,,,,,,,,,,,,,,,,,,,,,,,,,,,,,,,,,,,,,,,,,,,,,,,,,,,,,,,,,,,,,,,,,,,,,,,,,,,,,,,,,,,,,,,,,,,,,,,,,,,,,,,,,,,,,,,,,,,
ZnO,1314-13-2 ,"Sigma–Aldrich, St. Louis, MO, USA",,uncoated,<100 ,,,12.31 ± 0.04,UVB (281-315 nm) pre-irradiation for 20 min,algal medium,ELS,264 ± 5 nm,0.11-0.15 mg Zn/L dissolves in 3 days at 0.3 mg Zn/L ,-23.27 ± 1.05 mV,algae,Pseudokirchneriella subcapitata,"OECD algae culture medium, pH 7.7 without EDTA",72 h,24 ± 1 °C,"continuous illumination (10,000 lux)","growth inhibition, absorbance at 685 nm, clorophyll fluorescence (ex 420 nm, em 671 nm)",IC50,< 0.05 mg/L,"The algal cells were not found in 0.1 mg ZnO NP/L, and only cell residues were scattered all over the medium",ZnO NPs could destroy cells as a result of destabilization of the cell membranes. TEM images of P. subcapitata exposed to 0.3 mg ZnO NP/L show the localized fraying and distortionof the outer cell wall in P. subcapitata. No enhanced toxicity was associated with UVA or UVB,,"Lee, Woo-Mi; An, Youn-Joo","Effects of zinc oxide and titanium dioxide nanoparticles on green algae under visible, UVA, and UVB irradiations: No evidence of enhanced algal toxicity under UV pre-irradiation",CHEMOSPHERE,91,4,536,544,2013,,,,,,,,,,,,,,,,,,,,,,,,,,,,,,,,,,,,,,,,,,,,,,,,,,,,,,,,,,,,,,,,,,,,,,,,,,,,,,,,,,,,,,,,,,,,,,,,,,,,,,,,,,,,,,,,,,,,,,,,,,,,,,,,,,,,,,,,,,,,,,,,,,,,,,,,,,,,,,,,,,,,,,,,,,,,,,,,,,,,,,,,,,,,,,,,,,,,,,,,,,,,,,,,,
ZnO,1314-13-2 ,,,,,,,,,synthetic seawater (Instant Ocean salt) 30 ppt salinity and F/2 nutrients without trace metals and without EDTA,,,"10, 99, 168 and 263 µg Zn/L dissolves in 7 days at 10, 100, 500 and 1000 µg Zn/L, respectively ",,algae,Thalassiosira weissflogii,synthetic seawater (Instant Ocean salt) 30 ppt salinity and F/2 nutrients without trace metals and without EDTA,7 days,20 °C,12-h/12-h light/dark cycle with cool white fluorescent lights,"growth inhibition, densities were measured using a hemocytometer",NOEC,10 µg dissolved Zn/L,,,"Zn accumulated in the algae dose-dependently over time. The majority (44% to 51%, up to 16 fg Zn/cell at 263 µg dissolved Zn/L treatment) of the Zn was in the cell wall fraction. Zn
concentrations increased at 263 µg/L treatment by 3.7-, 3.2-, and 1.8-fold in the organelle, cytosol, and endoplasmic reticulum fractions, respectively.","Jarvis, Tayler A.; Miller, Robert J.; Lenihan, Hunter S.; Bielmyer, Gretchen K.","Toxicity of ZnO nanoparticles to the copepod Acartia tonsa, exposed through a phytoplankton diet",ENVIRONMENTAL TOXICOLOGY AND CHEMISTRY,32,6,1264,1269,2013,,,,,,,,,,,,,,,,,,,,,,,,,,,,,,,,,,,,,,,,,,,,,,,,,,,,,,,,,,,,,,,,,,,,,,,,,,,,,,,,,,,,,,,,,,,,,,,,,,,,,,,,,,,,,,,,,,,,,,,,,,,,,,,,,,,,,,,,,,,,,,,,,,,,,,,,,,,,,,,,,,,,,,,,,,,,,,,,,,,,,,,,,,,,,,,,,,,,,,,,,,,,,,,,,
ZnO,1314-13-2 ,,,,,,,,,synthetic seawater (Instant Ocean salt) 30 ppt salinity and F/2 nutrients without trace metals and without EDTA,,,"10, 99, 168 and 263 µg Zn/L dissolves in 7 days at 10, 100, 500 and 1000 µg Zn/L, respectively ",,algae,Thalassiosira weissflogii,synthetic seawater (Instant Ocean salt) 30 ppt salinity and F/2 nutrients without trace metals and without EDTA,7 days,20 °C,12-h/12-h light/dark cycle with cool white fluorescent lights,"growth inhibition, densities were measured using a hemocytometer",LOEC,99 µg dissolved Zn/L,,,"Zn accumulated in the algae dose-dependently over time. The majority (44% to 51%, up to 16 fg Zn/cell at 263 µg dissolved Zn/L treatment) of the Zn was in the cell wall fraction. Zn
concentrations increased at 263 µg/L treatment by 3.7-, 3.2-, and 1.8-fold in the organelle, cytosol, and endoplasmic reticulum fractions, respectively.","Jarvis, Tayler A.; Miller, Robert J.; Lenihan, Hunter S.; Bielmyer, Gretchen K.","Toxicity of ZnO nanoparticles to the copepod Acartia tonsa, exposed through a phytoplankton diet",ENVIRONMENTAL TOXICOLOGY AND CHEMISTRY,32,6,1264,1269,2013,,,,,,,,,,,,,,,,,,,,,,,,,,,,,,,,,,,,,,,,,,,,,,,,,,,,,,,,,,,,,,,,,,,,,,,,,,,,,,,,,,,,,,,,,,,,,,,,,,,,,,,,,,,,,,,,,,,,,,,,,,,,,,,,,,,,,,,,,,,,,,,,,,,,,,,,,,,,,,,,,,,,,,,,,,,,,,,,,,,,,,,,,,,,,,,,,,,,,,,,,,,,,,,,,
ZnO,1314-13-2 ,,,,,,,,,synthetic seawater (Instant Ocean salt) 30 ppt salinity and F/2 nutrients without trace metals and without EDTA,,,"10, 99, 168 and 263 µg Zn/L dissolves in 7 days at 10, 100, 500 and 1000 µg Zn/L, respectively ",,algae,Thalassiosira weissflogii,synthetic seawater (Instant Ocean salt) 30 ppt salinity and F/2 nutrients without trace metals and without EDTA,7 days,20 °C,12-h/12-h light/dark cycle with cool white fluorescent lights,"growth inhibition, densities were measured using a hemocytometer",EC20,70 µg dissolved Zn/L,,,"Zn accumulated in the algae dose-dependently over time. The majority (44% to 51%, up to 16 fg Zn/cell at 263 µg dissolved Zn/L treatment) of the Zn was in the cell wall fraction. Zn
concentrations increased at 263 µg/L treatment by 3.7-, 3.2-, and 1.8-fold in the organelle, cytosol, and endoplasmic reticulum fractions, respectively.","Jarvis, Tayler A.; Miller, Robert J.; Lenihan, Hunter S.; Bielmyer, Gretchen K.","Toxicity of ZnO nanoparticles to the copepod Acartia tonsa, exposed through a phytoplankton diet",ENVIRONMENTAL TOXICOLOGY AND CHEMISTRY,32,6,1264,1269,2013,,,,,,,,,,,,,,,,,,,,,,,,,,,,,,,,,,,,,,,,,,,,,,,,,,,,,,,,,,,,,,,,,,,,,,,,,,,,,,,,,,,,,,,,,,,,,,,,,,,,,,,,,,,,,,,,,,,,,,,,,,,,,,,,,,,,,,,,,,,,,,,,,,,,,,,,,,,,,,,,,,,,,,,,,,,,,,,,,,,,,,,,,,,,,,,,,,,,,,,,,,,,,,,,,
ZnO,1314-13-2 ,,,,,,,,,synthetic seawater (Instant Ocean salt) 30 ppt salinity and F/2 nutrients without trace metals and without EDTA,,,"10, 99, 168 and 263 µg Zn/L dissolves in 7 days at 10, 100, 500 and 1000 µg Zn/L, respectively ",,crustacean,copepod Acartia tonsa,"synthetic seawater (Instant Ocean salt) dissolved oxygen 7.45 ± 0.74 mg/L, salinity 30.3 ± 0.51 g/L, fed with ZnO-exposed T. weissflogii",3 days,19.9 ± 0.49 °C,12-h/12-h light/dark cycle with cool white fluorescent lights,mortality,NOEC,10 µg dissolved Zn/L,"Reproduction decreased by 50% over the 7-d exposure period at 263 µg/L,
from an average of 24 nauplii/female in the control to 12 nauplii/
female. The EC20 for
reproduction was 143 µg/L, NOEC 168 µg/L and LOEC of 263 µg/L.",,,"Jarvis, Tayler A.; Miller, Robert J.; Lenihan, Hunter S.; Bielmyer, Gretchen K.","Toxicity of ZnO nanoparticles to the copepod Acartia tonsa, exposed through a phytoplankton diet",ENVIRONMENTAL TOXICOLOGY AND CHEMISTRY,32,6,1264,1269,2013,,,,,,,,,,,,,,,,,,,,,,,,,,,,,,,,,,,,,,,,,,,,,,,,,,,,,,,,,,,,,,,,,,,,,,,,,,,,,,,,,,,,,,,,,,,,,,,,,,,,,,,,,,,,,,,,,,,,,,,,,,,,,,,,,,,,,,,,,,,,,,,,,,,,,,,,,,,,,,,,,,,,,,,,,,,,,,,,,,,,,,,,,,,,,,,,,,,,,,,,,,,,,,,,,
ZnO,1314-13-2 ,,,,,,,,,synthetic seawater (Instant Ocean salt) 30 ppt salinity and F/2 nutrients without trace metals and without EDTA,,,"10, 99, 168 and 263 µg Zn/L dissolves in 7 days at 10, 100, 500 and 1000 µg Zn/L, respectively ",,crustacean,copepod Acartia tonsa,"synthetic seawater (Instant Ocean salt) dissolved oxygen 7.45 ± 0.74 mg/L, salinity 30.3 ± 0.51 g/L, fed with ZnO-exposed T. weissflogii",7 days,19.9 ± 0.49 °C,12-h/12-h light/dark cycle with cool white fluorescent lights,mortality,NOEC,99 µg dissolved Zn/L,"Reproduction decreased by 50% over the 7-d exposure period at 263 µg/L,
from an average of 24 nauplii/female in the control to 12 nauplii/
female. The EC20 for
reproduction was 143 µg/L, NOEC 168 µg/L and LOEC of 263 µg/L.",,,"Jarvis, Tayler A.; Miller, Robert J.; Lenihan, Hunter S.; Bielmyer, Gretchen K.","Toxicity of ZnO nanoparticles to the copepod Acartia tonsa, exposed through a phytoplankton diet",ENVIRONMENTAL TOXICOLOGY AND CHEMISTRY,32,6,1264,1269,2013,,,,,,,,,,,,,,,,,,,,,,,,,,,,,,,,,,,,,,,,,,,,,,,,,,,,,,,,,,,,,,,,,,,,,,,,,,,,,,,,,,,,,,,,,,,,,,,,,,,,,,,,,,,,,,,,,,,,,,,,,,,,,,,,,,,,,,,,,,,,,,,,,,,,,,,,,,,,,,,,,,,,,,,,,,,,,,,,,,,,,,,,,,,,,,,,,,,,,,,,,,,,,,,,,
ZnO,1314-13-2 ,,,,,,,,,synthetic seawater (Instant Ocean salt) 30 ppt salinity and F/2 nutrients without trace metals and without EDTA,,,"10, 99, 168 and 263 µg Zn/L dissolves in 7 days at 10, 100, 500 and 1000 µg Zn/L, respectively ",,crustacean,copepod Acartia tonsa,"synthetic seawater (Instant Ocean salt) dissolved oxygen 7.45 ± 0.74 mg/L, salinity 30.3 ± 0.51 g/L, fed with ZnO-exposed T. weissflogii",3 days,19.9 ± 0.49 °C,12-h/12-h light/dark cycle with cool white fluorescent lights,mortality,LOEC,99 µg dissolved Zn/L,"Reproduction decreased by 50% over the 7-d exposure period at 263 µg/L,
from an average of 24 nauplii/female in the control to 12 nauplii/
female. The EC20 for
reproduction was 143 µg/L, NOEC 168 µg/L and LOEC of 263 µg/L.",,,"Jarvis, Tayler A.; Miller, Robert J.; Lenihan, Hunter S.; Bielmyer, Gretchen K.","Toxicity of ZnO nanoparticles to the copepod Acartia tonsa, exposed through a phytoplankton diet",ENVIRONMENTAL TOXICOLOGY AND CHEMISTRY,32,6,1264,1269,2013,,,,,,,,,,,,,,,,,,,,,,,,,,,,,,,,,,,,,,,,,,,,,,,,,,,,,,,,,,,,,,,,,,,,,,,,,,,,,,,,,,,,,,,,,,,,,,,,,,,,,,,,,,,,,,,,,,,,,,,,,,,,,,,,,,,,,,,,,,,,,,,,,,,,,,,,,,,,,,,,,,,,,,,,,,,,,,,,,,,,,,,,,,,,,,,,,,,,,,,,,,,,,,,,,
ZnO,1314-13-2 ,,,,,,,,,synthetic seawater (Instant Ocean salt) 30 ppt salinity and F/2 nutrients without trace metals and without EDTA,,,"10, 99, 168 and 263 µg Zn/L dissolves in 7 days at 10, 100, 500 and 1000 µg Zn/L, respectively ",,crustacean,copepod Acartia tonsa,"synthetic seawater (Instant Ocean salt) dissolved oxygen 7.45 ± 0.74 mg/L, salinity 30.3 ± 0.51 g/L, fed with ZnO-exposed T. weissflogii",7 days,19.9 ± 0.49 °C,12-h/12-h light/dark cycle with cool white fluorescent lights,mortality,LOEC,168 µg dissolved Zn/L,"Reproduction decreased by 50% over the 7-d exposure period at 263 µg/L,
from an average of 24 nauplii/female in the control to 12 nauplii/
female. The EC20 for
reproduction was 143 µg/L, NOEC 168 µg/L and LOEC of 263 µg/L.",,,"Jarvis, Tayler A.; Miller, Robert J.; Lenihan, Hunter S.; Bielmyer, Gretchen K.","Toxicity of ZnO nanoparticles to the copepod Acartia tonsa, exposed through a phytoplankton diet",ENVIRONMENTAL TOXICOLOGY AND CHEMISTRY,32,6,1264,1269,2013,,,,,,,,,,,,,,,,,,,,,,,,,,,,,,,,,,,,,,,,,,,,,,,,,,,,,,,,,,,,,,,,,,,,,,,,,,,,,,,,,,,,,,,,,,,,,,,,,,,,,,,,,,,,,,,,,,,,,,,,,,,,,,,,,,,,,,,,,,,,,,,,,,,,,,,,,,,,,,,,,,,,,,,,,,,,,,,,,,,,,,,,,,,,,,,,,,,,,,,,,,,,,,,,,
ZnO,1314-13-2 ,,,,,,,,,synthetic seawater (Instant Ocean salt) 30 ppt salinity and F/2 nutrients without trace metals and without EDTA,,,"10, 99, 168 and 263 µg Zn/L dissolves in 7 days at 10, 100, 500 and 1000 µg Zn/L, respectively ",,crustacean,copepod Acartia tonsa,"synthetic seawater (Instant Ocean salt) dissolved oxygen 7.45 ± 0.74 mg/L, salinity 30.3 ± 0.51 g/L, fed with ZnO-exposed T. weissflogii",3 days,19.9 ± 0.49 °C,12-h/12-h light/dark cycle with cool white fluorescent lights,mortality,EC20,70 µg dissolved Zn/L,"Reproduction decreased by 50% over the 7-d exposure period at 263 µg/L,
from an average of 24 nauplii/female in the control to 12 nauplii/
female. The EC20 for
reproduction was 143 µg/L, NOEC 168 µg/L and LOEC of 263 µg/L.",,,"Jarvis, Tayler A.; Miller, Robert J.; Lenihan, Hunter S.; Bielmyer, Gretchen K.","Toxicity of ZnO nanoparticles to the copepod Acartia tonsa, exposed through a phytoplankton diet",ENVIRONMENTAL TOXICOLOGY AND CHEMISTRY,32,6,1264,1269,2013,,,,,,,,,,,,,,,,,,,,,,,,,,,,,,,,,,,,,,,,,,,,,,,,,,,,,,,,,,,,,,,,,,,,,,,,,,,,,,,,,,,,,,,,,,,,,,,,,,,,,,,,,,,,,,,,,,,,,,,,,,,,,,,,,,,,,,,,,,,,,,,,,,,,,,,,,,,,,,,,,,,,,,,,,,,,,,,,,,,,,,,,,,,,,,,,,,,,,,,,,,,,,,,,,
ZnO,1314-13-2 ,,,,,,,,,synthetic seawater (Instant Ocean salt) 30 ppt salinity and F/2 nutrients without trace metals and without EDTA,,,"10, 99, 168 and 263 µg Zn/L dissolves in 7 days at 10, 100, 500 and 1000 µg Zn/L, respectively ",,crustacean,copepod Acartia tonsa,"synthetic seawater (Instant Ocean salt) dissolved oxygen 7.45 ± 0.74 mg/L, salinity 30.3 ± 0.51 g/L, fed with ZnO-exposed T. weissflogii",7 days,19.9 ± 0.49 °C,12-h/12-h light/dark cycle with cool white fluorescent lights,mortality,EC20,112 µg dissolved Zn/L,"Reproduction decreased by 50% over the 7-d exposure period at 263 µg/L,
from an average of 24 nauplii/female in the control to 12 nauplii/
female. The EC20 for
reproduction was 143 µg/L, NOEC 168 µg/L and LOEC of 263 µg/L.",,,"Jarvis, Tayler A.; Miller, Robert J.; Lenihan, Hunter S.; Bielmyer, Gretchen K.","Toxicity of ZnO nanoparticles to the copepod Acartia tonsa, exposed through a phytoplankton diet",ENVIRONMENTAL TOXICOLOGY AND CHEMISTRY,32,6,1264,1269,2013,,,,,,,,,,,,,,,,,,,,,,,,,,,,,,,,,,,,,,,,,,,,,,,,,,,,,,,,,,,,,,,,,,,,,,,,,,,,,,,,,,,,,,,,,,,,,,,,,,,,,,,,,,,,,,,,,,,,,,,,,,,,,,,,,,,,,,,,,,,,,,,,,,,,,,,,,,,,,,,,,,,,,,,,,,,,,,,,,,,,,,,,,,,,,,,,,,,,,,,,,,,,,,,,,
ZnO,1314-13-2 ,"“bank of standard nanomaterial samples” (Federal Target Program “Development of Projects of Legislative and Methodological Support of a Complex Safety System in the Course of Studies, Assimilation, Production, Circulation, and Utilization of Nanomaterials in the Russian Federation”)","hexagonal, clubbed, minilated, and cylindrical",,15-350 ,15-350 ,,,,,,,,,protozoa,Bodo saltans,"5 ml of nanoparticles solution and 0.02 ml of Bodo saltans suspension; fed by bacteria Pseudomonas fluorescens, pH 7.5-8.0",4 days,21 ± 3 °C,,development of culture,EC67,200 mg/L,,,,"Tomilina, I. I.; Gremyachikh, V. A.; Myl'nikov, A. P.; Komov, V. T.",Changes in biological characteristics of freshwater heterotrophic flagellates and cladocerans under the effect of metal oxide nano- and microparticles,INLAND WATER BIOLOGY,4,4,475,483,2011,,,,,,,,,,,,,,,,,,,,,,,,,,,,,,,,,,,,,,,,,,,,,,,,,,,,,,,,,,,,,,,,,,,,,,,,,,,,,,,,,,,,,,,,,,,,,,,,,,,,,,,,,,,,,,,,,,,,,,,,,,,,,,,,,,,,,,,,,,,,,,,,,,,,,,,,,,,,,,,,,,,,,,,,,,,,,,,,,,,,,,,,,,,,,,,,,,,,,,,,,,,,,,,,,
ZnO,1314-13-2 ,"“bank of standard nanomaterial samples” (Federal Target Program “Development of Projects of Legislative and Methodological Support of a Complex Safety System in the Course of Studies, Assimilation, Production, Circulation, and Utilization of Nanomaterials in the Russian Federation”)","hexagonal, clubbed, minilated, and cylindrical",,15-350 ,15-350 ,,,,,,,,,crustacean,Ceriodaphnia affinis,"15 ml of nanoparticles solution, fed by yeast suspension, pH 7.5-8.0",48 h,21 ± 3 °C,,mortality,NOEC,0.05 mg/L,Zinc oxide was more toxic as microparticles.,,,"Tomilina, I. I.; Gremyachikh, V. A.; Myl'nikov, A. P.; Komov, V. T.",Changes in biological characteristics of freshwater heterotrophic flagellates and cladocerans under the effect of metal oxide nano- and microparticles,INLAND WATER BIOLOGY,4,4,475,483,2011,,,,,,,,,,,,,,,,,,,,,,,,,,,,,,,,,,,,,,,,,,,,,,,,,,,,,,,,,,,,,,,,,,,,,,,,,,,,,,,,,,,,,,,,,,,,,,,,,,,,,,,,,,,,,,,,,,,,,,,,,,,,,,,,,,,,,,,,,,,,,,,,,,,,,,,,,,,,,,,,,,,,,,,,,,,,,,,,,,,,,,,,,,,,,,,,,,,,,,,,,,,,,,,,,
ZnO,1314-13-2 ,"“bank of standard nanomaterial samples” (Federal Target Program “Development of Projects of Legislative and Methodological Support of a Complex Safety System in the Course of Studies, Assimilation, Production, Circulation, and Utilization of Nanomaterials in the Russian Federation”)","hexagonal, clubbed, minilated, and cylindrical",,15-350 ,15-350 ,,,,,,,,,crustacean,Ceriodaphnia affinis,"15 ml of nanoparticles solution, fed by yeast suspension, pH 7.5-8.0",48 h,21 ± 3 °C,,mortality,LC50,0.09 ± 0.001 mg/L,Zinc oxide was more toxic as microparticles.,,,"Tomilina, I. I.; Gremyachikh, V. A.; Myl'nikov, A. P.; Komov, V. T.",Changes in biological characteristics of freshwater heterotrophic flagellates and cladocerans under the effect of metal oxide nano- and microparticles,INLAND WATER BIOLOGY,4,4,475,483,2011,,,,,,,,,,,,,,,,,,,,,,,,,,,,,,,,,,,,,,,,,,,,,,,,,,,,,,,,,,,,,,,,,,,,,,,,,,,,,,,,,,,,,,,,,,,,,,,,,,,,,,,,,,,,,,,,,,,,,,,,,,,,,,,,,,,,,,,,,,,,,,,,,,,,,,,,,,,,,,,,,,,,,,,,,,,,,,,,,,,,,,,,,,,,,,,,,,,,,,,,,,,,,,,,,
ZnO,1314-13-2 ,"“bank of standard nanomaterial samples” (Federal Target Program “Development of Projects of Legislative and Methodological Support of a Complex Safety System in the Course of Studies, Assimilation, Production, Circulation, and Utilization of Nanomaterials in the Russian Federation”)","hexagonal, clubbed, minilated, and cylindrical",,15-350 ,15-350 ,,,,,,,,,crustacean,Ceriodaphnia affinis,"15 ml of nanoparticles solution, fed by yeast suspension, pH 7.5-8.0",7 days,21 ± 3 °C,,mortality,LC50,0.17 ± 0.01 mg/L,Zinc oxide was more toxic as microparticles.,,,"Tomilina, I. I.; Gremyachikh, V. A.; Myl'nikov, A. P.; Komov, V. T.",Changes in biological characteristics of freshwater heterotrophic flagellates and cladocerans under the effect of metal oxide nano- and microparticles,INLAND WATER BIOLOGY,4,4,475,483,2011,,,,,,,,,,,,,,,,,,,,,,,,,,,,,,,,,,,,,,,,,,,,,,,,,,,,,,,,,,,,,,,,,,,,,,,,,,,,,,,,,,,,,,,,,,,,,,,,,,,,,,,,,,,,,,,,,,,,,,,,,,,,,,,,,,,,,,,,,,,,,,,,,,,,,,,,,,,,,,,,,,,,,,,,,,,,,,,,,,,,,,,,,,,,,,,,,,,,,,,,,,,,,,,,,
ZnO,1314-13-2 ,"“bank of standard nanomaterial samples” (Federal Target Program “Development of Projects of Legislative and Methodological Support of a Complex Safety System in the Course of Studies, Assimilation, Production, Circulation, and Utilization of Nanomaterials in the Russian Federation”)","hexagonal, clubbed, minilated, and cylindrical",,15-350 ,15-350 ,,,,,,,,,crustacean,Ceriodaphnia affinis,"15 ml of nanoparticles solution, fed by yeast suspension, pH 7.5-8.0",7 days,21 ± 3 °C,,fertility,EC50,0.054 mg/L,Zinc oxide was more toxic as microparticles.,,,"Tomilina, I. I.; Gremyachikh, V. A.; Myl'nikov, A. P.; Komov, V. T.",Changes in biological characteristics of freshwater heterotrophic flagellates and cladocerans under the effect of metal oxide nano- and microparticles,INLAND WATER BIOLOGY,4,4,475,483,2011,,,,,,,,,,,,,,,,,,,,,,,,,,,,,,,,,,,,,,,,,,,,,,,,,,,,,,,,,,,,,,,,,,,,,,,,,,,,,,,,,,,,,,,,,,,,,,,,,,,,,,,,,,,,,,,,,,,,,,,,,,,,,,,,,,,,,,,,,,,,,,,,,,,,,,,,,,,,,,,,,,,,,,,,,,,,,,,,,,,,,,,,,,,,,,,,,,,,,,,,,,,,,,,,,
ZnO,1314-13-2 ,Alfa Aesar (USA),,,,,,,,,,,,,bacteria,"Esherichia coli
strain RB1436","minimum salt medium (MgSO4·7H2O 0.2 g, CaCl2 0.1 g, FeSO4·7H2O 0.05 mg, NaMoO4·2H2O 0.05 mg, K2HPO4 0.43 g, KH2PO4 0.23 g/l)",1.5 h,,,bioluminescence reduction,EC50,1.05 (95%CI 0.66-1.66) mg/L,,Solubilized metal ions from metal oxide NPs may be responsible for the observed antibacterial effects as bacteria are largely protected against NP entry (no transport mechanisms for supramolecular and colloidal particles,,"Ko, Kyung-Seok; Kong, In Chul","Toxic effects of nanoparticles on bioluminescence activity, seed germination, and gene mutation",APPLIED MICROBIOLOGY AND BIOTECHNOLOGY,98,7,3295,3303,2014,,,,,,,,,,,,,,,,,,,,,,,,,,,,,,,,,,,,,,,,,,,,,,,,,,,,,,,,,,,,,,,,,,,,,,,,,,,,,,,,,,,,,,,,,,,,,,,,,,,,,,,,,,,,,,,,,,,,,,,,,,,,,,,,,,,,,,,,,,,,,,,,,,,,,,,,,,,,,,,,,,,,,,,,,,,,,,,,,,,,,,,,,,,,,,,,,,,,,,,,,,,,,,,,,
ZnO,1314-13-2 ,Alfa Aesar (USA),,,,,,,,,,,,,plant,Lactuca sativa L.,"filter paper, distilled water",3 days,23 ± 2 °C,dark,seed germination,EC50,10.84 (95%CI 8.68-13.54) mg/L,,,,"Ko, Kyung-Seok; Kong, In Chul","Toxic effects of nanoparticles on bioluminescence activity, seed germination, and gene mutation",APPLIED MICROBIOLOGY AND BIOTECHNOLOGY,98,7,3295,3303,2014,,,,,,,,,,,,,,,,,,,,,,,,,,,,,,,,,,,,,,,,,,,,,,,,,,,,,,,,,,,,,,,,,,,,,,,,,,,,,,,,,,,,,,,,,,,,,,,,,,,,,,,,,,,,,,,,,,,,,,,,,,,,,,,,,,,,,,,,,,,,,,,,,,,,,,,,,,,,,,,,,,,,,,,,,,,,,,,,,,,,,,,,,,,,,,,,,,,,,,,,,,,,,,,,,
ZnO,1314-13-2 ,Alfa Aesar (USA),,,,,,,,,,,,,plant,Raphanus sativus L.,"filter paper, distilled water",3 days,23 ± 2 °C,dark,seed germination,EC50,46.54 (95%CI 39.08-55.42) mg/L,,,,"Ko, Kyung-Seok; Kong, In Chul","Toxic effects of nanoparticles on bioluminescence activity, seed germination, and gene mutation",APPLIED MICROBIOLOGY AND BIOTECHNOLOGY,98,7,3295,3303,2014,,,,,,,,,,,,,,,,,,,,,,,,,,,,,,,,,,,,,,,,,,,,,,,,,,,,,,,,,,,,,,,,,,,,,,,,,,,,,,,,,,,,,,,,,,,,,,,,,,,,,,,,,,,,,,,,,,,,,,,,,,,,,,,,,,,,,,,,,,,,,,,,,,,,,,,,,,,,,,,,,,,,,,,,,,,,,,,,,,,,,,,,,,,,,,,,,,,,,,,,,,,,,,,,,
ZnO,1314-13-2 ,"Sigma-Aldrich (Milan, Italy)",,,"21  (I, III quartile 13-36 )",,3-6% of Al,,,"commercial mineral water (San Benedetto; conductivity 415 µS/cm at 20 °C, pH <8.81, 301 mg/L HCO3-,48.6 mg/L Ca2+, 28.2 mg/L Mg2+) final oxygen concentration > 8 mg/L",DLS,"analyzed, value not given",0.034 mg/L,-10.5 ± 0.32 mV,crustacean,Daphnia magna,"commercial mineral water (San Benedetto; conductivity 415 µS/cm at 20 °C, pH <8.81, 301 mg/L HCO3-,48.6 mg/L Ca2+, 28.2 mg/L Mg2+) final oxygen concentration > 8 mg/L",48 h,20.5 ± 0.5 °C,16-h/8-h light/dark cycle,immobilization,EC10,1 (95%CI 0.65-1.3) mg/L,"ZnO NPs enter the digestive system in the exposed daphnids. Whole mount samples showed the strongest signals throughout the intestinal epithelium, mainly along the brush border of the midgut region. Interestingly, this analysis evidenced also NP aggregates into the width of the intestinal epithelium, suggesting the digestive tract as one of the most crucial target and uptake site for NPs in D. magna. NPs inside microvilli were about 1/10 of those outside, with a preference towards the small sized ones, being in fact their median diameter relatively low (26.5 nm; 9.2e35 nm as I and II quartile).","The smaller particles are quantitatively more toxic than the bigger ones. The toxic effects of ZnO NPs are independent from the dissolved Zinc ions available in the media. We cannot however exclude that once inside the cell, NP reactivity might increase by the release of a higher proportion of ions, thus causing additional effects and unbalancing the osmotic equilibrium of the cell.",,"Santo, Nadia; Fascio, Umberto; Torres, Francesco; Guazzoni, Niccolo; Tremolada, Paolo; Bettinetti, Roberta; Mantecca, Paride; Bacchetta, Renato",Toxic effects and ultrastructural damages to Daphnia magna of two differently sized ZnO nanoparticles: Does size matter?,WATER RESEARCH,53,,339,350,2014,,,,,,,,,,,,,,,,,,,,,,,,,,,,,,,,,,,,,,,,,,,,,,,,,,,,,,,,,,,,,,,,,,,,,,,,,,,,,,,,,,,,,,,,,,,,,,,,,,,,,,,,,,,,,,,,,,,,,,,,,,,,,,,,,,,,,,,,,,,,,,,,,,,,,,,,,,,,,,,,,,,,,,,,,,,,,,,,,,,,,,,,,,,,,,,,,,,,,,,,,,,,,,,,,
