Repository: NSF-ALL-SPICE-Alliance/Nano

# AFRL, 2022-23 School Year

## Background of the Partnership 

The Airforce Research Laboratory (AFRL) extended a research partnership to ROTC, active duty, reserve military, or US armed forces, veteran students, at Chaminade University of Honolulu and The University of Hawaii at Manoa in Big Data and Analytics. This research partnership allowed students to explore the domain of Data Science and Analytics while exploring nanomaterials with little to no background. This project was built into two phases. Phase I, consisted of training each student in Data Science programming skills, mathmatical and computational skills.

File: AFRL_Fall_2023/data/Beilstein_J_Nanotechnol-06-1788-s002/NanoE-Tox-database.csv (part 9 of 44)
Name,CAS no,"Origin (company, synthesis method)",Shape,Initial coating/functionalization,"Diameter, nm","Length, nm",Possible impurities,"Surface area, BET (m2/g)",Other observations,Media,"Method to
ZnO,1314-13-2 ,"Sigma-Aldrich (Milan, Italy)",,,"21  (I, III quartile 13-36 )",,3-6% of Al,,,"commercial mineral water (San Benedetto; conductivity 415 µS/cm at 20 °C, pH <8.81, 301 mg/L HCO3-,48.6 mg/L Ca2+, 28.2 mg/L Mg2+) final oxygen concentration > 8 mg/L",DLS,"analyzed, value not given",0.034 mg/L,-10.5 ± 0.32 mV,crustacean,Daphnia magna,"commercial mineral water (San Benedetto; conductivity 415 µS/cm at 20 °C, pH <8.81, 301 mg/L HCO3-,48.6 mg/L Ca2+, 28.2 mg/L Mg2+) final oxygen concentration > 8 mg/L",48 h,20.5 ± 0.5 °C,16-h/8-h light/dark cycle,immobilization,EC50,1.9 (95%CI 1.5-2.4) mg/L,"ZnO NPs enter the digestive system in the exposed daphnids. Whole mount samples showed the strongest signals throughout the intestinal epithelium, mainly along the brush border of the midgut region. Interestingly, this analysis evidenced also NP aggregates into the width of the intestinal epithelium, suggesting the digestive tract as one of the most crucial target and uptake site for NPs in D. magna. NPs inside microvilli were about 1/10 of those outside, with a preference towards the small sized ones, being in fact their median diameter relatively low (26.5 nm; 9.2e35 nm as I and II quartile).","The smaller particles are quantitatively more toxic than the bigger ones. The toxic effects of ZnO NPs are independent from the dissolved Zinc ions available in the media. We cannot however exclude that once inside the cell, NP reactivity might increase by the release of a higher proportion of ions, thus causing additional effects and unbalancing the osmotic equilibrium of the cell.",,"Santo, Nadia; Fascio, Umberto; Torres, Francesco; Guazzoni, Niccolo; Tremolada, Paolo; Bettinetti, Roberta; Mantecca, Paride; Bacchetta, Renato",Toxic effects and ultrastructural damages to Daphnia magna of two differently sized ZnO nanoparticles: Does size matter?,WATER RESEARCH,53,,339,350,2014,,,,,,,,,,,,,,,,,,,,,,,,,,,,,,,,,,,,,,,,,,,,,,,,,,,,,,,,,,,,,,,,,,,,,,,,,,,,,,,,,,,,,,,,,,,,,,,,,,,,,,,,,,,,,,,,,,,,,,,,,,,,,,,,,,,,,,,,,,,,,,,,,,,,,,,,,,,,,,,,,,,,,,,,,,,,,,,,,,,,,,,,,,,,,,,,,,,,,,,,,,,,,,,,,
ZnO,1314-13-2 ,"Sigma-Aldrich (Milan, Italy)",,,"21  (I, III quartile 13-36 )",,3-6% of Al,,,"commercial mineral water (San Benedetto; conductivity 415 µS/cm at 20 °C, pH <8.81, 301 mg/L HCO3-,48.6 mg/L Ca2+, 28.2 mg/L Mg2+) final oxygen concentration > 8 mg/L",DLS,"analyzed, value not given",0.034 mg/L,-10.5 ± 0.32 mV,crustacean,Daphnia magna,"commercial mineral water (San Benedetto; conductivity 415 µS/cm at 20 °C, pH <8.81, 301 mg/L HCO3-,48.6 mg/L Ca2+, 28.2 mg/L Mg2+) final oxygen concentration > 8 mg/L",48 h,20.5 ± 0.5 °C,16-h/8-h light/dark cycle,immobilization,EC90,3.6 (95%CI 2.8-5.6) mg/L,"ZnO NPs enter the digestive system in the exposed daphnids. Whole mount samples showed the strongest signals throughout the intestinal epithelium, mainly along the brush border of the midgut region. Interestingly, this analysis evidenced also NP aggregates into the width of the intestinal epithelium, suggesting the digestive tract as one of the most crucial target and uptake site for NPs in D. magna. NPs inside microvilli were about 1/10 of those outside, with a preference towards the small sized ones, being in fact their median diameter relatively low (26.5 nm; 9.2e35 nm as I and II quartile).","The smaller particles are quantitatively more toxic than the bigger ones. The toxic effects of ZnO NPs are independent from the dissolved Zinc ions available in the media. We cannot however exclude that once inside the cell, NP reactivity might increase by the release of a higher proportion of ions, thus causing additional effects and unbalancing the osmotic equilibrium of the cell.",,"Santo, Nadia; Fascio, Umberto; Torres, Francesco; Guazzoni, Niccolo; Tremolada, Paolo; Bettinetti, Roberta; Mantecca, Paride; Bacchetta, Renato",Toxic effects and ultrastructural damages to Daphnia magna of two differently sized ZnO nanoparticles: Does size matter?,WATER RESEARCH,53,,339,350,2014,,,,,,,,,,,,,,,,,,,,,,,,,,,,,,,,,,,,,,,,,,,,,,,,,,,,,,,,,,,,,,,,,,,,,,,,,,,,,,,,,,,,,,,,,,,,,,,,,,,,,,,,,,,,,,,,,,,,,,,,,,,,,,,,,,,,,,,,,,,,,,,,,,,,,,,,,,,,,,,,,,,,,,,,,,,,,,,,,,,,,,,,,,,,,,,,,,,,,,,,,,,,,,,,,
ZnO,1314-13-2 ,"Sigma-Aldrich (Milan, Italy)",,,"35  (I, III quartile 24-50 )",,no impurities observed in EDX-spectrum,,,"commercial mineral water (San Benedetto; conductivity 415 µS/cm at 20 °C, pH <8.81, 301 mg/L HCO3-,48.6 mg/L Ca2+, 28.2 mg/L Mg2+) final oxygen concentration > 8 mg/L",DLS,"analyzed, value not given",0.038 mg/L,-9.81 ± 0.49 mV,crustacean,Daphnia magna,"commercial mineral water (San Benedetto; conductivity 415 µS/cm at 20 °C, pH <8.81, 301 mg/L HCO3-,48.6 mg/L Ca2+, 28.2 mg/L Mg2+) final oxygen concentration > 8 mg/L",48 h,20.5 ± 0.5 °C,16-h/8-h light/dark cycle,immobilization,EC10,0.85 (95%CI 0.47-1.2) mg/L,"ZnO NPs enter the digestive system in the exposed daphnids. Whole mount samples showed the strongest signals throughout the intestinal epithelium, mainly along the brush border of the midgut region. Interestingly, this analysis evidenced also NP aggregates into the width of the intestinal epithelium, suggesting the digestive tract as one of the most crucial target and uptake site for NPs in D. magna. NPs inside microvilli were about 1/10 of those outside, with a preference towards the small sized ones, being in fact their median diameter relatively low (26.5 nm; 9.2e35 nm as I and II quartile).","The smaller particles are quantitatively more toxic than the bigger ones. The toxic effects of ZnO NPs are independent from the dissolved Zinc ions available in the media. We cannot however exclude that once inside the cell, NP reactivity might increase by the release of a higher proportion of ions, thus causing additional effects and unbalancing the osmotic equilibrium of the cell.",,"Santo, Nadia; Fascio, Umberto; Torres, Francesco; Guazzoni, Niccolo; Tremolada, Paolo; Bettinetti, Roberta; Mantecca, Paride; Bacchetta, Renato",Toxic effects and ultrastructural damages to Daphnia magna of two differently sized ZnO nanoparticles: Does size matter?,WATER RESEARCH,53,,339,350,2014,,,,,,,,,,,,,,,,,,,,,,,,,,,,,,,,,,,,,,,,,,,,,,,,,,,,,,,,,,,,,,,,,,,,,,,,,,,,,,,,,,,,,,,,,,,,,,,,,,,,,,,,,,,,,,,,,,,,,,,,,,,,,,,,,,,,,,,,,,,,,,,,,,,,,,,,,,,,,,,,,,,,,,,,,,,,,,,,,,,,,,,,,,,,,,,,,,,,,,,,,,,,,,,,,
ZnO,1314-13-2 ,"Sigma-Aldrich (Milan, Italy)",,,"35  (I, III quartile 24-50 )",,no impurities observed in EDX-spectrum,,,"commercial mineral water (San Benedetto; conductivity 415 µS/cm at 20 °C, pH <8.81, 301 mg/L HCO3-,48.6 mg/L Ca2+, 28.2 mg/L Mg2+) final oxygen concentration > 8 mg/L",DLS,"analyzed, value not given",0.038 mg/L,-9.81 ± 0.49 mV,crustacean,Daphnia magna,"commercial mineral water (San Benedetto; conductivity 415 µS/cm at 20 °C, pH <8.81, 301 mg/L HCO3-,48.6 mg/L Ca2+, 28.2 mg/L Mg2+) final oxygen concentration > 8 mg/L",48 h,20.5 ± 0.5 °C,16-h/8-h light/dark cycle,immobilization,EC50,3.1 (95%CI 2.4-4.0) mg/L,"ZnO NPs enter the digestive system in the exposed daphnids. Whole mount samples showed the strongest signals throughout the intestinal epithelium, mainly along the brush border of the midgut region. Interestingly, this analysis evidenced also NP aggregates into the width of the intestinal epithelium, suggesting the digestive tract as one of the most crucial target and uptake site for NPs in D. magna. NPs inside microvilli were about 1/10 of those outside, with a preference towards the small sized ones, being in fact their median diameter relatively low (26.5 nm; 9.2e35 nm as I and II quartile).","The smaller particles are quantitatively more toxic than the bigger ones. The toxic effects of ZnO NPs are independent from the dissolved Zinc ions available in the media. We cannot however exclude that once inside the cell, NP reactivity might increase by the release of a higher proportion of ions, thus causing additional effects and unbalancing the osmotic equilibrium of the cell.",,"Santo, Nadia; Fascio, Umberto; Torres, Francesco; Guazzoni, Niccolo; Tremolada, Paolo; Bettinetti, Roberta; Mantecca, Paride; Bacchetta, Renato",Toxic effects and ultrastructural damages to Daphnia magna of two differently sized ZnO nanoparticles: Does size matter?,WATER RESEARCH,53,,339,350,2014,,,,,,,,,,,,,,,,,,,,,,,,,,,,,,,,,,,,,,,,,,,,,,,,,,,,,,,,,,,,,,,,,,,,,,,,,,,,,,,,,,,,,,,,,,,,,,,,,,,,,,,,,,,,,,,,,,,,,,,,,,,,,,,,,,,,,,,,,,,,,,,,,,,,,,,,,,,,,,,,,,,,,,,,,,,,,,,,,,,,,,,,,,,,,,,,,,,,,,,,,,,,,,,,,
ZnO,1314-13-2 ,"Sigma-Aldrich (Milan, Italy)",,,"35  (I, III quartile 24-50 )",,no impurities observed in EDX-spectrum,,,"commercial mineral water (San Benedetto; conductivity 415 µS/cm at 20 °C, pH <8.81, 301 mg/L HCO3-,48.6 mg/L Ca2+, 28.2 mg/L Mg2+) final oxygen concentration > 8 mg/L",DLS,"analyzed, value not given",0.038 mg/L,-9.81 ± 0.49 mV,crustacean,Daphnia magna,"commercial mineral water (San Benedetto; conductivity 415 µS/cm at 20 °C, pH <8.81, 301 mg/L HCO3-,48.6 mg/L Ca2+, 28.2 mg/L Mg2+) final oxygen concentration > 8 mg/L",48 h,20.5 ± 0.5 °C,16-h/8-h light/dark cycle,immobilization,EC90,11.5 (95%CI 8.2-20) mg/L,"ZnO NPs enter the digestive system in the exposed daphnids. Whole mount samples showed the strongest signals throughout the intestinal epithelium, mainly along the brush border of the midgut region. Interestingly, this analysis evidenced also NP aggregates into the width of the intestinal epithelium, suggesting the digestive tract as one of the most crucial target and uptake site for NPs in D. magna. NPs inside microvilli were about 1/10 of those outside, with a preference towards the small sized ones, being in fact their median diameter relatively low (26.5 nm; 9.2e35 nm as I and II quartile).","The smaller particles are quantitatively more toxic than the bigger ones. The toxic effects of ZnO NPs are independent from the dissolved Zinc ions available in the media. We cannot however exclude that once inside the cell, NP reactivity might increase by the release of a higher proportion of ions, thus causing additional effects and unbalancing the osmotic equilibrium of the cell.",,"Santo, Nadia; Fascio, Umberto; Torres, Francesco; Guazzoni, Niccolo; Tremolada, Paolo; Bettinetti, Roberta; Mantecca, Paride; Bacchetta, Renato",Toxic effects and ultrastructural damages to Daphnia magna of two differently sized ZnO nanoparticles: Does size matter?,WATER RESEARCH,53,,339,350,2014,,,,,,,,,,,,,,,,,,,,,,,,,,,,,,,,,,,,,,,,,,,,,,,,,,,,,,,,,,,,,,,,,,,,,,,,,,,,,,,,,,,,,,,,,,,,,,,,,,,,,,,,,,,,,,,,,,,,,,,,,,,,,,,,,,,,,,,,,,,,,,,,,,,,,,,,,,,,,,,,,,,,,,,,,,,,,,,,,,,,,,,,,,,,,,,,,,,,,,,,,,,,,,,,,
ZnO,1314-13-2 ,Aldrich,,,<100 ,,,16.03,crystallization system: hexagonal,ultrapure water,,,<detection limit at 200 mg/L,,bacteria,Vibrio fischeri,Microtox; 20‰ NaCl,5 min,15 °C,dark,bioluminescence reduction,EC50,170.2 mg/L,,,,"Goix, Sylvaine; Leveque, Thibaut; Xiong, Tian-Tian; Schreck, Eva; Baeza-Squiban, Armelle; Geret, Florence; Uzu, Gaelle; Austruy, Annabelle; Dumat, Camille",Environmental and health impacts of fine and ultrafine metallic particles: Assessment of threat scores,ENVIRONMENTAL RESEARCH,133,,185,194,2014,,,,,,,,,,,,,,,,,,,,,,,,,,,,,,,,,,,,,,,,,,,,,,,,,,,,,,,,,,,,,,,,,,,,,,,,,,,,,,,,,,,,,,,,,,,,,,,,,,,,,,,,,,,,,,,,,,,,,,,,,,,,,,,,,,,,,,,,,,,,,,,,,,,,,,,,,,,,,,,,,,,,,,,,,,,,,,,,,,,,,,,,,,,,,,,,,,,,,,,,,,,,,,,,,
ZnO,1314-13-2 ,Aldrich,,,<100 ,,,16.03,crystallization system: hexagonal,ultrapure water,,,<detection limit at 200 mg/L,,bacteria,Vibrio fischeri,Microtox; 20‰ NaCl,15 min,15 °C,dark,bioluminescence reduction,EC50,10.8 mg/L,,,,"Goix, Sylvaine; Leveque, Thibaut; Xiong, Tian-Tian; Schreck, Eva; Baeza-Squiban, Armelle; Geret, Florence; Uzu, Gaelle; Austruy, Annabelle; Dumat, Camille",Environmental and health impacts of fine and ultrafine metallic particles: Assessment of threat scores,ENVIRONMENTAL RESEARCH,133,,185,194,2014,,,,,,,,,,,,,,,,,,,,,,,,,,,,,,,,,,,,,,,,,,,,,,,,,,,,,,,,,,,,,,,,,,,,,,,,,,,,,,,,,,,,,,,,,,,,,,,,,,,,,,,,,,,,,,,,,,,,,,,,,,,,,,,,,,,,,,,,,,,,,,,,,,,,,,,,,,,,,,,,,,,,,,,,,,,,,,,,,,,,,,,,,,,,,,,,,,,,,,,,,,,,,,,,,
ZnO,1314-13-2 ,Aldrich,,,<100 ,,,16.03,crystallization system: hexagonal,ultrapure water,,,<detection limit at 200 mg/L,,bacteria,Vibrio fischeri,Microtox; 20‰ NaCl,30 min,15 °C,dark,bioluminescence reduction,EC50,2.4 mg/L,,,,"Goix, Sylvaine; Leveque, Thibaut; Xiong, Tian-Tian; Schreck, Eva; Baeza-Squiban, Armelle; Geret, Florence; Uzu, Gaelle; Austruy, Annabelle; Dumat, Camille",Environmental and health impacts of fine and ultrafine metallic particles: Assessment of threat scores,ENVIRONMENTAL RESEARCH,133,,185,194,2014,,,,,,,,,,,,,,,,,,,,,,,,,,,,,,,,,,,,,,,,,,,,,,,,,,,,,,,,,,,,,,,,,,,,,,,,,,,,,,,,,,,,,,,,,,,,,,,,,,,,,,,,,,,,,,,,,,,,,,,,,,,,,,,,,,,,,,,,,,,,,,,,,,,,,,,,,,,,,,,,,,,,,,,,,,,,,,,,,,,,,,,,,,,,,,,,,,,,,,,,,,,,,,,,,
ZnO,1314-13-2 ,"Sigma-Aldrich (St. Louis, MO, USA)",polygonal with smooth surfaces,,17.5,,no impurities observed in XRD pattern,,crystallization system: hexagonal; absorption at 362 nm,water,DLS,71.11 nm,"0.7 µg/mL at 7 µg/mL
1.8 µg/mL at 35 µg/mL",35.5 mV,snail,Biomphalaria alexandrina,"dechlorinated water, pH 7.4",24 h,25 ± 2 °C,12-h/12-h light/dark cycle with 48 W fluorescent lamps,mortality,LC10,7 µg/mL,"Significant increases in MDA levels in hemolymph and soft tissues of ZnONP-treated snails (7 and 35 µg/ml) were observed. The results of the present study also showed a correlation between the enhancement of lipid peroxidation and a consequent depletion of GSH levels. The results of the present study showed significant inhibition in SOD activity after exposure to 7 µg/ml ZnONPs, whereas a significant increase was recorded after exposure to 35 µg/ml ZnONPs for 3 consecutive weeks in hemolymph and soft tissues of treated snails.","ZnONPs induce OXS and biochemical
alterations in B. alexandrina snails",,"Fahmy, Sohair R.; Abdel-Ghaffar, Fathy; Bakry, Fayez A.; Sayed, Dawlat A.",Ecotoxicological Effect of Sublethal Exposure to Zinc Oxide Nanoparticles on Freshwater Snail Biomphalaria alexandrina,ARCHIVES OF ENVIRONMENTAL CONTAMINATION AND TOXICOLOGY,67,2,192,202,2014,,,,,,,,,,,,,,,,,,,,,,,,,,,,,,,,,,,,,,,,,,,,,,,,,,,,,,,,,,,,,,,,,,,,,,,,,,,,,,,,,,,,,,,,,,,,,,,,,,,,,,,,,,,,,,,,,,,,,,,,,,,,,,,,,,,,,,,,,,,,,,,,,,,,,,,,,,,,,,,,,,,,,,,,,,,,,,,,,,,,,,,,,,,,,,,,,,,,,,,,,,,,,,,,,
ZnO,1314-13-2 ,"Sigma-Aldrich (St. Louis, MO, USA)",polygonal with smooth surfaces,,17.5,,no impurities observed in XRD pattern,,crystallization system: hexagonal; absorption at 362 nm,water,DLS,71.11 nm,"0.7 µg/mL at 7 µg/mL
1.8 µg/mL at 35 µg/mL",35.5 mV,snail,Biomphalaria alexandrina,"dechlorinated water, pH 7.4",24 h,25 ± 2 °C,12-h/12-h light/dark cycle with 48 W fluorescent lamps,mortality,LC25,35 µg/mL,"Significant increases in MDA levels in hemolymph and soft tissues of ZnONP-treated snails (7 and 35 µg/ml) were observed. The results of the present study also showed a correlation between the enhancement of lipid peroxidation and a consequent depletion of GSH levels. The results of the present study showed significant inhibition in SOD activity after exposure to 7 µg/ml ZnONPs, whereas a significant increase was recorded after exposure to 35 µg/ml ZnONPs for 3 consecutive weeks in hemolymph and soft tissues of treated snails.","ZnONPs induce OXS and biochemical
alterations in B. alexandrina snails",,"Fahmy, Sohair R.; Abdel-Ghaffar, Fathy; Bakry, Fayez A.; Sayed, Dawlat A.",Ecotoxicological Effect of Sublethal Exposure to Zinc Oxide Nanoparticles on Freshwater Snail Biomphalaria alexandrina,ARCHIVES OF ENVIRONMENTAL CONTAMINATION AND TOXICOLOGY,67,2,192,202,2014,,,,,,,,,,,,,,,,,,,,,,,,,,,,,,,,,,,,,,,,,,,,,,,,,,,,,,,,,,,,,,,,,,,,,,,,,,,,,,,,,,,,,,,,,,,,,,,,,,,,,,,,,,,,,,,,,,,,,,,,,,,,,,,,,,,,,,,,,,,,,,,,,,,,,,,,,,,,,,,,,,,,,,,,,,,,,,,,,,,,,,,,,,,,,,,,,,,,,,,,,,,,,,,,,
ZnO,1314-13-2 ,"Sigma-Aldrich (St. Louis, MO, USA)",polygonal with smooth surfaces,,17.5,,no impurities observed in XRD pattern,,crystallization system: hexagonal; absorption at 362 nm,water,DLS,71.11 nm,"0.7 µg/mL at 7 µg/mL
1.8 µg/mL at 35 µg/mL",35.5 mV,snail,Biomphalaria alexandrina,"dechlorinated water, pH 7.4",24 h,25 ± 2 °C,12-h/12-h light/dark cycle with 48 W fluorescent lamps,mortality,LC50,145 µg/mL,"Significant increases in MDA levels in hemolymph and soft tissues of ZnONP-treated snails (7 and 35 µg/ml) were observed. The results of the present study also showed a correlation between the enhancement of lipid peroxidation and a consequent depletion of GSH levels. The results of the present study showed significant inhibition in SOD activity after exposure to 7 µg/ml ZnONPs, whereas a significant increase was recorded after exposure to 35 µg/ml ZnONPs for 3 consecutive weeks in hemolymph and soft tissues of treated snails.","ZnONPs induce OXS and biochemical
alterations in B. alexandrina snails",,"Fahmy, Sohair R.; Abdel-Ghaffar, Fathy; Bakry, Fayez A.; Sayed, Dawlat A.",Ecotoxicological Effect of Sublethal Exposure to Zinc Oxide Nanoparticles on Freshwater Snail Biomphalaria alexandrina,ARCHIVES OF ENVIRONMENTAL CONTAMINATION AND TOXICOLOGY,67,2,192,202,2014,,,,,,,,,,,,,,,,,,,,,,,,,,,,,,,,,,,,,,,,,,,,,,,,,,,,,,,,,,,,,,,,,,,,,,,,,,,,,,,,,,,,,,,,,,,,,,,,,,,,,,,,,,,,,,,,,,,,,,,,,,,,,,,,,,,,,,,,,,,,,,,,,,,,,,,,,,,,,,,,,,,,,,,,,,,,,,,,,,,,,,,,,,,,,,,,,,,,,,,,,,,,,,,,,
ZnO,1314-13-2 ,"Sigma–Aldrich
(St. Louis, USA)",,,<100 ,,,15-25,,re-distilled water,,,,1.53 mV,plant,Lepidium sativum,"5 mL of redistilled water, filter paper",3 days,25 °C,dark,root growth inhibition,EC6.7,10 mg/L,"No effect on the germination of seeds was observed. Depending on the method applied, the level of toxicity of the ENPs was strongly varied.",,,"Josko, Izabela; Oleszczuk, Patryk",Phytotoxicity of nanoparticles-problems with bioassay choosing and sample preparation,ENVIRONMENTAL SCIENCE AND POLLUTION RESEARCH,21,17,10215,10224,2014,,,,,,,,,,,,,,,,,,,,,,,,,,,,,,,,,,,,,,,,,,,,,,,,,,,,,,,,,,,,,,,,,,,,,,,,,,,,,,,,,,,,,,,,,,,,,,,,,,,,,,,,,,,,,,,,,,,,,,,,,,,,,,,,,,,,,,,,,,,,,,,,,,,,,,,,,,,,,,,,,,,,,,,,,,,,,,,,,,,,,,,,,,,,,,,,,,,,,,,,,,,,,,,,,
ZnO,1314-13-2 ,"Sigma–Aldrich
(St. Louis, USA)",,,<100 ,,,15-25,,re-distilled water,,,,1.53 mV,plant,Lepidium sativum,"5 mL of redistilled water, filter paper",3 days,25 °C,dark,root growth inhibition,EC58,100 mg/L,"No effect on the germination of seeds was observed. Depending on the method applied, the level of toxicity of the ENPs was strongly varied.",,,"Josko, Izabela; Oleszczuk, Patryk",Phytotoxicity of nanoparticles-problems with bioassay choosing and sample preparation,ENVIRONMENTAL SCIENCE AND POLLUTION RESEARCH,21,17,10215,10224,2014,,,,,,,,,,,,,,,,,,,,,,,,,,,,,,,,,,,,,,,,,,,,,,,,,,,,,,,,,,,,,,,,,,,,,,,,,,,,,,,,,,,,,,,,,,,,,,,,,,,,,,,,,,,,,,,,,,,,,,,,,,,,,,,,,,,,,,,,,,,,,,,,,,,,,,,,,,,,,,,,,,,,,,,,,,,,,,,,,,,,,,,,,,,,,,,,,,,,,,,,,,,,,,,,,
ZnO,1314-13-2 ,"Sigma–Aldrich
(St. Louis, USA)",,,<100 ,,,15-25,,re-distilled water,,,,1.53 mV,plant,Lepidium sativum,"5 mL of redistilled water, filter paper",3 days,25 °C,dark,root growth inhibition,EC78.9,1000 mg/L,"No effect on the germination of seeds was observed. Depending on the method applied, the level of toxicity of the ENPs was strongly varied.",,,"Josko, Izabela; Oleszczuk, Patryk",Phytotoxicity of nanoparticles-problems with bioassay choosing and sample preparation,ENVIRONMENTAL SCIENCE AND POLLUTION RESEARCH,21,17,10215,10224,2014,,,,,,,,,,,,,,,,,,,,,,,,,,,,,,,,,,,,,,,,,,,,,,,,,,,,,,,,,,,,,,,,,,,,,,,,,,,,,,,,,,,,,,,,,,,,,,,,,,,,,,,,,,,,,,,,,,,,,,,,,,,,,,,,,,,,,,,,,,,,,,,,,,,,,,,,,,,,,,,,,,,,,,,,,,,,,,,,,,,,,,,,,,,,,,,,,,,,,,,,,,,,,,,,,
ZnO,1314-13-2 ,"Sigma–Aldrich
(St. Louis, USA)",,,<100 ,,,15-25,,re-distilled water,,,,1.53 mV,plant,Lepidium sativum,"hydrated standard OECD soil (MicroBioTests Inc., Mariakerke, Belgium): 70%fine quartz sand (50 % particles, 0.05–0.2 mm), 20 % kaolin clay (kaolinite content preferably above 30 %) and finely ground Sphagnum peat; filter paper",3 days,25 °C,dark,root growth inhibition,NOEC,10 mg/kg,"No effect on the germination of seeds was observed. Depending on the method applied, the level of toxicity of the ENPs was strongly varied.",,,"Josko, Izabela; Oleszczuk, Patryk",Phytotoxicity of nanoparticles-problems with bioassay choosing and sample preparation,ENVIRONMENTAL SCIENCE AND POLLUTION RESEARCH,21,17,10215,10224,2014,,,,,,,,,,,,,,,,,,,,,,,,,,,,,,,,,,,,,,,,,,,,,,,,,,,,,,,,,,,,,,,,,,,,,,,,,,,,,,,,,,,,,,,,,,,,,,,,,,,,,,,,,,,,,,,,,,,,,,,,,,,,,,,,,,,,,,,,,,,,,,,,,,,,,,,,,,,,,,,,,,,,,,,,,,,,,,,,,,,,,,,,,,,,,,,,,,,,,,,,,,,,,,,,,
ZnO,1314-13-2 ,"Sigma–Aldrich
(St. Louis, USA)",,,<100 ,,,15-25,,re-distilled water,,,,1.53 mV,plant,Lepidium sativum,"hydrated standard OECD soil (MicroBioTests Inc., Mariakerke, Belgium): 70%fine quartz sand (50 % particles, 0.05–0.2 mm), 20 % kaolin clay (kaolinite content preferably above 30 %) and finely ground Sphagnum peat; filter paper",3 days,25 °C,dark,root growth inhibition,EC7,100 mg/kg,"No effect on the germination of seeds was observed. Depending on the method applied, the level of toxicity of the ENPs was strongly varied.",,,"Josko, Izabela; Oleszczuk, Patryk",Phytotoxicity of nanoparticles-problems with bioassay choosing and sample preparation,ENVIRONMENTAL SCIENCE AND POLLUTION RESEARCH,21,17,10215,10224,2014,,,,,,,,,,,,,,,,,,,,,,,,,,,,,,,,,,,,,,,,,,,,,,,,,,,,,,,,,,,,,,,,,,,,,,,,,,,,,,,,,,,,,,,,,,,,,,,,,,,,,,,,,,,,,,,,,,,,,,,,,,,,,,,,,,,,,,,,,,,,,,,,,,,,,,,,,,,,,,,,,,,,,,,,,,,,,,,,,,,,,,,,,,,,,,,,,,,,,,,,,,,,,,,,,
ZnO,1314-13-2 ,"Sigma–Aldrich
(St. Louis, USA)",,,<100 ,,,15-25,,re-distilled water,,,,1.53 mV,plant,Lepidium sativum,"hydrated standard OECD soil (MicroBioTests Inc., Mariakerke, Belgium): 70%fine quartz sand (50 % particles, 0.05–0.2 mm), 20 % kaolin clay (kaolinite content preferably above 30 %) and finely ground Sphagnum peat; filter paper",3 days,25 °C,dark,root growth inhibition,EC37,1000 mg/kg,"No effect on the germination of seeds was observed. Depending on the method applied, the level of toxicity of the ENPs was strongly varied.",,,"Josko, Izabela; Oleszczuk, Patryk",Phytotoxicity of nanoparticles-problems with bioassay choosing and sample preparation,ENVIRONMENTAL SCIENCE AND POLLUTION RESEARCH,21,17,10215,10224,2014,,,,,,,,,,,,,,,,,,,,,,,,,,,,,,,,,,,,,,,,,,,,,,,,,,,,,,,,,,,,,,,,,,,,,,,,,,,,,,,,,,,,,,,,,,,,,,,,,,,,,,,,,,,,,,,,,,,,,,,,,,,,,,,,,,,,,,,,,,,,,,,,,,,,,,,,,,,,,,,,,,,,,,,,,,,,,,,,,,,,,,,,,,,,,,,,,,,,,,,,,,,,,,,,,
ZnO,1314-13-2 ,"Sigma–Aldrich
(St. Louis, USA)",,,<100 ,,,15-25,,re-distilled water,,,,1.53 mV,plant,Lepidium sativum,"hydrated standard OECD soil (MicroBioTests Inc., Mariakerke, Belgium): 70%fine quartz sand (50 % particles, 0.05–0.2 mm), 20 % kaolin clay (kaolinite content preferably above 30 %) and finely ground Sphagnum peat",3 days,25 °C,dark,root growth inhibition,NOEC,100 mg/kg,"No effect on the germination of seeds was observed. Depending on the method applied, the level of toxicity of the ENPs was strongly varied.",,,"Josko, Izabela; Oleszczuk, Patryk",Phytotoxicity of nanoparticles-problems with bioassay choosing and sample preparation,ENVIRONMENTAL SCIENCE AND POLLUTION RESEARCH,21,17,10215,10224,2014,,,,,,,,,,,,,,,,,,,,,,,,,,,,,,,,,,,,,,,,,,,,,,,,,,,,,,,,,,,,,,,,,,,,,,,,,,,,,,,,,,,,,,,,,,,,,,,,,,,,,,,,,,,,,,,,,,,,,,,,,,,,,,,,,,,,,,,,,,,,,,,,,,,,,,,,,,,,,,,,,,,,,,,,,,,,,,,,,,,,,,,,,,,,,,,,,,,,,,,,,,,,,,,,,
ZnO,1314-13-2 ,"Sigma–Aldrich
(St. Louis, USA)",,,<100 ,,,15-25,,re-distilled water,,,,1.53 mV,plant,Lepidium sativum,"hydrated standard OECD soil (MicroBioTests Inc., Mariakerke, Belgium): 70%fine quartz sand (50 % particles, 0.05–0.2 mm), 20 % kaolin clay (kaolinite content preferably above 30 %) and finely ground Sphagnum peat",3 days,25 °C,dark,root growth inhibition,EC55,1000 mg/kg,"No effect on the germination of seeds was observed. Depending on the method applied, the level of toxicity of the ENPs was strongly varied.",,,"Josko, Izabela; Oleszczuk, Patryk",Phytotoxicity of nanoparticles-problems with bioassay choosing and sample preparation,ENVIRONMENTAL SCIENCE AND POLLUTION RESEARCH,21,17,10215,10224,2014,,,,,,,,,,,,,,,,,,,,,,,,,,,,,,,,,,,,,,,,,,,,,,,,,,,,,,,,,,,,,,,,,,,,,,,,,,,,,,,,,,,,,,,,,,,,,,,,,,,,,,,,,,,,,,,,,,,,,,,,,,,,,,,,,,,,,,,,,,,,,,,,,,,,,,,,,,,,,,,,,,,,,,,,,,,,,,,,,,,,,,,,,,,,,,,,,,,,,,,,,,,,,,,,,
ZnO,1314-13-2 ,Sigma-Aldrich (Germany),,,58.40 ± 30.13 ,,,,,ultra-pure water,DLS,167 nm,,-13.7 mV,earthworm,Eisenia fetida,"Soil from an untreated grassland area located 10 km northeast of Madrid: pH 7.8, Sand (%) 73.4, Silt (%) 18.8, Clay (%) 7.8, EC (µS/cm) 390, Oxidizable organic C (%) 1.9, Cd (mg/kg) 0.2, Cu (mg/kg) 27, Pb (mg/kg) 31, Zn (mg/kg) 53",28 days,20 °C,constant illumination,survival,NOEC,1000 mg/kg,Earthworms exposed to sludge-treated soils produced significantly fewer cocoons than those exposed to the soil not amended with sludge. Metabolic GST and oxidative SOD and CAT stress enzymes were negative in earthworms after 28 days.,,,"Garcia-Gomez, Concepcion; Fernandez, Maria Dolores; Babin, Mar",Ecotoxicological evaluation of sewage sludge contaminated with zinc oxide nanoparticles.,Archives of environmental contamination and toxicology,67,4,494,506,2014,,,,,,,,,,,,,,,,,,,,,,,,,,,,,,,,,,,,,,,,,,,,,,,,,,,,,,,,,,,,,,,,,,,,,,,,,,,,,,,,,,,,,,,,,,,,,,,,,,,,,,,,,,,,,,,,,,,,,,,,,,,,,,,,,,,,,,,,,,,,,,,,,,,,,,,,,,,,,,,,,,,,,,,,,,,,,,,,,,,,,,,,,,,,,,,,,,,,,,,,,,,,,,,,,
ZnO,1314-13-2 ,Sigma-Aldrich (Germany),,,58.40 ± 30.13 ,,,,,ultra-pure water,DLS,167 nm,,-13.7 mV,earthworm,Eisenia fetida,"sewage sludge treated soil: pH 7.8, EC (µS/cm) 2,550, Organic matter (%) 59.80, Oxidizable organic C (%) 31.21, Total P (%) 7.34, Total K (%) 0.66, Total N (%) 3.61, N-NH3 (mg/kg) 0.61, Cd (mg/kg) 3, Cu (mg/kg) 469, Pb (mg/kg) 82, Zn (mg/kg) 1288",28 days,20 °C,constant illumination,survival,NOEC,1000 mg/kg,Earthworms exposed to sludge-treated soils produced significantly fewer cocoons than those exposed to the soil not amended with sludge. Metabolic GST and oxidative SOD and CAT stress enzymes were negative in earthworms after 28 days.,,,"Garcia-Gomez, Concepcion; Fernandez, Maria Dolores; Babin, Mar",Ecotoxicological evaluation of sewage sludge contaminated with zinc oxide nanoparticles.,Archives of environmental contamination and toxicology,67,4,494,506,2014,,,,,,,,,,,,,,,,,,,,,,,,,,,,,,,,,,,,,,,,,,,,,,,,,,,,,,,,,,,,,,,,,,,,,,,,,,,,,,,,,,,,,,,,,,,,,,,,,,,,,,,,,,,,,,,,,,,,,,,,,,,,,,,,,,,,,,,,,,,,,,,,,,,,,,,,,,,,,,,,,,,,,,,,,,,,,,,,,,,,,,,,,,,,,,,,,,,,,,,,,,,,,,,,,
ZnO,1314-13-2 ,Sigma-Aldrich (Germany),,,58.40 ± 30.13 ,,,,,ultra-pure water,DLS,167 nm,,-13.7 mV,earthworm,Eisenia fetida,"sewage sludge treated soil: pH 7.0, EC (µS/cm) 1,669, Organic matter (%) 28.29, Oxidizable organic C (%) 20.32, Total P (%) 1.02 Total K (%) 1.13, Total N (%) 3.09, N-NH3 (mg/kg) 0.57, Cd (mg/kg) 5, Cu (mg/kg) 384 Pb (mg/kg) 108, Zn (mg/kg) 868",28 days,20 °C,constant illumination,survival,NOEC,1000 mg/kg,Earthworms exposed to sludge-treated soils produced significantly fewer cocoons than those exposed to the soil not amended with sludge. Metabolic GST and oxidative SOD and CAT stress enzymes were negative in earthworms after 28 days.,,,"Garcia-Gomez, Concepcion; Fernandez, Maria Dolores; Babin, Mar",Ecotoxicological evaluation of sewage sludge contaminated with zinc oxide nanoparticles.,Archives of environmental contamination and toxicology,67,4,494,506,2014,,,,,,,,,,,,,,,,,,,,,,,,,,,,,,,,,,,,,,,,,,,,,,,,,,,,,,,,,,,,,,,,,,,,,,,,,,,,,,,,,,,,,,,,,,,,,,,,,,,,,,,,,,,,,,,,,,,,,,,,,,,,,,,,,,,,,,,,,,,,,,,,,,,,,,,,,,,,,,,,,,,,,,,,,,,,,,,,,,,,,,,,,,,,,,,,,,,,,,,,,,,,,,,,,
ZnO,1314-13-2 ,"European Commission's Joint Research Centre (Ispra, Italy)",,uncoated,42,,,13,,"Luria Bertani laboratory rich medium (10.0 g/L of tryptone, 5.0 g/L of yeast extract, 5.0 g/L of NaCl, pH 7)",DLS,177 ± 4 nm,,,bacteria,Pseudomonas putida BS566::luxCDABE,"Luria Bertani laboratory rich medium (10.0 g/L of tryptone, 5.0 g/L of yeast extract, 5.0 g/L of NaCl, pH 7)",0 min,28 °C,dark,luminiescence inhibition,IC50,58.8 ± 6.1 mg/L,,,,"Mallevre, Florian; Fernandes, Teresa F.; Aspray, Thomas J.","Silver, zinc oxide and titanium dioxide nanoparticle ecotoxicity to bioluminescent Pseudomonas putida in laboratory medium and artificial wastewater",ENVIRONMENTAL POLLUTION,195,,218,225,2014,,,,,,,,,,,,,,,,,,,,,,,,,,,,,,,,,,,,,,,,,,,,,,,,,,,,,,,,,,,,,,,,,,,,,,,,,,,,,,,,,,,,,,,,,,,,,,,,,,,,,,,,,,,,,,,,,,,,,,,,,,,,,,,,,,,,,,,,,,,,,,,,,,,,,,,,,,,,,,,,,,,,,,,,,,,,,,,,,,,,,,,,,,,,,,,,,,,,,,,,,,,,,,,,,
ZnO,1314-13-2 ,"European Commission's Joint Research Centre (Ispra, Italy)",,uncoated,42,,,13,,"Luria Bertani laboratory rich medium (10.0 g/L of tryptone, 5.0 g/L of yeast extract, 5.0 g/L of NaCl, pH 7)",DLS,177 ± 4 nm,,,bacteria,Pseudomonas putida BS566::luxCDABE,"Luria Bertani laboratory rich medium (10.0 g/L of tryptone, 5.0 g/L of yeast extract, 5.0 g/L of NaCl, pH 7)",15 min,28 °C,dark,luminiescence inhibition,IC50,79.8 ± 1.3 mg/L,,,,"Mallevre, Florian; Fernandes, Teresa F.; Aspray, Thomas J.","Silver, zinc oxide and titanium dioxide nanoparticle ecotoxicity to bioluminescent Pseudomonas putida in laboratory medium and artificial wastewater",ENVIRONMENTAL POLLUTION,195,,218,225,2014,,,,,,,,,,,,,,,,,,,,,,,,,,,,,,,,,,,,,,,,,,,,,,,,,,,,,,,,,,,,,,,,,,,,,,,,,,,,,,,,,,,,,,,,,,,,,,,,,,,,,,,,,,,,,,,,,,,,,,,,,,,,,,,,,,,,,,,,,,,,,,,,,,,,,,,,,,,,,,,,,,,,,,,,,,,,,,,,,,,,,,,,,,,,,,,,,,,,,,,,,,,,,,,,,
ZnO,1314-13-2 ,"European Commission's Joint Research Centre (Ispra, Italy)",,uncoated,42,,,13,,"Luria Bertani laboratory rich medium (10.0 g/L of tryptone, 5.0 g/L of yeast extract, 5.0 g/L of NaCl, pH 7)",DLS,177 ± 4 nm,,,bacteria,Pseudomonas putida BS566::luxCDABE,"Luria Bertani laboratory rich medium (10.0 g/L of tryptone, 5.0 g/L of yeast extract, 5.0 g/L of NaCl, pH 7)",30 min,28 °C,dark,luminiescence inhibition,IC50,88.5 ± 1.3 mg/L,,,,"Mallevre, Florian; Fernandes, Teresa F.; Aspray, Thomas J.","Silver, zinc oxide and titanium dioxide nanoparticle ecotoxicity to bioluminescent Pseudomonas putida in laboratory medium and artificial wastewater",ENVIRONMENTAL POLLUTION,195,,218,225,2014,,,,,,,,,,,,,,,,,,,,,,,,,,,,,,,,,,,,,,,,,,,,,,,,,,,,,,,,,,,,,,,,,,,,,,,,,,,,,,,,,,,,,,,,,,,,,,,,,,,,,,,,,,,,,,,,,,,,,,,,,,,,,,,,,,,,,,,,,,,,,,,,,,,,,,,,,,,,,,,,,,,,,,,,,,,,,,,,,,,,,,,,,,,,,,,,,,,,,,,,,,,,,,,,,
ZnO,1314-13-2 ,"European Commission's Joint Research Centre (Ispra, Italy)",,uncoated,42,,,13,,"Luria Bertani laboratory rich medium (10.0 g/L of tryptone, 5.0 g/L of yeast extract, 5.0 g/L of NaCl, pH 7)",DLS,177 ± 4 nm,,,bacteria,Pseudomonas putida BS566::luxCDABE,"Luria Bertani laboratory rich medium (10.0 g/L of tryptone, 5.0 g/L of yeast extract, 5.0 g/L of NaCl, pH 7)",60 min,28 °C,dark,luminiescence inhibition,IC50,100.4 ± 2.3 mg/L,,,,"Mallevre, Florian; Fernandes, Teresa F.; Aspray, Thomas J.","Silver, zinc oxide and titanium dioxide nanoparticle ecotoxicity to bioluminescent Pseudomonas putida in laboratory medium and artificial wastewater",ENVIRONMENTAL POLLUTION,195,,218,225,2014,,,,,,,,,,,,,,,,,,,,,,,,,,,,,,,,,,,,,,,,,,,,,,,,,,,,,,,,,,,,,,,,,,,,,,,,,,,,,,,,,,,,,,,,,,,,,,,,,,,,,,,,,,,,,,,,,,,,,,,,,,,,,,,,,,,,,,,,,,,,,,,,,,,,,,,,,,,,,,,,,,,,,,,,,,,,,,,,,,,,,,,,,,,,,,,,,,,,,,,,,,,,,,,,,
ZnO,1314-13-2 ,"European Commission's Joint Research Centre (Ispra, Italy)",,uncoated,42,,,13,,"Luria Bertani laboratory rich medium (10.0 g/L of tryptone, 5.0 g/L of yeast extract, 5.0 g/L of NaCl, pH 7)",DLS,177 ± 4 nm,,,bacteria,Pseudomonas putida BS566::luxCDABE,"Luria Bertani laboratory rich medium (10.0 g/L of tryptone, 5.0 g/L of yeast extract, 5.0 g/L of NaCl, pH 7)",90 min,28 °C,dark,luminiescence inhibition,IC50,100.4 ± 0.3 mg/L,,,,"Mallevre, Florian; Fernandes, Teresa F.; Aspray, Thomas J.","Silver, zinc oxide and titanium dioxide nanoparticle ecotoxicity to bioluminescent Pseudomonas putida in laboratory medium and artificial wastewater",ENVIRONMENTAL POLLUTION,195,,218,225,2014,,,,,,,,,,,,,,,,,,,,,,,,,,,,,,,,,,,,,,,,,,,,,,,,,,,,,,,,,,,,,,,,,,,,,,,,,,,,,,,,,,,,,,,,,,,,,,,,,,,,,,,,,,,,,,,,,,,,,,,,,,,,,,,,,,,,,,,,,,,,,,,,,,,,,,,,,,,,,,,,,,,,,,,,,,,,,,,,,,,,,,,,,,,,,,,,,,,,,,,,,,,,,,,,,
ZnO,1314-13-2 ,"European Commission's Joint Research Centre (Ispra, Italy)",,uncoated,42,,,13,,"Luria Bertani laboratory rich medium (10.0 g/L of tryptone, 5.0 g/L of yeast extract, 5.0 g/L of NaCl, pH 7)",DLS,177 ± 4 nm,,,bacteria,Pseudomonas putida BS566::luxCDABE,"Luria Bertani laboratory rich medium (10.0 g/L of tryptone, 5.0 g/L of yeast extract, 5.0 g/L of NaCl, pH 7)",120 min,28 °C,dark,luminiescence inhibition,IC50,>200 mg/L,,,,"Mallevre, Florian; Fernandes, Teresa F.; Aspray, Thomas J.","Silver, zinc oxide and titanium dioxide nanoparticle ecotoxicity to bioluminescent Pseudomonas putida in laboratory medium and artificial wastewater",ENVIRONMENTAL POLLUTION,195,,218,225,2014,,,,,,,,,,,,,,,,,,,,,,,,,,,,,,,,,,,,,,,,,,,,,,,,,,,,,,,,,,,,,,,,,,,,,,,,,,,,,,,,,,,,,,,,,,,,,,,,,,,,,,,,,,,,,,,,,,,,,,,,,,,,,,,,,,,,,,,,,,,,,,,,,,,,,,,,,,,,,,,,,,,,,,,,,,,,,,,,,,,,,,,,,,,,,,,,,,,,,,,,,,,,,,,,,
ZnO,1314-13-2 ,"European Commission's Joint Research Centre (Ispra, Italy)",,uncoated,42,,,13,,"artificial wastewater (AB mineral medium 2 g/L (NH4)2SO4, 6 g/L Na2HPO4, 3 g/L KH2PO4, 3 g/L NaCl, 0.1 mM CaCl2, 1 mM MgCl2, 3 µM FeCl3, pH 7; supplemented with 0.5% (w/v) of glucose as carbon source)",DLS,1537 ± 265 m,,,bacteria,Pseudomonas putida BS566::luxCDABE,"artificial wastewater (AB mineral medium 2 g/L (NH4)2SO4, 6 g/L Na2HPO4, 3 g/L KH2PO4, 3 g/L NaCl, 0.1 mM CaCl2, 1 mM MgCl2, 3 µM FeCl3, pH 7; supplemented with 0.5% (w/v) of glucose as carbon source)",120 min,28 °C,dark,luminiescence inhibition,NOEC,200 mg/L,,,,"Mallevre, Florian; Fernandes, Teresa F.; Aspray, Thomas J.","Silver, zinc oxide and titanium dioxide nanoparticle ecotoxicity to bioluminescent Pseudomonas putida in laboratory medium and artificial wastewater",ENVIRONMENTAL POLLUTION,195,,218,225,2014,,,,,,,,,,,,,,,,,,,,,,,,,,,,,,,,,,,,,,,,,,,,,,,,,,,,,,,,,,,,,,,,,,,,,,,,,,,,,,,,,,,,,,,,,,,,,,,,,,,,,,,,,,,,,,,,,,,,,,,,,,,,,,,,,,,,,,,,,,,,,,,,,,,,,,,,,,,,,,,,,,,,,,,,,,,,,,,,,,,,,,,,,,,,,,,,,,,,,,,,,,,,,,,,,
CeO2,1306-38-3,Sigma,,,< 25 ,,no,,,reconstituted hard water containing protein,DLS,<25 nm,,,crustacean,Daphnia magna," hard water, food added ",96 h,,,mortality,EC50,>10 mg/L,,10 mg/L inhibited moulting frequency and growth,,"Gaiser, Birgit K.; Biswas, Anamika; Rosenkranz, Philipp; Jepson, Mark A.; Lead, Jamie R.; Stone, Vicki; Tyler, Charles R.; Fernandes, Teresa F.",Effects of silver and cerium dioxide micro- and nano-sized particles on Daphnia magna,JOURNAL OF ENVIRONMENTAL MONITORING,13,5,1227,1235,2011,,,,,,,,,,,,,,,,,,,,,,,,,,,,,,,,,,,,,,,,,,,,,,,,,,,,,,,,,,,,,,,,,,,,,,,,,,,,,,,,,,,,,,,,,,,,,,,,,,,,,,,,,,,,,,,,,,,,,,,,,,,,,,,,,,,,,,,,,,,,,,,,,,,,,,,,,,,,,,,,,,,,,,,,,,,,,,,,,,,,,,,,,,,,,,,,,,,,,,,,,,,,,,,,,
CeO2,1306-38-3,Sigma,,,< 25 ,,no,,,reconstituted hard water containing protein,DLS,<25 nm,,,crustacean,Daphnia magna,"reconstituted hard water, food added ",21 d,,,mortality,EC50,3...10 mg/L,"10 mg/L 30% mortality by day 5, 100% by day 7",,,"Gaiser, Birgit K.; Biswas, Anamika; Rosenkranz, Philipp; Jepson, Mark A.; Lead, Jamie R.; Stone, Vicki; Tyler, Charles R.; Fernandes, Teresa F.",Effects of silver and cerium dioxide micro- and nano-sized particles on Daphnia magna,JOURNAL OF ENVIRONMENTAL MONITORING,13,5,1227,1235,2011,,,,,,,,,,,,,,,,,,,,,,,,,,,,,,,,,,,,,,,,,,,,,,,,,,,,,,,,,,,,,,,,,,,,,,,,,,,,,,,,,,,,,,,,,,,,,,,,,,,,,,,,,,,,,,,,,,,,,,,,,,,,,,,,,,,,,,,,,,,,,,,,,,,,,,,,,,,,,,,,,,,,,,,,,,,,,,,,,,,,,,,,,,,,,,,,,,,,,,,,,,,,,,,,,
CeO2,1306-38-3,"Sigma-Aldrich (Zwijndrecht, The Netherlands)",,,,,,,,,,,,,bacteria,Vibrio fischeri NRRL B-11177,Microtox 81.9% basic test by following the instructions of the test tutorial,15 min,Microtox 81.9% basic test by following the instructions of the test tutorial,Microtox 81.9% basic test by following the instructions of the test tutorial,light output reduction,EC50,>100 mg/L,,,,"Velzeboer, Ilona; Hendriks, A. Jan; Ragas, Ad M. J.; Van de Meent, Dik",Aquatic ecotoxicity tests of some nanomaterials,ENVIRONMENTAL TOXICOLOGY AND CHEMISTRY,27,9,1942,1947,2008,,,,,,,,,,,,,,,,,,,,,,,,,,,,,,,,,,,,,,,,,,,,,,,,,,,,,,,,,,,,,,,,,,,,,,,,,,,,,,,,,,,,,,,,,,,,,,,,,,,,,,,,,,,,,,,,,,,,,,,,,,,,,,,,,,,,,,,,,,,,,,,,,,,,,,,,,,,,,,,,,,,,,,,,,,,,,,,,,,,,,,,,,,,,,,,,,,,,,,,,,,,,,,,,,
CeO2,1306-38-3,"Sigma-Aldrich (Zwijndrecht, The Netherlands)",,,,,,,,,,,,,algae,Pseudokirchneriella subcapitata,"Dutch standard water (Milli-Q), NaHCO3, KHCO3, CaCl2*2H2O, MgSO4*7H2O",4.5 h,20 °C,"continuous light (100 µE/m^2/s, 650 nm)",decrease in the efficiency of photosynthesis,EC50,>100 mg/L,,,,"Velzeboer, Ilona; Hendriks, A. Jan; Ragas, Ad M. J.; Van de Meent, Dik",Aquatic ecotoxicity tests of some nanomaterials,ENVIRONMENTAL TOXICOLOGY AND CHEMISTRY,27,9,1942,1947,2008,,,,,,,,,,,,,,,,,,,,,,,,,,,,,,,,,,,,,,,,,,,,,,,,,,,,,,,,,,,,,,,,,,,,,,,,,,,,,,,,,,,,,,,,,,,,,,,,,,,,,,,,,,,,,,,,,,,,,,,,,,,,,,,,,,,,,,,,,,,,,,,,,,,,,,,,,,,,,,,,,,,,,,,,,,,,,,,,,,,,,,,,,,,,,,,,,,,,,,,,,,,,,,,,,
CeO2,1306-38-3,"Sigma-Aldrich (Zwijndrecht, The Netherlands)",,,,,,,,,,,,,crustacean,Chydorus sphaericus,tap water,48 h,20 °C,17-h/7-h light/dark cycle,mortality,EC50,>100 mg/L,,,,"Velzeboer, Ilona; Hendriks, A. Jan; Ragas, Ad M. J.; Van de Meent, Dik",Aquatic ecotoxicity tests of some nanomaterials,ENVIRONMENTAL TOXICOLOGY AND CHEMISTRY,27,9,1942,1947,2008,,,,,,,,,,,,,,,,,,,,,,,,,,,,,,,,,,,,,,,,,,,,,,,,,,,,,,,,,,,,,,,,,,,,,,,,,,,,,,,,,,,,,,,,,,,,,,,,,,,,,,,,,,,,,,,,,,,,,,,,,,,,,,,,,,,,,,,,,,,,,,,,,,,,,,,,,,,,,,,,,,,,,,,,,,,,,,,,,,,,,,,,,,,,,,,,,,,,,,,,,,,,,,,,,
CeO2,1306-38-3,Umicore,,,14,,,61,face centered cubic crystal structure,"1/2 strength ES-medium (added to carbpn filtered aerated tap water); 1.4 mg/L FeSO4*7H2O, 15 mg/L NaH2PO4*2H2O, 150 mg/L NaNO3, 2.35 mg/L MnCl2*4H2O",NTA,479 nm,insoluble,-19.6 ± 0.3,algae,Pseudokirchneriella subcapitata,"1/2 strength ES-medium (added to carbon filtered aerated tap water); 1.4 mg/L FeSO4*7H2O, 15 mg/L NaH2PO4*2H2O, 150 mg/L NaNO3, 2.35 mg/L MnCl2*4H2O",72 h,25 °C,continuous illumination (70 µE/m^2/s),growth inhibition,NOEC,3.2 mg/L,,,The TEM study revealed only weak physical interaction between single NPs or aggregates and algal cells,"Van Hoecke, Karen; Quik, Joris T. K.; Mankiewicz-Boczek, Joanna; De Schamphelaere, Karel A. C.; Elsaesser, Andreas; Van der Meeren, Paul; Barnes, Clifford; McKerr, George; Howard, C. Vyvyan; Van De Meent, Dik; Rydzynski, Konrad; Dawson, Kenneth A.; Salvati, Anna; Lesniak, Anna; Lynch, Iseult; Silversmit, Geert; De Samber, Bjoern; Vincze, Laszlo; Janssen, Colin R.",Fate and Effects of CeO2 Nanoparticles in Aquatic Ecotoxicity Tests,ENVIRONMENTAL SCIENCE & TECHNOLOGY,43,12,4537,4546,2009,,,,,,,,,,,,,,,,,,,,,,,,,,,,,,,,,,,,,,,,,,,,,,,,,,,,,,,,,,,,,,,,,,,,,,,,,,,,,,,,,,,,,,,,,,,,,,,,,,,,,,,,,,,,,,,,,,,,,,,,,,,,,,,,,,,,,,,,,,,,,,,,,,,,,,,,,,,,,,,,,,,,,,,,,,,,,,,,,,,,,,,,,,,,,,,,,,,,,,,,,,,,,,,,,
