Repository: NSF-ALL-SPICE-Alliance/Nano

# AFRL, 2022-23 School Year

## Background of the Partnership 

The Airforce Research Laboratory (AFRL) extended a research partnership to ROTC, active duty, reserve military, or US armed forces, veteran students, at Chaminade University of Honolulu and The University of Hawaii at Manoa in Big Data and Analytics. This research partnership allowed students to explore the domain of Data Science and Analytics while exploring nanomaterials with little to no background. This project was built into two phases. Phase I, consisted of training each student in Data Science programming skills, mathmatical and computational skills.

File: AFRL_Fall_2023/data/Beilstein_J_Nanotechnol-06-1788-s002/NanoE-Tox-database.csv (part 11 of 44)
Name,CAS no,"Origin (company, synthesis method)",Shape,Initial coating/functionalization,"Diameter, nm","Length, nm",Possible impurities,"Surface area, BET (m2/g)",Other observations,Media,"Method to
CeO2,1306-38-3,Umicore,,,29,,,29,face centered cubic crystal structure,"1/2 strength ES-medium (added to carbpn filtered aerated tap water); 1.4 mg/L FeSO4*7H2O, 15 mg/L NaH2PO4*2H2O, 150 mg/L NaNO3, 2.35 mg/L MnCl2*4H2O",NTA,552 nm,insoluble,-15.0 ± 0.7,algae,Pseudokirchneriella subcapitata,"1/2 strength ES-medium (added to carbon filtered aerated tap water); 1.4 mg/L FeSO4*7H2O, 15 mg/L NaH2PO4*2H2O, 150 mg/L NaNO3, 2.35 mg/L MnCl2*4H2O",72 h,25 °C,continuous illumination (70 µE/m^2/s),growth inhibition,EC10 ,5.4 ± 1.2 mg/L,,,The TEM study revealed only weak physical interaction between single NPs or aggregates and algal cells,"Van Hoecke, Karen; Quik, Joris T. K.; Mankiewicz-Boczek, Joanna; De Schamphelaere, Karel A. C.; Elsaesser, Andreas; Van der Meeren, Paul; Barnes, Clifford; McKerr, George; Howard, C. Vyvyan; Van De Meent, Dik; Rydzynski, Konrad; Dawson, Kenneth A.; Salvati, Anna; Lesniak, Anna; Lynch, Iseult; Silversmit, Geert; De Samber, Bjoern; Vincze, Laszlo; Janssen, Colin R.",Fate and Effects of CeO2 Nanoparticles in Aquatic Ecotoxicity Tests,ENVIRONMENTAL SCIENCE & TECHNOLOGY,43,12,4537,4546,2009,,,,,,,,,,,,,,,,,,,,,,,,,,,,,,,,,,,,,,,,,,,,,,,,,,,,,,,,,,,,,,,,,,,,,,,,,,,,,,,,,,,,,,,,,,,,,,,,,,,,,,,,,,,,,,,,,,,,,,,,,,,,,,,,,,,,,,,,,,,,,,,,,,,,,,,,,,,,,,,,,,,,,,,,,,,,,,,,,,,,,,,,,,,,,,,,,,,,,,,,,,,,,,,,,
CeO2,1306-38-3,Umicore,,,29,,,29,face centered cubic crystal structure,"1/2 strength ES-medium (added to carbpn filtered aerated tap water); 1.4 mg/L FeSO4*7H2O, 15 mg/L NaH2PO4*2H2O, 150 mg/L NaNO3, 2.35 mg/L MnCl2*4H2O",NTA,552 nm,insoluble,-15.0 ± 0.7,algae,Pseudokirchneriella subcapitata,"1/2 strength ES-medium (added to carbon filtered aerated tap water); 1.4 mg/L FeSO4*7H2O, 15 mg/L NaH2PO4*2H2O, 150 mg/L NaNO3, 2.35 mg/L MnCl2*4H2O",72 h,25 °C,continuous illumination (70 µE/m^2/s),growth inhibition,EC20 ,8.5 ± 1.9 mg/L,,,The TEM study revealed only weak physical interaction between single NPs or aggregates and algal cells,"Van Hoecke, Karen; Quik, Joris T. K.; Mankiewicz-Boczek, Joanna; De Schamphelaere, Karel A. C.; Elsaesser, Andreas; Van der Meeren, Paul; Barnes, Clifford; McKerr, George; Howard, C. Vyvyan; Van De Meent, Dik; Rydzynski, Konrad; Dawson, Kenneth A.; Salvati, Anna; Lesniak, Anna; Lynch, Iseult; Silversmit, Geert; De Samber, Bjoern; Vincze, Laszlo; Janssen, Colin R.",Fate and Effects of CeO2 Nanoparticles in Aquatic Ecotoxicity Tests,ENVIRONMENTAL SCIENCE & TECHNOLOGY,43,12,4537,4546,2009,,,,,,,,,,,,,,,,,,,,,,,,,,,,,,,,,,,,,,,,,,,,,,,,,,,,,,,,,,,,,,,,,,,,,,,,,,,,,,,,,,,,,,,,,,,,,,,,,,,,,,,,,,,,,,,,,,,,,,,,,,,,,,,,,,,,,,,,,,,,,,,,,,,,,,,,,,,,,,,,,,,,,,,,,,,,,,,,,,,,,,,,,,,,,,,,,,,,,,,,,,,,,,,,,
CeO2,1306-38-3,Umicore,,,29,,,29,face centered cubic crystal structure,"1/2 strength ES-medium (added to carbpn filtered aerated tap water); 1.4 mg/L FeSO4*7H2O, 15 mg/L NaH2PO4*2H2O, 150 mg/L NaNO3, 2.35 mg/L MnCl2*4H2O",NTA,552 nm,insoluble,-15.0 ± 0.7,algae,Pseudokirchneriella subcapitata,"1/2 strength ES-medium (added to carbon filtered aerated tap water); 1.4 mg/L FeSO4*7H2O, 15 mg/L NaH2PO4*2H2O, 150 mg/L NaNO3, 2.35 mg/L MnCl2*4H2O",72 h,25 °C,continuous illumination (70 µE/m^2/s),growth inhibition,EC50 ,19.1 ± 6.8 mg/L,,,The TEM study revealed only weak physical interaction between single NPs or aggregates and algal cells,"Van Hoecke, Karen; Quik, Joris T. K.; Mankiewicz-Boczek, Joanna; De Schamphelaere, Karel A. C.; Elsaesser, Andreas; Van der Meeren, Paul; Barnes, Clifford; McKerr, George; Howard, C. Vyvyan; Van De Meent, Dik; Rydzynski, Konrad; Dawson, Kenneth A.; Salvati, Anna; Lesniak, Anna; Lynch, Iseult; Silversmit, Geert; De Samber, Bjoern; Vincze, Laszlo; Janssen, Colin R.",Fate and Effects of CeO2 Nanoparticles in Aquatic Ecotoxicity Tests,ENVIRONMENTAL SCIENCE & TECHNOLOGY,43,12,4537,4546,2009,,,,,,,,,,,,,,,,,,,,,,,,,,,,,,,,,,,,,,,,,,,,,,,,,,,,,,,,,,,,,,,,,,,,,,,,,,,,,,,,,,,,,,,,,,,,,,,,,,,,,,,,,,,,,,,,,,,,,,,,,,,,,,,,,,,,,,,,,,,,,,,,,,,,,,,,,,,,,,,,,,,,,,,,,,,,,,,,,,,,,,,,,,,,,,,,,,,,,,,,,,,,,,,,,
CeO2,1306-38-3,Umicore,,,29,,,29,face centered cubic crystal structure,Elendt M4,NTA,425 nm,,-3.9 ± 0.8,crustacean,Daphnia magna,Elendt M4,48 h,20 ± 1 °C,12-h/12-h light/dark cycle,immobility,NOEC ,>1000 mg/L,,,,"Van Hoecke, Karen; Quik, Joris T. K.; Mankiewicz-Boczek, Joanna; De Schamphelaere, Karel A. C.; Elsaesser, Andreas; Van der Meeren, Paul; Barnes, Clifford; McKerr, George; Howard, C. Vyvyan; Van De Meent, Dik; Rydzynski, Konrad; Dawson, Kenneth A.; Salvati, Anna; Lesniak, Anna; Lynch, Iseult; Silversmit, Geert; De Samber, Bjoern; Vincze, Laszlo; Janssen, Colin R.",Fate and Effects of CeO2 Nanoparticles in Aquatic Ecotoxicity Tests,ENVIRONMENTAL SCIENCE & TECHNOLOGY,43,12,4537,4546,2009,,,,,,,,,,,,,,,,,,,,,,,,,,,,,,,,,,,,,,,,,,,,,,,,,,,,,,,,,,,,,,,,,,,,,,,,,,,,,,,,,,,,,,,,,,,,,,,,,,,,,,,,,,,,,,,,,,,,,,,,,,,,,,,,,,,,,,,,,,,,,,,,,,,,,,,,,,,,,,,,,,,,,,,,,,,,,,,,,,,,,,,,,,,,,,,,,,,,,,,,,,,,,,,,,
CeO2,1306-38-3,Umicore,,,29,,,29,face centered cubic crystal structure,Elendt M4,NTA,425 nm,,-3.9 ± 0.8,crustacean,Daphnia magna,Elendt M4,21 days,20 ± 1 °C,12-h/12-h light/dark cycle,survival,NOEC ,56 mg/L,,,,"Van Hoecke, Karen; Quik, Joris T. K.; Mankiewicz-Boczek, Joanna; De Schamphelaere, Karel A. C.; Elsaesser, Andreas; Van der Meeren, Paul; Barnes, Clifford; McKerr, George; Howard, C. Vyvyan; Van De Meent, Dik; Rydzynski, Konrad; Dawson, Kenneth A.; Salvati, Anna; Lesniak, Anna; Lynch, Iseult; Silversmit, Geert; De Samber, Bjoern; Vincze, Laszlo; Janssen, Colin R.",Fate and Effects of CeO2 Nanoparticles in Aquatic Ecotoxicity Tests,ENVIRONMENTAL SCIENCE & TECHNOLOGY,43,12,4537,4546,2009,,,,,,,,,,,,,,,,,,,,,,,,,,,,,,,,,,,,,,,,,,,,,,,,,,,,,,,,,,,,,,,,,,,,,,,,,,,,,,,,,,,,,,,,,,,,,,,,,,,,,,,,,,,,,,,,,,,,,,,,,,,,,,,,,,,,,,,,,,,,,,,,,,,,,,,,,,,,,,,,,,,,,,,,,,,,,,,,,,,,,,,,,,,,,,,,,,,,,,,,,,,,,,,,,
CeO2,1306-38-3,Umicore,,,29,,,29,face centered cubic crystal structure,Elendt M4,NTA,425 nm,,-3.9 ± 0.8,crustacean,Daphnia magna,Elendt M4,21 days,20 ± 1 °C,12-h/12-h light/dark cycle,survival,LOEC ,100 mg/L,,,,"Van Hoecke, Karen; Quik, Joris T. K.; Mankiewicz-Boczek, Joanna; De Schamphelaere, Karel A. C.; Elsaesser, Andreas; Van der Meeren, Paul; Barnes, Clifford; McKerr, George; Howard, C. Vyvyan; Van De Meent, Dik; Rydzynski, Konrad; Dawson, Kenneth A.; Salvati, Anna; Lesniak, Anna; Lynch, Iseult; Silversmit, Geert; De Samber, Bjoern; Vincze, Laszlo; Janssen, Colin R.",Fate and Effects of CeO2 Nanoparticles in Aquatic Ecotoxicity Tests,ENVIRONMENTAL SCIENCE & TECHNOLOGY,43,12,4537,4546,2009,,,,,,,,,,,,,,,,,,,,,,,,,,,,,,,,,,,,,,,,,,,,,,,,,,,,,,,,,,,,,,,,,,,,,,,,,,,,,,,,,,,,,,,,,,,,,,,,,,,,,,,,,,,,,,,,,,,,,,,,,,,,,,,,,,,,,,,,,,,,,,,,,,,,,,,,,,,,,,,,,,,,,,,,,,,,,,,,,,,,,,,,,,,,,,,,,,,,,,,,,,,,,,,,,
CeO2,1306-38-3,Umicore,,,29,,,29,face centered cubic crystal structure,Elendt M4,NTA,425 nm,,-3.9 ± 0.8,crustacean,Daphnia magna,Elendt M4,21 days,20 ± 1 °C,12-h/12-h light/dark cycle,survival,EC50 ,71.1 (61.0-82.8) mg/L,,,,"Van Hoecke, Karen; Quik, Joris T. K.; Mankiewicz-Boczek, Joanna; De Schamphelaere, Karel A. C.; Elsaesser, Andreas; Van der Meeren, Paul; Barnes, Clifford; McKerr, George; Howard, C. Vyvyan; Van De Meent, Dik; Rydzynski, Konrad; Dawson, Kenneth A.; Salvati, Anna; Lesniak, Anna; Lynch, Iseult; Silversmit, Geert; De Samber, Bjoern; Vincze, Laszlo; Janssen, Colin R.",Fate and Effects of CeO2 Nanoparticles in Aquatic Ecotoxicity Tests,ENVIRONMENTAL SCIENCE & TECHNOLOGY,43,12,4537,4546,2009,,,,,,,,,,,,,,,,,,,,,,,,,,,,,,,,,,,,,,,,,,,,,,,,,,,,,,,,,,,,,,,,,,,,,,,,,,,,,,,,,,,,,,,,,,,,,,,,,,,,,,,,,,,,,,,,,,,,,,,,,,,,,,,,,,,,,,,,,,,,,,,,,,,,,,,,,,,,,,,,,,,,,,,,,,,,,,,,,,,,,,,,,,,,,,,,,,,,,,,,,,,,,,,,,
CeO2,1306-38-3,Umicore,,,29,,,29,face centered cubic crystal structure,Elendt M4,NTA,425 nm,,-3.9 ± 0.8,crustacean,Daphnia magna,Elendt M4,21 days,20 ± 1 °C,12-h/12-h light/dark cycle,reproduction,NOEC ,18.0 mg/L,,,,"Van Hoecke, Karen; Quik, Joris T. K.; Mankiewicz-Boczek, Joanna; De Schamphelaere, Karel A. C.; Elsaesser, Andreas; Van der Meeren, Paul; Barnes, Clifford; McKerr, George; Howard, C. Vyvyan; Van De Meent, Dik; Rydzynski, Konrad; Dawson, Kenneth A.; Salvati, Anna; Lesniak, Anna; Lynch, Iseult; Silversmit, Geert; De Samber, Bjoern; Vincze, Laszlo; Janssen, Colin R.",Fate and Effects of CeO2 Nanoparticles in Aquatic Ecotoxicity Tests,ENVIRONMENTAL SCIENCE & TECHNOLOGY,43,12,4537,4546,2009,,,,,,,,,,,,,,,,,,,,,,,,,,,,,,,,,,,,,,,,,,,,,,,,,,,,,,,,,,,,,,,,,,,,,,,,,,,,,,,,,,,,,,,,,,,,,,,,,,,,,,,,,,,,,,,,,,,,,,,,,,,,,,,,,,,,,,,,,,,,,,,,,,,,,,,,,,,,,,,,,,,,,,,,,,,,,,,,,,,,,,,,,,,,,,,,,,,,,,,,,,,,,,,,,
CeO2,1306-38-3,Umicore,,,29,,,29,face centered cubic crystal structure,Elendt M4,NTA,425 nm,,-3.9 ± 0.8,crustacean,Daphnia magna,Elendt M4,21 days,20 ± 1 °C,12-h/12-h light/dark cycle,reproduction,LOEC ,32.0 mg/L,,,,"Van Hoecke, Karen; Quik, Joris T. K.; Mankiewicz-Boczek, Joanna; De Schamphelaere, Karel A. C.; Elsaesser, Andreas; Van der Meeren, Paul; Barnes, Clifford; McKerr, George; Howard, C. Vyvyan; Van De Meent, Dik; Rydzynski, Konrad; Dawson, Kenneth A.; Salvati, Anna; Lesniak, Anna; Lynch, Iseult; Silversmit, Geert; De Samber, Bjoern; Vincze, Laszlo; Janssen, Colin R.",Fate and Effects of CeO2 Nanoparticles in Aquatic Ecotoxicity Tests,ENVIRONMENTAL SCIENCE & TECHNOLOGY,43,12,4537,4546,2009,,,,,,,,,,,,,,,,,,,,,,,,,,,,,,,,,,,,,,,,,,,,,,,,,,,,,,,,,,,,,,,,,,,,,,,,,,,,,,,,,,,,,,,,,,,,,,,,,,,,,,,,,,,,,,,,,,,,,,,,,,,,,,,,,,,,,,,,,,,,,,,,,,,,,,,,,,,,,,,,,,,,,,,,,,,,,,,,,,,,,,,,,,,,,,,,,,,,,,,,,,,,,,,,,
CeO2,1306-38-3,Umicore,,,29,,,29,face centered cubic crystal structure,Elendt M4,NTA,425 nm,,-3.9 ± 0.8,crustacean,Daphnia magna,Elendt M4,21 days,20 ± 1 °C,12-h/12-h light/dark cycle,reproduction,EC10 ,20.0 (14.2-28.3) mg/L,,,,"Van Hoecke, Karen; Quik, Joris T. K.; Mankiewicz-Boczek, Joanna; De Schamphelaere, Karel A. C.; Elsaesser, Andreas; Van der Meeren, Paul; Barnes, Clifford; McKerr, George; Howard, C. Vyvyan; Van De Meent, Dik; Rydzynski, Konrad; Dawson, Kenneth A.; Salvati, Anna; Lesniak, Anna; Lynch, Iseult; Silversmit, Geert; De Samber, Bjoern; Vincze, Laszlo; Janssen, Colin R.",Fate and Effects of CeO2 Nanoparticles in Aquatic Ecotoxicity Tests,ENVIRONMENTAL SCIENCE & TECHNOLOGY,43,12,4537,4546,2009,,,,,,,,,,,,,,,,,,,,,,,,,,,,,,,,,,,,,,,,,,,,,,,,,,,,,,,,,,,,,,,,,,,,,,,,,,,,,,,,,,,,,,,,,,,,,,,,,,,,,,,,,,,,,,,,,,,,,,,,,,,,,,,,,,,,,,,,,,,,,,,,,,,,,,,,,,,,,,,,,,,,,,,,,,,,,,,,,,,,,,,,,,,,,,,,,,,,,,,,,,,,,,,,,
CeO2,1306-38-3,Umicore,,,29,,,29,face centered cubic crystal structure,Elendt M4,NTA,425 nm,,-3.9 ± 0.8,crustacean,Daphnia magna,Elendt M4,21 days,20 ± 1 °C,12-h/12-h light/dark cycle,reproduction,EC20 ,26.5 (20.4-34.4) mg/L,,,,"Van Hoecke, Karen; Quik, Joris T. K.; Mankiewicz-Boczek, Joanna; De Schamphelaere, Karel A. C.; Elsaesser, Andreas; Van der Meeren, Paul; Barnes, Clifford; McKerr, George; Howard, C. Vyvyan; Van De Meent, Dik; Rydzynski, Konrad; Dawson, Kenneth A.; Salvati, Anna; Lesniak, Anna; Lynch, Iseult; Silversmit, Geert; De Samber, Bjoern; Vincze, Laszlo; Janssen, Colin R.",Fate and Effects of CeO2 Nanoparticles in Aquatic Ecotoxicity Tests,ENVIRONMENTAL SCIENCE & TECHNOLOGY,43,12,4537,4546,2009,,,,,,,,,,,,,,,,,,,,,,,,,,,,,,,,,,,,,,,,,,,,,,,,,,,,,,,,,,,,,,,,,,,,,,,,,,,,,,,,,,,,,,,,,,,,,,,,,,,,,,,,,,,,,,,,,,,,,,,,,,,,,,,,,,,,,,,,,,,,,,,,,,,,,,,,,,,,,,,,,,,,,,,,,,,,,,,,,,,,,,,,,,,,,,,,,,,,,,,,,,,,,,,,,
CeO2,1306-38-3,Umicore,,,29,,,29,face centered cubic crystal structure,Elendt M4,NTA,425 nm,,-3.9 ± 0.8,crustacean,Daphnia magna,Elendt M4,21 days,20 ± 1 °C,12-h/12-h light/dark cycle,reproduction,EC50 ,42.7 (36.7-49.8) mg/L,,,,"Van Hoecke, Karen; Quik, Joris T. K.; Mankiewicz-Boczek, Joanna; De Schamphelaere, Karel A. C.; Elsaesser, Andreas; Van der Meeren, Paul; Barnes, Clifford; McKerr, George; Howard, C. Vyvyan; Van De Meent, Dik; Rydzynski, Konrad; Dawson, Kenneth A.; Salvati, Anna; Lesniak, Anna; Lynch, Iseult; Silversmit, Geert; De Samber, Bjoern; Vincze, Laszlo; Janssen, Colin R.",Fate and Effects of CeO2 Nanoparticles in Aquatic Ecotoxicity Tests,ENVIRONMENTAL SCIENCE & TECHNOLOGY,43,12,4537,4546,2009,,,,,,,,,,,,,,,,,,,,,,,,,,,,,,,,,,,,,,,,,,,,,,,,,,,,,,,,,,,,,,,,,,,,,,,,,,,,,,,,,,,,,,,,,,,,,,,,,,,,,,,,,,,,,,,,,,,,,,,,,,,,,,,,,,,,,,,,,,,,,,,,,,,,,,,,,,,,,,,,,,,,,,,,,,,,,,,,,,,,,,,,,,,,,,,,,,,,,,,,,,,,,,,,,
CeO2,1306-38-3,Umicore,,,29,,,29,face centered cubic crystal structure,Thamnotoxkit F,NTA,467 nm,,,crustacean,Thamnocephalus platyurus,Thamnotoxkit F,24 h,25 °C,dark,mortality,NOEC ,>5000 mg/L,,,,"Van Hoecke, Karen; Quik, Joris T. K.; Mankiewicz-Boczek, Joanna; De Schamphelaere, Karel A. C.; Elsaesser, Andreas; Van der Meeren, Paul; Barnes, Clifford; McKerr, George; Howard, C. Vyvyan; Van De Meent, Dik; Rydzynski, Konrad; Dawson, Kenneth A.; Salvati, Anna; Lesniak, Anna; Lynch, Iseult; Silversmit, Geert; De Samber, Bjoern; Vincze, Laszlo; Janssen, Colin R.",Fate and Effects of CeO2 Nanoparticles in Aquatic Ecotoxicity Tests,ENVIRONMENTAL SCIENCE & TECHNOLOGY,43,12,4537,4546,2009,,,,,,,,,,,,,,,,,,,,,,,,,,,,,,,,,,,,,,,,,,,,,,,,,,,,,,,,,,,,,,,,,,,,,,,,,,,,,,,,,,,,,,,,,,,,,,,,,,,,,,,,,,,,,,,,,,,,,,,,,,,,,,,,,,,,,,,,,,,,,,,,,,,,,,,,,,,,,,,,,,,,,,,,,,,,,,,,,,,,,,,,,,,,,,,,,,,,,,,,,,,,,,,,,
CeO2,1306-38-3,Umicore,,,29,,,29,face centered cubic crystal structure,"0.238 mmol/L NaHCO3, 0.2 mmol/L KHCO3, 0.731 mmol/L MgSO4*7H2O, 1.361 mmol/L CaCl2*2H2O",NTA,464 nm,,,fish,Danio rerio,"0.238 mmol/L NaHCO3, 0.2 mmol/L KHCO3, 0.731 mmol/L MgSO4*7H2O, 1.361 mmol/L CaCl2*2H2O",72 h,28 °C,,mortality of embryos,NOEC ,>200 mg/L,,,,"Van Hoecke, Karen; Quik, Joris T. K.; Mankiewicz-Boczek, Joanna; De Schamphelaere, Karel A. C.; Elsaesser, Andreas; Van der Meeren, Paul; Barnes, Clifford; McKerr, George; Howard, C. Vyvyan; Van De Meent, Dik; Rydzynski, Konrad; Dawson, Kenneth A.; Salvati, Anna; Lesniak, Anna; Lynch, Iseult; Silversmit, Geert; De Samber, Bjoern; Vincze, Laszlo; Janssen, Colin R.",Fate and Effects of CeO2 Nanoparticles in Aquatic Ecotoxicity Tests,ENVIRONMENTAL SCIENCE & TECHNOLOGY,43,12,4537,4546,2009,,,,,,,,,,,,,,,,,,,,,,,,,,,,,,,,,,,,,,,,,,,,,,,,,,,,,,,,,,,,,,,,,,,,,,,,,,,,,,,,,,,,,,,,,,,,,,,,,,,,,,,,,,,,,,,,,,,,,,,,,,,,,,,,,,,,,,,,,,,,,,,,,,,,,,,,,,,,,,,,,,,,,,,,,,,,,,,,,,,,,,,,,,,,,,,,,,,,,,,,,,,,,,,,,
CeO2,1306-38-3,Umicore,,,29,,,29,face centered cubic crystal structure,"0.238 mmol/L NaHCO3, 0.2 mmol/L KHCO3, 0.731 mmol/L MgSO4*7H2O, 1.361 mmol/L CaCl2*2H2O",NTA,464 nm,,,fish,Danio rerio,"0.238 mmol/L NaHCO3, 0.2 mmol/L KHCO3, 0.731 mmol/L MgSO4*7H2O, 1.361 mmol/L CaCl2*2H2O",72 h,28 °C,,embryo's hatching rate,NOEC ,>200 mg/L,,,,"Van Hoecke, Karen; Quik, Joris T. K.; Mankiewicz-Boczek, Joanna; De Schamphelaere, Karel A. C.; Elsaesser, Andreas; Van der Meeren, Paul; Barnes, Clifford; McKerr, George; Howard, C. Vyvyan; Van De Meent, Dik; Rydzynski, Konrad; Dawson, Kenneth A.; Salvati, Anna; Lesniak, Anna; Lynch, Iseult; Silversmit, Geert; De Samber, Bjoern; Vincze, Laszlo; Janssen, Colin R.",Fate and Effects of CeO2 Nanoparticles in Aquatic Ecotoxicity Tests,ENVIRONMENTAL SCIENCE & TECHNOLOGY,43,12,4537,4546,2009,,,,,,,,,,,,,,,,,,,,,,,,,,,,,,,,,,,,,,,,,,,,,,,,,,,,,,,,,,,,,,,,,,,,,,,,,,,,,,,,,,,,,,,,,,,,,,,,,,,,,,,,,,,,,,,,,,,,,,,,,,,,,,,,,,,,,,,,,,,,,,,,,,,,,,,,,,,,,,,,,,,,,,,,,,,,,,,,,,,,,,,,,,,,,,,,,,,,,,,,,,,,,,,,,
CeO2,1306-38-3,Umicore,,,29,,,29,face centered cubic crystal structure,"0.238 mmol/L NaHCO3, 0.2 mmol/L KHCO3, 0.731 mmol/L MgSO4*7H2O, 1.361 mmol/L CaCl2*2H2O",NTA,464 nm,,,fish,Danio rerio,"0.238 mmol/L NaHCO3, 0.2 mmol/L KHCO3, 0.731 mmol/L MgSO4*7H2O, 1.361 mmol/L CaCl2*2H2O",72 h,28 °C,,appearance of edema and scoliosis,NOEC ,>200 mg/L,,,,"Van Hoecke, Karen; Quik, Joris T. K.; Mankiewicz-Boczek, Joanna; De Schamphelaere, Karel A. C.; Elsaesser, Andreas; Van der Meeren, Paul; Barnes, Clifford; McKerr, George; Howard, C. Vyvyan; Van De Meent, Dik; Rydzynski, Konrad; Dawson, Kenneth A.; Salvati, Anna; Lesniak, Anna; Lynch, Iseult; Silversmit, Geert; De Samber, Bjoern; Vincze, Laszlo; Janssen, Colin R.",Fate and Effects of CeO2 Nanoparticles in Aquatic Ecotoxicity Tests,ENVIRONMENTAL SCIENCE & TECHNOLOGY,43,12,4537,4546,2009,,,,,,,,,,,,,,,,,,,,,,,,,,,,,,,,,,,,,,,,,,,,,,,,,,,,,,,,,,,,,,,,,,,,,,,,,,,,,,,,,,,,,,,,,,,,,,,,,,,,,,,,,,,,,,,,,,,,,,,,,,,,,,,,,,,,,,,,,,,,,,,,,,,,,,,,,,,,,,,,,,,,,,,,,,,,,,,,,,,,,,,,,,,,,,,,,,,,,,,,,,,,,,,,,
CeO2,1306-38-3,Synthesized by the supercritical synthesis method. Metal precursor Ce(NO3)3 and ammonia water (pH control) was  mixed with supercritical water. CeO2 was collected by filter and spray dried,,,15,,,56.37,,,,,,,nematode,Caenorhabditis elegans Bristol strain N2,"K-medium
(0.032M KCl, 0.051M NaCl)",24 h,20 °C,,growth inhibition,NOEC,1 mg/L,,"The expression of most of the tested genes (metal response proteins mtl-1, cdr-1; xenobiotic metabolism enzyme gst-1; antioxidant enzymes sod-1, ctl-2; tumor suppressor and apoptosis
proteins cep-1, ape-1; yolk proteins vit-2, vit-6) was not significantly changed; increase in the expression of xenobitix metabolism enzyme cyp35a2 gene was the most pronounced.",,"Roh, Ji-Yeon; Park, Young-Kwon; Park, Kwangsik; Choi, Jinhee","Ecotoxicological investigation of CeO2 and TiO2 nanoparticles on the soil nematode Caenorhabditis elegans using gene expression, growth, fertility, and survival as endpoints",ENVIRONMENTAL TOXICOLOGY AND PHARMACOLOGY,29,2,167,172,2010,,,,,,,,,,,,,,,,,,,,,,,,,,,,,,,,,,,,,,,,,,,,,,,,,,,,,,,,,,,,,,,,,,,,,,,,,,,,,,,,,,,,,,,,,,,,,,,,,,,,,,,,,,,,,,,,,,,,,,,,,,,,,,,,,,,,,,,,,,,,,,,,,,,,,,,,,,,,,,,,,,,,,,,,,,,,,,,,,,,,,,,,,,,,,,,,,,,,,,,,,,,,,,,,,
CeO2,1306-38-3,Synthesized by the supercritical synthesis method. Metal precursor Ce(NO3)3 and ammonia water (pH control) was  mixed with supercritical water. CeO2 was collected by filter and spray dried,,,45,,,5.286,,,,,,,nematode,Caenorhabditis elegans Bristol strain N2,"K-medium
(0.032M KCl, 0.051M NaCl)",24 h,20 °C,,growth inhibition,NOEC,1 mg/L,,"The expression of most of the tested genes (metal response proteins mtl-1, cdr-1; xenobiotic metabolism enzyme gst-1; antioxidant enzymes sod-1, ctl-2; tumor suppressor and apoptosis
proteins cep-1, ape-1; yolk proteins vit-2, vit-6) was not significantly changed; increase in the expression of xenobitix metabolism enzyme cyp35a2 gene was the most pronounced.",,"Roh, Ji-Yeon; Park, Young-Kwon; Park, Kwangsik; Choi, Jinhee","Ecotoxicological investigation of CeO2 and TiO2 nanoparticles on the soil nematode Caenorhabditis elegans using gene expression, growth, fertility, and survival as endpoints",ENVIRONMENTAL TOXICOLOGY AND PHARMACOLOGY,29,2,167,172,2010,,,,,,,,,,,,,,,,,,,,,,,,,,,,,,,,,,,,,,,,,,,,,,,,,,,,,,,,,,,,,,,,,,,,,,,,,,,,,,,,,,,,,,,,,,,,,,,,,,,,,,,,,,,,,,,,,,,,,,,,,,,,,,,,,,,,,,,,,,,,,,,,,,,,,,,,,,,,,,,,,,,,,,,,,,,,,,,,,,,,,,,,,,,,,,,,,,,,,,,,,,,,,,,,,
CeO2,1306-38-3,Synthesized by the supercritical synthesis method. Metal precursor Ce(NO3)3 and ammonia water (pH control) was  mixed with supercritical water. CeO2 was collected by filter and spray dried,,,15,,,56.37,,,,,,,nematode,Caenorhabditis elegans Bristol strain N2,"K-medium
(0.032M KCl, 0.051M NaCl)",24 h,20 °C,,fertility inhibition,EC28,1 mg/L,,"The expression of most of the tested genes (metal response proteins mtl-1, cdr-1; xenobiotic metabolism enzyme gst-1; antioxidant enzymes sod-1, ctl-2; tumor suppressor and apoptosis
proteins cep-1, ape-1; yolk proteins vit-2, vit-6) was not significantly changed; increase in the expression of xenobitix metabolism enzyme cyp35a2 gene was the most pronounced.",,"Roh, Ji-Yeon; Park, Young-Kwon; Park, Kwangsik; Choi, Jinhee","Ecotoxicological investigation of CeO2 and TiO2 nanoparticles on the soil nematode Caenorhabditis elegans using gene expression, growth, fertility, and survival as endpoints",ENVIRONMENTAL TOXICOLOGY AND PHARMACOLOGY,29,2,167,172,2010,,,,,,,,,,,,,,,,,,,,,,,,,,,,,,,,,,,,,,,,,,,,,,,,,,,,,,,,,,,,,,,,,,,,,,,,,,,,,,,,,,,,,,,,,,,,,,,,,,,,,,,,,,,,,,,,,,,,,,,,,,,,,,,,,,,,,,,,,,,,,,,,,,,,,,,,,,,,,,,,,,,,,,,,,,,,,,,,,,,,,,,,,,,,,,,,,,,,,,,,,,,,,,,,,
CeO2,1306-38-3,Synthesized by the supercritical synthesis method. Metal precursor Ce(NO3)3 and ammonia water (pH control) was  mixed with supercritical water. CeO2 was collected by filter and spray dried,,,45,,,5.286,,,,,,,nematode,Caenorhabditis elegans Bristol strain N2,"K-medium
(0.032M KCl, 0.051M NaCl)",24 h,20 °C,,fertility inhibition,EC11,1 mg/L,,"The expression of most of the tested genes (metal response proteins mtl-1, cdr-1; xenobiotic metabolism enzyme gst-1; antioxidant enzymes sod-1, ctl-2; tumor suppressor and apoptosis
proteins cep-1, ape-1; yolk proteins vit-2, vit-6) was not significantly changed; increase in the expression of xenobitix metabolism enzyme cyp35a2 gene was the most pronounced.",,"Roh, Ji-Yeon; Park, Young-Kwon; Park, Kwangsik; Choi, Jinhee","Ecotoxicological investigation of CeO2 and TiO2 nanoparticles on the soil nematode Caenorhabditis elegans using gene expression, growth, fertility, and survival as endpoints",ENVIRONMENTAL TOXICOLOGY AND PHARMACOLOGY,29,2,167,172,2010,,,,,,,,,,,,,,,,,,,,,,,,,,,,,,,,,,,,,,,,,,,,,,,,,,,,,,,,,,,,,,,,,,,,,,,,,,,,,,,,,,,,,,,,,,,,,,,,,,,,,,,,,,,,,,,,,,,,,,,,,,,,,,,,,,,,,,,,,,,,,,,,,,,,,,,,,,,,,,,,,,,,,,,,,,,,,,,,,,,,,,,,,,,,,,,,,,,,,,,,,,,,,,,,,
CeO2,1306-38-3,Synthesized by the supercritical synthesis method. Metal precursor Ce(NO3)3 and ammonia water (pH control) was  mixed with supercritical water. CeO2 was collected by filter and spray dried,,,15,,,56.37,,,,,,,nematode,Caenorhabditis elegans Bristol strain N2,"K-medium
(0.032M KCl, 0.051M NaCl)",24 h,20 °C,,mortality,LC20 ± 14,1 mg/L,,"The expression of most of the tested genes (metal response proteins mtl-1, cdr-1; xenobiotic metabolism enzyme gst-1; antioxidant enzymes sod-1, ctl-2; tumor suppressor and apoptosis
proteins cep-1, ape-1; yolk proteins vit-2, vit-6) was not significantly changed; increase in the expression of xenobitix metabolism enzyme cyp35a2 gene was the most pronounced.",,"Roh, Ji-Yeon; Park, Young-Kwon; Park, Kwangsik; Choi, Jinhee","Ecotoxicological investigation of CeO2 and TiO2 nanoparticles on the soil nematode Caenorhabditis elegans using gene expression, growth, fertility, and survival as endpoints",ENVIRONMENTAL TOXICOLOGY AND PHARMACOLOGY,29,2,167,172,2010,,,,,,,,,,,,,,,,,,,,,,,,,,,,,,,,,,,,,,,,,,,,,,,,,,,,,,,,,,,,,,,,,,,,,,,,,,,,,,,,,,,,,,,,,,,,,,,,,,,,,,,,,,,,,,,,,,,,,,,,,,,,,,,,,,,,,,,,,,,,,,,,,,,,,,,,,,,,,,,,,,,,,,,,,,,,,,,,,,,,,,,,,,,,,,,,,,,,,,,,,,,,,,,,,
CeO2,1306-38-3,Synthesized by the supercritical synthesis method. Metal precursor Ce(NO3)3 and ammonia water (pH control) was  mixed with supercritical water. CeO2 was collected by filter and spray dried,,,45,,,5.286,,,,,,,nematode,Caenorhabditis elegans Bristol strain N2,"K-medium
(0.032M KCl, 0.051M NaCl)",24 h,20 °C,,mortality,NOEC,1 mg/L,,"The expression of most of the tested genes (metal response proteins mtl-1, cdr-1; xenobiotic metabolism enzyme gst-1; antioxidant enzymes sod-1, ctl-2; tumor suppressor and apoptosis
proteins cep-1, ape-1; yolk proteins vit-2, vit-6) was not significantly changed; increase in the expression of xenobitix metabolism enzyme cyp35a2 gene was the most pronounced.",,"Roh, Ji-Yeon; Park, Young-Kwon; Park, Kwangsik; Choi, Jinhee","Ecotoxicological investigation of CeO2 and TiO2 nanoparticles on the soil nematode Caenorhabditis elegans using gene expression, growth, fertility, and survival as endpoints",ENVIRONMENTAL TOXICOLOGY AND PHARMACOLOGY,29,2,167,172,2010,,,,,,,,,,,,,,,,,,,,,,,,,,,,,,,,,,,,,,,,,,,,,,,,,,,,,,,,,,,,,,,,,,,,,,,,,,,,,,,,,,,,,,,,,,,,,,,,,,,,,,,,,,,,,,,,,,,,,,,,,,,,,,,,,,,,,,,,,,,,,,,,,,,,,,,,,,,,,,,,,,,,,,,,,,,,,,,,,,,,,,,,,,,,,,,,,,,,,,,,,,,,,,,,,
CeO2,1306-38-3,Sigma-Aldrich,,uncoated,<25 ,,"Ca 5.69%
Ti 0.15%
Zn 0.01%
S 0.93%
Cl <0.33%",63.2,"cubic form (cerianite), isoelectric point (10 mM KCl) 7.49",OECD TG 201,DLS,2107 nm,insoluble,-15.5 ± 1.0,algae,Pseudokirchneriella subcapitata,OECD TG 201,72 h,22 °C,~100 µmol photons/m^2/s,"growth inhibition, OD at 640 nm",EC50,0.95 (0.88-1.02) mg/L,,"Formation of particle aggregates that include algal cells; inside the looser aggregates and in the vicinity of many others, colorless cells could be seen, which suggests damage to their internal structure. Zinc dissolution cannot explain the observed toxicity in this case. The dissolution of ceria was negligible in all cases",No evidence of nanoparticle uptake nor internalization by cells. ,"Rodea-Palomares, Ismael; Boltes, Karina; Fernandez-Pinas, Francisca; Leganes, Francisco; Garcia-Calvo, Eloy; Santiago, Javier; Rosal, Roberto",Physicochemical Characterization and Ecotoxicological Assessment of CeO2 Nanoparticles Using Two Aquatic Microorganisms,TOXICOLOGICAL SCIENCES,119,1,135,145,2011,,,,,,,,,,,,,,,,,,,,,,,,,,,,,,,,,,,,,,,,,,,,,,,,,,,,,,,,,,,,,,,,,,,,,,,,,,,,,,,,,,,,,,,,,,,,,,,,,,,,,,,,,,,,,,,,,,,,,,,,,,,,,,,,,,,,,,,,,,,,,,,,,,,,,,,,,,,,,,,,,,,,,,,,,,,,,,,,,,,,,,,,,,,,,,,,,,,,,,,,,,,,,,,,,
CeO2,1306-38-3,Sigma-Aldrich,,uncoated,<25 ,,"Ca 5.69%
Ti 0.15%
Zn 0.01%
S 0.93%
Cl <0.33%",63.2,"cubic form (cerianite), isoelectric point (10 mM KCl) 7.49",OECD TG 201,DLS,2107 nm,insoluble,-15.5 ± 1.0,algae,Pseudokirchneriella subcapitata,OECD TG 201,72 h,22 °C,~100 µmol photons/m^2/s,"growth inhibition, Coulter Counter",EC50,9.7 (8.5-11.5) mg/L,,"Formation of particle aggregates that include algal cells; inside the looser aggregates and in the vicinity of many others, colorless cells could be seen, which suggests damage to their internal structure. Zinc dissolution cannot explain the observed toxicity in this case. The dissolution of ceria was negligible in all cases",No evidence of nanoparticle uptake nor internalization by cells. ,"Rodea-Palomares, Ismael; Boltes, Karina; Fernandez-Pinas, Francisca; Leganes, Francisco; Garcia-Calvo, Eloy; Santiago, Javier; Rosal, Roberto",Physicochemical Characterization and Ecotoxicological Assessment of CeO2 Nanoparticles Using Two Aquatic Microorganisms,TOXICOLOGICAL SCIENCES,119,1,135,145,2011,,,,,,,,,,,,,,,,,,,,,,,,,,,,,,,,,,,,,,,,,,,,,,,,,,,,,,,,,,,,,,,,,,,,,,,,,,,,,,,,,,,,,,,,,,,,,,,,,,,,,,,,,,,,,,,,,,,,,,,,,,,,,,,,,,,,,,,,,,,,,,,,,,,,,,,,,,,,,,,,,,,,,,,,,,,,,,,,,,,,,,,,,,,,,,,,,,,,,,,,,,,,,,,,,
CeO2,1306-38-3,Sigma-Aldrich,,uncoated,<25 ,,"Ca 5.69%
Ti 0.15%
Zn 0.01%
S 0.93%
Cl <0.33%",63.2,"cubic form (cerianite), isoelectric point (10 mM KCl) 7.49",OECD TG 201,DLS,2107 nm,insoluble,-15.5 ± 1.0,algae,Pseudokirchneriella subcapitata,OECD TG 201,72 h,22 °C,~100 µmol photons/m^2/s,"viability, ATP",EC50,5.2 (3.2-7.4) mg/L,,"Formation of particle aggregates that include algal cells; inside the looser aggregates and in the vicinity of many others, colorless cells could be seen, which suggests damage to their internal structure. Zinc dissolution cannot explain the observed toxicity in this case. The dissolution of ceria was negligible in all cases",No evidence of nanoparticle uptake nor internalization by cells. ,"Rodea-Palomares, Ismael; Boltes, Karina; Fernandez-Pinas, Francisca; Leganes, Francisco; Garcia-Calvo, Eloy; Santiago, Javier; Rosal, Roberto",Physicochemical Characterization and Ecotoxicological Assessment of CeO2 Nanoparticles Using Two Aquatic Microorganisms,TOXICOLOGICAL SCIENCES,119,1,135,145,2011,,,,,,,,,,,,,,,,,,,,,,,,,,,,,,,,,,,,,,,,,,,,,,,,,,,,,,,,,,,,,,,,,,,,,,,,,,,,,,,,,,,,,,,,,,,,,,,,,,,,,,,,,,,,,,,,,,,,,,,,,,,,,,,,,,,,,,,,,,,,,,,,,,,,,,,,,,,,,,,,,,,,,,,,,,,,,,,,,,,,,,,,,,,,,,,,,,,,,,,,,,,,,,,,,
CeO2,1306-38-3,Sigma-Aldrich,,uncoated,<25 ,,"Ca 5.69%
Ti 0.15%
Zn 0.01%
S 0.93%
Cl <0.33%",63.2,"cubic form (cerianite), isoelectric point (10 mM KCl) 7.49","MilliQ-water, 10 mM KCl, pH 6",DLS,180 nm,insoluble,22.4 ± 1.3,cyanobacteria,Anabaena CPB4337,"MilliQ-water, pH 6",1 h,28 °C,~65 µmol photons/m^2/s,consitutive luminescence inhibition,EC50,37.8 (33.3-43.1) mg/L,,Nanoparticle exposure resulted in a shortening and narrowing of filaments. Zinc dissolution cannot explain the observed toxicity in this case. The dissolution of ceria was negligible in all cases.,No evidence of nanoparticle uptake nor internalization by cells. ,"Rodea-Palomares, Ismael; Boltes, Karina; Fernandez-Pinas, Francisca; Leganes, Francisco; Garcia-Calvo, Eloy; Santiago, Javier; Rosal, Roberto",Physicochemical Characterization and Ecotoxicological Assessment of CeO2 Nanoparticles Using Two Aquatic Microorganisms,TOXICOLOGICAL SCIENCES,119,1,135,145,2011,,,,,,,,,,,,,,,,,,,,,,,,,,,,,,,,,,,,,,,,,,,,,,,,,,,,,,,,,,,,,,,,,,,,,,,,,,,,,,,,,,,,,,,,,,,,,,,,,,,,,,,,,,,,,,,,,,,,,,,,,,,,,,,,,,,,,,,,,,,,,,,,,,,,,,,,,,,,,,,,,,,,,,,,,,,,,,,,,,,,,,,,,,,,,,,,,,,,,,,,,,,,,,,,,
CeO2,1306-38-3,Sigma-Aldrich,,uncoated,<25 ,,"Ca 5.69%
Ti 0.15%
Zn 0.01%
S 0.93%
Cl <0.33%",63.2,"cubic form (cerianite), isoelectric point (10 mM KCl) 7.49","MilliQ-water, 10 mM KCl, pH 6",DLS,180 nm,insoluble,22.4 ± 1.3,cyanobacteria,Anabaena CPB4337,"MilliQ-water, pH 6",4 h,28 °C,~65 µmol photons/m^2/s,consitutive luminescence inhibition,EC50,27.5 (12.8-34.3) mg/L,,Nanoparticle exposure resulted in a shortening and narrowing of filaments. Zinc dissolution cannot explain the observed toxicity in this case. The dissolution of ceria was negligible in all cases.,No evidence of nanoparticle uptake nor internalization by cells. ,"Rodea-Palomares, Ismael; Boltes, Karina; Fernandez-Pinas, Francisca; Leganes, Francisco; Garcia-Calvo, Eloy; Santiago, Javier; Rosal, Roberto",Physicochemical Characterization and Ecotoxicological Assessment of CeO2 Nanoparticles Using Two Aquatic Microorganisms,TOXICOLOGICAL SCIENCES,119,1,135,145,2011,,,,,,,,,,,,,,,,,,,,,,,,,,,,,,,,,,,,,,,,,,,,,,,,,,,,,,,,,,,,,,,,,,,,,,,,,,,,,,,,,,,,,,,,,,,,,,,,,,,,,,,,,,,,,,,,,,,,,,,,,,,,,,,,,,,,,,,,,,,,,,,,,,,,,,,,,,,,,,,,,,,,,,,,,,,,,,,,,,,,,,,,,,,,,,,,,,,,,,,,,,,,,,,,,
CeO2,1306-38-3,Sigma-Aldrich,,uncoated,<25 ,,"Ca 5.69%
Ti 0.15%
Zn 0.01%
S 0.93%
Cl <0.33%",63.2,"cubic form (cerianite), isoelectric point (10 mM KCl) 7.49","MilliQ-water, 10 mM KCl, pH 6",DLS,180 nm,insoluble,22.4 ± 1.3,cyanobacteria,Anabaena CPB4337,"MilliQ-water, pH 6",24 h,28 °C,~65 µmol photons/m^2/s,consitutive luminescence inhibition,EC50,0.56 (0.35-1.67) mg/L,,Nanoparticle exposure resulted in a shortening and narrowing of filaments. Zinc dissolution cannot explain the observed toxicity in this case. The dissolution of ceria was negligible in all cases.,No evidence of nanoparticle uptake nor internalization by cells. ,"Rodea-Palomares, Ismael; Boltes, Karina; Fernandez-Pinas, Francisca; Leganes, Francisco; Garcia-Calvo, Eloy; Santiago, Javier; Rosal, Roberto",Physicochemical Characterization and Ecotoxicological Assessment of CeO2 Nanoparticles Using Two Aquatic Microorganisms,TOXICOLOGICAL SCIENCES,119,1,135,145,2011,,,,,,,,,,,,,,,,,,,,,,,,,,,,,,,,,,,,,,,,,,,,,,,,,,,,,,,,,,,,,,,,,,,,,,,,,,,,,,,,,,,,,,,,,,,,,,,,,,,,,,,,,,,,,,,,,,,,,,,,,,,,,,,,,,,,,,,,,,,,,,,,,,,,,,,,,,,,,,,,,,,,,,,,,,,,,,,,,,,,,,,,,,,,,,,,,,,,,,,,,,,,,,,,,
CeO2,1306-38-3,Sigma-Aldrich,,uncoated,<25 ,,"Ca 5.69%
Ti 0.15%
Zn 0.01%
S 0.93%
Cl <0.33%",63.2,"cubic form (cerianite), isoelectric point (10 mM KCl) 7.49","AA/8 medium suplemented with 5 mM nitrate, buffered with 2mM 4-(2-hydroxyethyl)-1-piperazineethanesulfonic acid (HEPES)",DLS,2632 nm,insoluble,-19.5 ± 0.9,cyanobacteria,Anabaena CPB4337,"AA/8 medium suplemented with 5 mM nitrate, buffered with 2mM 4-(2-hydroxyethyl)-1-piperazineethanesulfonic acid (HEPES)",24 h,28 °C,~65 µmol photons/m^2/s,consitutive luminescence inhibition,EC50,> 100 mg/L,,Nanoparticle exposure resulted in a shortening and narrowing of filaments. Zinc dissolution cannot explain the observed toxicity in this case. The dissolution of ceria was negligible in all cases.,No evidence of nanoparticle uptake nor internalization by cells. ,"Rodea-Palomares, Ismael; Boltes, Karina; Fernandez-Pinas, Francisca; Leganes, Francisco; Garcia-Calvo, Eloy; Santiago, Javier; Rosal, Roberto",Physicochemical Characterization and Ecotoxicological Assessment of CeO2 Nanoparticles Using Two Aquatic Microorganisms,TOXICOLOGICAL SCIENCES,119,1,135,145,2011,,,,,,,,,,,,,,,,,,,,,,,,,,,,,,,,,,,,,,,,,,,,,,,,,,,,,,,,,,,,,,,,,,,,,,,,,,,,,,,,,,,,,,,,,,,,,,,,,,,,,,,,,,,,,,,,,,,,,,,,,,,,,,,,,,,,,,,,,,,,,,,,,,,,,,,,,,,,,,,,,,,,,,,,,,,,,,,,,,,,,,,,,,,,,,,,,,,,,,,,,,,,,,,,,
CeO2,1306-38-3,Sigma-Aldrich,,uncoated,<25 ,,"Ca 5.69%
Ti 0.15%
Zn 0.01%
S 0.93%
Cl <0.33%",63.2,"cubic form (cerianite), isoelectric point (10 mM KCl) 7.49","AA/8 medium suplemented with 5 mM nitrate diluted 1/10 in Milli-Q water, buffered with 2mM 4-(2-hydroxyethyl)-1-piperazineethanesulfonic acid (HEPES)",DLS,155 nm,insoluble,-27.5 ± 1.1,cyanobacteria,Anabaena CPB4337,"AA/8 medium suplemented with 5 mM nitrate diluted 1/10 in Milli-Q water, buffered with 2mM 4-(2-hydroxyethyl)-1-piperazineethanesulfonic acid (HEPES)",24 h,28 °C,~65 µmol photons/m^2/s,consitutive luminescence inhibition,EC10 ,0.008 (0.004-0.047) mg/L,,Nanoparticle exposure resulted in a shortening and narrowing of filaments. Zinc dissolution cannot explain the observed toxicity in this case. The dissolution of ceria was negligible in all cases.,No evidence of nanoparticle uptake nor internalization by cells. ,"Rodea-Palomares, Ismael; Boltes, Karina; Fernandez-Pinas, Francisca; Leganes, Francisco; Garcia-Calvo, Eloy; Santiago, Javier; Rosal, Roberto",Physicochemical Characterization and Ecotoxicological Assessment of CeO2 Nanoparticles Using Two Aquatic Microorganisms,TOXICOLOGICAL SCIENCES,119,1,135,145,2011,,,,,,,,,,,,,,,,,,,,,,,,,,,,,,,,,,,,,,,,,,,,,,,,,,,,,,,,,,,,,,,,,,,,,,,,,,,,,,,,,,,,,,,,,,,,,,,,,,,,,,,,,,,,,,,,,,,,,,,,,,,,,,,,,,,,,,,,,,,,,,,,,,,,,,,,,,,,,,,,,,,,,,,,,,,,,,,,,,,,,,,,,,,,,,,,,,,,,,,,,,,,,,,,,
CeO2,1306-38-3,Sigma-Aldrich,,uncoated,<25 ,,"Ca 5.69%
Ti 0.15%
Zn 0.01%
S 0.93%
Cl <0.33%",63.2,"cubic form (cerianite), isoelectric point (10 mM KCl) 7.49","AA/8 medium suplemented with 5 mM nitrate diluted 1/10 in Milli-Q water, buffered with 2mM 4-(2-hydroxyethyl)-1-piperazineethanesulfonic acid (HEPES)",DLS,155 nm,insoluble,-27.5 ± 1.1,cyanobacteria,Anabaena CPB4337,"AA/8 medium suplemented with 5 mM nitrate diluted 1/10 in Milli-Q water, buffered with 2mM 4-(2-hydroxyethyl)-1-piperazineethanesulfonic acid (HEPES)",24 h,28 °C,~65 µmol photons/m^2/s,consitutive luminescence inhibition,EC50,> 100 mg/L,,Nanoparticle exposure resulted in a shortening and narrowing of filaments. Zinc dissolution cannot explain the observed toxicity in this case. The dissolution of ceria was negligible in all cases.,No evidence of nanoparticle uptake nor internalization by cells. ,"Rodea-Palomares, Ismael; Boltes, Karina; Fernandez-Pinas, Francisca; Leganes, Francisco; Garcia-Calvo, Eloy; Santiago, Javier; Rosal, Roberto",Physicochemical Characterization and Ecotoxicological Assessment of CeO2 Nanoparticles Using Two Aquatic Microorganisms,TOXICOLOGICAL SCIENCES,119,1,135,145,2011,,,,,,,,,,,,,,,,,,,,,,,,,,,,,,,,,,,,,,,,,,,,,,,,,,,,,,,,,,,,,,,,,,,,,,,,,,,,,,,,,,,,,,,,,,,,,,,,,,,,,,,,,,,,,,,,,,,,,,,,,,,,,,,,,,,,,,,,,,,,,,,,,,,,,,,,,,,,,,,,,,,,,,,,,,,,,,,,,,,,,,,,,,,,,,,,,,,,,,,,,,,,,,,,,
CeO2,1306-38-3,Sigma-Aldrich,,uncoated,<50 ,,"Ca 1.49%
Ti <0.08%
Zn 0.02%
S 0.77%
Cl <0.23%",37.8,"cubic form (cerianite), isoelectric point (10 mM KCl) 7.38",OECD TG 201,DLS,1546 nm,0.11 ± 0.06 µg/L,-16.0 ± 0.9,algae,Pseudokirchneriella subcapitata,OECD TG 201,72 h,22 °C,~100 µmol photons/m^2/s,"growth inhibition, OD at 640 nm",EC50,0.88 (0.49-1.25) mg/L,,"Formation of particle aggregates that include algal cells; inside the looser aggregates and in the vicinity of many others, colorless cells could be seen, which suggests damage to their internal structure. Zinc dissolution cannot explain the observed toxicity in this case. The dissolution of ceria was negligible in all cases",No evidence of nanoparticle uptake nor internalization by cells. ,"Rodea-Palomares, Ismael; Boltes, Karina; Fernandez-Pinas, Francisca; Leganes, Francisco; Garcia-Calvo, Eloy; Santiago, Javier; Rosal, Roberto",Physicochemical Characterization and Ecotoxicological Assessment of CeO2 Nanoparticles Using Two Aquatic Microorganisms,TOXICOLOGICAL SCIENCES,119,1,135,145,2011,,,,,,,,,,,,,,,,,,,,,,,,,,,,,,,,,,,,,,,,,,,,,,,,,,,,,,,,,,,,,,,,,,,,,,,,,,,,,,,,,,,,,,,,,,,,,,,,,,,,,,,,,,,,,,,,,,,,,,,,,,,,,,,,,,,,,,,,,,,,,,,,,,,,,,,,,,,,,,,,,,,,,,,,,,,,,,,,,,,,,,,,,,,,,,,,,,,,,,,,,,,,,,,,,
CeO2,1306-38-3,Sigma-Aldrich,,uncoated,<50 ,,"Ca 1.49%
Ti <0.08%
Zn 0.02%
S 0.77%
Cl <0.23%",37.8,"cubic form (cerianite), isoelectric point (10 mM KCl) 7.38",OECD TG 201,DLS,1546 nm,0.11 ± 0.06 µg/L,-16.0 ± 0.9,algae,Pseudokirchneriella subcapitata,OECD TG 201,72 h,22 °C,~100 µmol photons/m^2/s,"growth inhibition, Coulter Counter",EC50,4.4 (3.2-5.9) mg/L,,"Formation of particle aggregates that include algal cells; inside the looser aggregates and in the vicinity of many others, colorless cells could be seen, which suggests damage to their internal structure. Zinc dissolution cannot explain the observed toxicity in this case. The dissolution of ceria was negligible in all cases",No evidence of nanoparticle uptake nor internalization by cells. ,"Rodea-Palomares, Ismael; Boltes, Karina; Fernandez-Pinas, Francisca; Leganes, Francisco; Garcia-Calvo, Eloy; Santiago, Javier; Rosal, Roberto",Physicochemical Characterization and Ecotoxicological Assessment of CeO2 Nanoparticles Using Two Aquatic Microorganisms,TOXICOLOGICAL SCIENCES,119,1,135,145,2011,,,,,,,,,,,,,,,,,,,,,,,,,,,,,,,,,,,,,,,,,,,,,,,,,,,,,,,,,,,,,,,,,,,,,,,,,,,,,,,,,,,,,,,,,,,,,,,,,,,,,,,,,,,,,,,,,,,,,,,,,,,,,,,,,,,,,,,,,,,,,,,,,,,,,,,,,,,,,,,,,,,,,,,,,,,,,,,,,,,,,,,,,,,,,,,,,,,,,,,,,,,,,,,,,
CeO2,1306-38-3,Sigma-Aldrich,,uncoated,<50 ,,"Ca 1.49%
Ti <0.08%
Zn 0.02%
S 0.77%
Cl <0.23%",37.8,"cubic form (cerianite), isoelectric point (10 mM KCl) 7.38",OECD TG 201,DLS,1546 nm,0.11 ± 0.06 µg/L,-16.0 ± 0.9,algae,Pseudokirchneriella subcapitata,OECD TG 201,72 h,22 °C,~100 µmol photons/m^2/s,"viability, ATP",EC50,2.4 (1.5-3.6) mg/L,,"Formation of particle aggregates that include algal cells; inside the looser aggregates and in the vicinity of many others, colorless cells could be seen, which suggests damage to their internal structure. Zinc dissolution cannot explain the observed toxicity in this case. The dissolution of ceria was negligible in all cases",No evidence of nanoparticle uptake nor internalization by cells. ,"Rodea-Palomares, Ismael; Boltes, Karina; Fernandez-Pinas, Francisca; Leganes, Francisco; Garcia-Calvo, Eloy; Santiago, Javier; Rosal, Roberto",Physicochemical Characterization and Ecotoxicological Assessment of CeO2 Nanoparticles Using Two Aquatic Microorganisms,TOXICOLOGICAL SCIENCES,119,1,135,145,2011,,,,,,,,,,,,,,,,,,,,,,,,,,,,,,,,,,,,,,,,,,,,,,,,,,,,,,,,,,,,,,,,,,,,,,,,,,,,,,,,,,,,,,,,,,,,,,,,,,,,,,,,,,,,,,,,,,,,,,,,,,,,,,,,,,,,,,,,,,,,,,,,,,,,,,,,,,,,,,,,,,,,,,,,,,,,,,,,,,,,,,,,,,,,,,,,,,,,,,,,,,,,,,,,,
CeO2,1306-38-3,Sigma-Aldrich,,uncoated,<50 ,,"Ca 1.49%
Ti <0.08%
Zn 0.02%
S 0.77%
Cl <0.23%",37.8,"cubic form (cerianite), isoelectric point (10 mM KCl) 7.38","MilliQ-water, 10 mM KCl, pH 6",DLS,235 nm,0.11 ± 0.06 µg/L,18.7 ± 0.8,cyanobacteria,Anabaena CPB4337,"MilliQ-water, pH 6",1 h,28 °C,~65 µmol photons/m^2/s,consitutive luminescence inhibition,EC50,44.9 (41.4-49.8) mg/L,,Nanoparticle exposure resulted in a shortening and narrowing of filaments. Zinc dissolution cannot explain the observed toxicity in this case. The dissolution of ceria was negligible in all cases.,No evidence of nanoparticle uptake nor internalization by cells. ,"Rodea-Palomares, Ismael; Boltes, Karina; Fernandez-Pinas, Francisca; Leganes, Francisco; Garcia-Calvo, Eloy; Santiago, Javier; Rosal, Roberto",Physicochemical Characterization and Ecotoxicological Assessment of CeO2 Nanoparticles Using Two Aquatic Microorganisms,TOXICOLOGICAL SCIENCES,119,1,135,145,2011,,,,,,,,,,,,,,,,,,,,,,,,,,,,,,,,,,,,,,,,,,,,,,,,,,,,,,,,,,,,,,,,,,,,,,,,,,,,,,,,,,,,,,,,,,,,,,,,,,,,,,,,,,,,,,,,,,,,,,,,,,,,,,,,,,,,,,,,,,,,,,,,,,,,,,,,,,,,,,,,,,,,,,,,,,,,,,,,,,,,,,,,,,,,,,,,,,,,,,,,,,,,,,,,,
CeO2,1306-38-3,Sigma-Aldrich,,uncoated,<50 ,,"Ca 1.49%
