Repository: NSF-ALL-SPICE-Alliance/Nano

# AFRL, 2022-23 School Year

## Background of the Partnership 

The Airforce Research Laboratory (AFRL) extended a research partnership to ROTC, active duty, reserve military, or US armed forces, veteran students, at Chaminade University of Honolulu and The University of Hawaii at Manoa in Big Data and Analytics. This research partnership allowed students to explore the domain of Data Science and Analytics while exploring nanomaterials with little to no background. This project was built into two phases. Phase I, consisted of training each student in Data Science programming skills, mathmatical and computational skills.

File: AFRL_Fall_2023/data/Beilstein_J_Nanotechnol-06-1788-s002/NanoE-Tox-database.csv (part 12 of 44)
Name,CAS no,"Origin (company, synthesis method)",Shape,Initial coating/functionalization,"Diameter, nm","Length, nm",Possible impurities,"Surface area, BET (m2/g)",Other observations,Media,"Method to
Ti <0.08%
Zn 0.02%
S 0.77%
Cl <0.23%",37.8,"cubic form (cerianite), isoelectric point (10 mM KCl) 7.38","MilliQ-water, 10 mM KCl, pH 6",DLS,235 nm,0.11 ± 0.06 µg/L,18.7 ± 0.8,cyanobacteria,Anabaena CPB4337,"MilliQ-water, pH 6",4 h,28 °C,~65 µmol photons/m^2/s,consitutive luminescence inhibition,EC50,46.6 (32.0-71.8) mg/L,,Nanoparticle exposure resulted in a shortening and narrowing of filaments. Zinc dissolution cannot explain the observed toxicity in this case. The dissolution of ceria was negligible in all cases.,No evidence of nanoparticle uptake nor internalization by cells. ,"Rodea-Palomares, Ismael; Boltes, Karina; Fernandez-Pinas, Francisca; Leganes, Francisco; Garcia-Calvo, Eloy; Santiago, Javier; Rosal, Roberto",Physicochemical Characterization and Ecotoxicological Assessment of CeO2 Nanoparticles Using Two Aquatic Microorganisms,TOXICOLOGICAL SCIENCES,119,1,135,145,2011,,,,,,,,,,,,,,,,,,,,,,,,,,,,,,,,,,,,,,,,,,,,,,,,,,,,,,,,,,,,,,,,,,,,,,,,,,,,,,,,,,,,,,,,,,,,,,,,,,,,,,,,,,,,,,,,,,,,,,,,,,,,,,,,,,,,,,,,,,,,,,,,,,,,,,,,,,,,,,,,,,,,,,,,,,,,,,,,,,,,,,,,,,,,,,,,,,,,,,,,,,,,,,,,,
CeO2,1306-38-3,Sigma-Aldrich,,uncoated,<50 ,,"Ca 1.49%
Ti <0.08%
Zn 0.02%
S 0.77%
Cl <0.23%",37.8,"cubic form (cerianite), isoelectric point (10 mM KCl) 7.38","MilliQ-water, 10 mM KCl, pH 6",DLS,235 nm,0.11 ± 0.06 µg/L,18.7 ± 0.8,cyanobacteria,Anabaena CPB4337,"MilliQ-water, pH 6",24 h,28 °C,~65 µmol photons/m^2/s,consitutive luminescence inhibition,EC50,0.27 (0.20-0.58) mg/L,,Nanoparticle exposure resulted in a shortening and narrowing of filaments. Zinc dissolution cannot explain the observed toxicity in this case. The dissolution of ceria was negligible in all cases.,No evidence of nanoparticle uptake nor internalization by cells. ,"Rodea-Palomares, Ismael; Boltes, Karina; Fernandez-Pinas, Francisca; Leganes, Francisco; Garcia-Calvo, Eloy; Santiago, Javier; Rosal, Roberto",Physicochemical Characterization and Ecotoxicological Assessment of CeO2 Nanoparticles Using Two Aquatic Microorganisms,TOXICOLOGICAL SCIENCES,119,1,135,145,2011,,,,,,,,,,,,,,,,,,,,,,,,,,,,,,,,,,,,,,,,,,,,,,,,,,,,,,,,,,,,,,,,,,,,,,,,,,,,,,,,,,,,,,,,,,,,,,,,,,,,,,,,,,,,,,,,,,,,,,,,,,,,,,,,,,,,,,,,,,,,,,,,,,,,,,,,,,,,,,,,,,,,,,,,,,,,,,,,,,,,,,,,,,,,,,,,,,,,,,,,,,,,,,,,,
CeO2,1306-38-3,Sigma-Aldrich,,uncoated,<50 ,,"Ca 1.49%
Ti <0.08%
Zn 0.02%
S 0.77%
Cl <0.23%",37.8,"cubic form (cerianite), isoelectric point (10 mM KCl) 7.38","AA/8 medium suplemented with 5 mM nitrate, buffered with 2mM 4-(2-hydroxyethyl)-1-piperazineethanesulfonic acid (HEPES)",DLS,2285 nm,0.11 ± 0.06 µg/L,-20.3 ± 1.4,cyanobacteria,Anabaena CPB4337,"AA/8 medium suplemented with 5 mM nitrate, buffered with 2mM 4-(2-hydroxyethyl)-1-piperazineethanesulfonic acid (HEPES)",24 h,28 °C,~65 µmol photons/m^2/s,consitutive luminescence inhibition,EC50,> 100 mg/L,,Nanoparticle exposure resulted in a shortening and narrowing of filaments. Zinc dissolution cannot explain the observed toxicity in this case. The dissolution of ceria was negligible in all cases.,No evidence of nanoparticle uptake nor internalization by cells. ,"Rodea-Palomares, Ismael; Boltes, Karina; Fernandez-Pinas, Francisca; Leganes, Francisco; Garcia-Calvo, Eloy; Santiago, Javier; Rosal, Roberto",Physicochemical Characterization and Ecotoxicological Assessment of CeO2 Nanoparticles Using Two Aquatic Microorganisms,TOXICOLOGICAL SCIENCES,119,1,135,145,2011,,,,,,,,,,,,,,,,,,,,,,,,,,,,,,,,,,,,,,,,,,,,,,,,,,,,,,,,,,,,,,,,,,,,,,,,,,,,,,,,,,,,,,,,,,,,,,,,,,,,,,,,,,,,,,,,,,,,,,,,,,,,,,,,,,,,,,,,,,,,,,,,,,,,,,,,,,,,,,,,,,,,,,,,,,,,,,,,,,,,,,,,,,,,,,,,,,,,,,,,,,,,,,,,,
CeO2,1306-38-3,Sigma-Aldrich,,uncoated,<50 ,,"Ca 1.49%
Ti <0.08%
Zn 0.02%
S 0.77%
Cl <0.23%",37.8,"cubic form (cerianite), isoelectric point (10 mM KCl) 7.38","AA/8 medium suplemented with 5 mM nitrate diluted 1/10 in Milli-Q water, buffered with 2mM 4-(2-hydroxyethyl)-1-piperazineethanesulfonic acid (HEPES)",DLS,184 nm,0.11 ± 0.06 µg/L,-28.6 ± 0.8,cyanobacteria,Anabaena CPB4337,"AA/8 medium suplemented with 5 mM nitrate diluted 1/10 in Milli-Q water, buffered with 2mM 4-(2-hydroxyethyl)-1-piperazineethanesulfonic acid (HEPES)",24 h,28 °C,~65 µmol photons/m^2/s,consitutive luminescence inhibition,EC10 ,0.057 (0.038-0.103) mg/L,,Nanoparticle exposure resulted in a shortening and narrowing of filaments. Zinc dissolution cannot explain the observed toxicity in this case. The dissolution of ceria was negligible in all cases.,No evidence of nanoparticle uptake nor internalization by cells. ,"Rodea-Palomares, Ismael; Boltes, Karina; Fernandez-Pinas, Francisca; Leganes, Francisco; Garcia-Calvo, Eloy; Santiago, Javier; Rosal, Roberto",Physicochemical Characterization and Ecotoxicological Assessment of CeO2 Nanoparticles Using Two Aquatic Microorganisms,TOXICOLOGICAL SCIENCES,119,1,135,145,2011,,,,,,,,,,,,,,,,,,,,,,,,,,,,,,,,,,,,,,,,,,,,,,,,,,,,,,,,,,,,,,,,,,,,,,,,,,,,,,,,,,,,,,,,,,,,,,,,,,,,,,,,,,,,,,,,,,,,,,,,,,,,,,,,,,,,,,,,,,,,,,,,,,,,,,,,,,,,,,,,,,,,,,,,,,,,,,,,,,,,,,,,,,,,,,,,,,,,,,,,,,,,,,,,,
CeO2,1306-38-3,Sigma-Aldrich,,uncoated,<50 ,,"Ca 1.49%
Ti <0.08%
Zn 0.02%
S 0.77%
Cl <0.23%",37.8,"cubic form (cerianite), isoelectric point (10 mM KCl) 7.38","AA/8 medium suplemented with 5 mM nitrate diluted 1/10 in Milli-Q water, buffered with 2mM 4-(2-hydroxyethyl)-1-piperazineethanesulfonic acid (HEPES)",DLS,184 nm,0.11 ± 0.06 µg/L,-28.6 ± 0.8,cyanobacteria,Anabaena CPB4337,"AA/8 medium suplemented with 5 mM nitrate diluted 1/10 in Milli-Q water, buffered with 2mM 4-(2-hydroxyethyl)-1-piperazineethanesulfonic acid (HEPES)",24 h,28 °C,~65 µmol photons/m^2/s,consitutive luminescence inhibition,EC50,> 100 mg/L,,Nanoparticle exposure resulted in a shortening and narrowing of filaments. Zinc dissolution cannot explain the observed toxicity in this case. The dissolution of ceria was negligible in all cases.,No evidence of nanoparticle uptake nor internalization by cells. ,"Rodea-Palomares, Ismael; Boltes, Karina; Fernandez-Pinas, Francisca; Leganes, Francisco; Garcia-Calvo, Eloy; Santiago, Javier; Rosal, Roberto",Physicochemical Characterization and Ecotoxicological Assessment of CeO2 Nanoparticles Using Two Aquatic Microorganisms,TOXICOLOGICAL SCIENCES,119,1,135,145,2011,,,,,,,,,,,,,,,,,,,,,,,,,,,,,,,,,,,,,,,,,,,,,,,,,,,,,,,,,,,,,,,,,,,,,,,,,,,,,,,,,,,,,,,,,,,,,,,,,,,,,,,,,,,,,,,,,,,,,,,,,,,,,,,,,,,,,,,,,,,,,,,,,,,,,,,,,,,,,,,,,,,,,,,,,,,,,,,,,,,,,,,,,,,,,,,,,,,,,,,,,,,,,,,,,
CeO2,1306-38-3,OECD Working Party on Manufactured Nanomaterials,,uncoated,10,,"Ca 5.20%
Ti 1.11%
Zn 0.02%
S 1.60%
Cl 0.53%",67.6,"cubic form (cerianite), isoelectric point (10 mM KCl) 6.12",OECD TG 201,DLS,499 nm,insoluble,-12.5 ± 0.9,algae,Pseudokirchneriella subcapitata,OECD TG 201,96 h,22 °C,~100 µmol photons/m^2/s,"growth inhibition, OD at 640 nm",EC50,12.8 (11.1-13.9) mg/L,,"Formation of particle aggregates that include algal cells; inside the looser aggregates and in the vicinity of many others, colorless cells could be seen, which suggests damage to their internal structure. Zinc dissolution cannot explain the observed toxicity in this case. The dissolution of ceria was negligible in all cases",No evidence of nanoparticle uptake nor internalization by cells. ,"Rodea-Palomares, Ismael; Boltes, Karina; Fernandez-Pinas, Francisca; Leganes, Francisco; Garcia-Calvo, Eloy; Santiago, Javier; Rosal, Roberto",Physicochemical Characterization and Ecotoxicological Assessment of CeO2 Nanoparticles Using Two Aquatic Microorganisms,TOXICOLOGICAL SCIENCES,119,1,135,145,2011,,,,,,,,,,,,,,,,,,,,,,,,,,,,,,,,,,,,,,,,,,,,,,,,,,,,,,,,,,,,,,,,,,,,,,,,,,,,,,,,,,,,,,,,,,,,,,,,,,,,,,,,,,,,,,,,,,,,,,,,,,,,,,,,,,,,,,,,,,,,,,,,,,,,,,,,,,,,,,,,,,,,,,,,,,,,,,,,,,,,,,,,,,,,,,,,,,,,,,,,,,,,,,,,,
CeO2,1306-38-3,OECD Working Party on Manufactured Nanomaterials,,uncoated,10,,"Ca 5.20%
Ti 1.11%
Zn 0.02%
S 1.60%
Cl 0.53%",67.6,"cubic form (cerianite), isoelectric point (10 mM KCl) 6.12",OECD TG 201,DLS,499 nm,insoluble,-12.5 ± 0.9,algae,Pseudokirchneriella subcapitata,OECD TG 201,72 h,22 °C,~100 µmol photons/m^2/s,"growth inhibition, Coulter Counter",EC50,29.6 (26.3-38.1) mg/L,,"Formation of particle aggregates that include algal cells; inside the looser aggregates and in the vicinity of many others, colorless cells could be seen, which suggests damage to their internal structure. Zinc dissolution cannot explain the observed toxicity in this case. The dissolution of ceria was negligible in all cases",No evidence of nanoparticle uptake nor internalization by cells. ,"Rodea-Palomares, Ismael; Boltes, Karina; Fernandez-Pinas, Francisca; Leganes, Francisco; Garcia-Calvo, Eloy; Santiago, Javier; Rosal, Roberto",Physicochemical Characterization and Ecotoxicological Assessment of CeO2 Nanoparticles Using Two Aquatic Microorganisms,TOXICOLOGICAL SCIENCES,119,1,135,145,2011,,,,,,,,,,,,,,,,,,,,,,,,,,,,,,,,,,,,,,,,,,,,,,,,,,,,,,,,,,,,,,,,,,,,,,,,,,,,,,,,,,,,,,,,,,,,,,,,,,,,,,,,,,,,,,,,,,,,,,,,,,,,,,,,,,,,,,,,,,,,,,,,,,,,,,,,,,,,,,,,,,,,,,,,,,,,,,,,,,,,,,,,,,,,,,,,,,,,,,,,,,,,,,,,,
CeO2,1306-38-3,OECD Working Party on Manufactured Nanomaterials,,uncoated,10,,"Ca 5.20%
Ti 1.11%
Zn 0.02%
S 1.60%
Cl 0.53%",67.6,"cubic form (cerianite), isoelectric point (10 mM KCl) 6.12",OECD TG 201,DLS,499 nm,insoluble,-12.5 ± 0.9,algae,Pseudokirchneriella subcapitata,OECD TG 201,72 h,22 °C,~100 µmol photons/m^2/s,"viability, ATP",EC50,12.3 (9.6-15.2) mg/L,,"Formation of particle aggregates that include algal cells; inside the looser aggregates and in the vicinity of many others, colorless cells could be seen, which suggests damage to their internal structure. Zinc dissolution cannot explain the observed toxicity in this case. The dissolution of ceria was negligible in all cases",No evidence of nanoparticle uptake nor internalization by cells. ,"Rodea-Palomares, Ismael; Boltes, Karina; Fernandez-Pinas, Francisca; Leganes, Francisco; Garcia-Calvo, Eloy; Santiago, Javier; Rosal, Roberto",Physicochemical Characterization and Ecotoxicological Assessment of CeO2 Nanoparticles Using Two Aquatic Microorganisms,TOXICOLOGICAL SCIENCES,119,1,135,145,2011,,,,,,,,,,,,,,,,,,,,,,,,,,,,,,,,,,,,,,,,,,,,,,,,,,,,,,,,,,,,,,,,,,,,,,,,,,,,,,,,,,,,,,,,,,,,,,,,,,,,,,,,,,,,,,,,,,,,,,,,,,,,,,,,,,,,,,,,,,,,,,,,,,,,,,,,,,,,,,,,,,,,,,,,,,,,,,,,,,,,,,,,,,,,,,,,,,,,,,,,,,,,,,,,,
CeO2,1306-38-3,OECD Working Party on Manufactured Nanomaterials,,uncoated,10,,"Ca 5.20%
Ti 1.11%
Zn 0.02%
S 1.60%
Cl 0.53%",67.6,"cubic form (cerianite), isoelectric point (10 mM KCl) 6.12","MilliQ-water, 10 mM KCl, pH 6",DLS,658 nm,insoluble,0.4 ± 0.8,cyanobacteria,Anabaena CPB4337,"MilliQ-water, pH 6",1 h,28 °C,~65 µmol photons/m^2/s,consitutive luminescence inhibition,EC50,69.4 (56.9-77.0) mg/L,,Nanoparticle exposure resulted in a shortening and narrowing of filaments. Zinc dissolution cannot explain the observed toxicity in this case. The dissolution of ceria was negligible in all cases.,No evidence of nanoparticle uptake nor internalization by cells. ,"Rodea-Palomares, Ismael; Boltes, Karina; Fernandez-Pinas, Francisca; Leganes, Francisco; Garcia-Calvo, Eloy; Santiago, Javier; Rosal, Roberto",Physicochemical Characterization and Ecotoxicological Assessment of CeO2 Nanoparticles Using Two Aquatic Microorganisms,TOXICOLOGICAL SCIENCES,119,1,135,145,2011,,,,,,,,,,,,,,,,,,,,,,,,,,,,,,,,,,,,,,,,,,,,,,,,,,,,,,,,,,,,,,,,,,,,,,,,,,,,,,,,,,,,,,,,,,,,,,,,,,,,,,,,,,,,,,,,,,,,,,,,,,,,,,,,,,,,,,,,,,,,,,,,,,,,,,,,,,,,,,,,,,,,,,,,,,,,,,,,,,,,,,,,,,,,,,,,,,,,,,,,,,,,,,,,,
CeO2,1306-38-3,OECD Working Party on Manufactured Nanomaterials,,uncoated,10,,"Ca 5.20%
Ti 1.11%
Zn 0.02%
S 1.60%
Cl 0.53%",67.6,"cubic form (cerianite), isoelectric point (10 mM KCl) 6.12","MilliQ-water, 10 mM KCl, pH 6",DLS,658 nm,insoluble,0.4 ± 0.8,cyanobacteria,Anabaena CPB4337,"MilliQ-water, pH 6",4 h,28 °C,~65 µmol photons/m^2/s,consitutive luminescence inhibition,EC50,33.7 (25.9-39.8) mg/L,,Nanoparticle exposure resulted in a shortening and narrowing of filaments. Zinc dissolution cannot explain the observed toxicity in this case. The dissolution of ceria was negligible in all cases.,No evidence of nanoparticle uptake nor internalization by cells. ,"Rodea-Palomares, Ismael; Boltes, Karina; Fernandez-Pinas, Francisca; Leganes, Francisco; Garcia-Calvo, Eloy; Santiago, Javier; Rosal, Roberto",Physicochemical Characterization and Ecotoxicological Assessment of CeO2 Nanoparticles Using Two Aquatic Microorganisms,TOXICOLOGICAL SCIENCES,119,1,135,145,2011,,,,,,,,,,,,,,,,,,,,,,,,,,,,,,,,,,,,,,,,,,,,,,,,,,,,,,,,,,,,,,,,,,,,,,,,,,,,,,,,,,,,,,,,,,,,,,,,,,,,,,,,,,,,,,,,,,,,,,,,,,,,,,,,,,,,,,,,,,,,,,,,,,,,,,,,,,,,,,,,,,,,,,,,,,,,,,,,,,,,,,,,,,,,,,,,,,,,,,,,,,,,,,,,,
CeO2,1306-38-3,OECD Working Party on Manufactured Nanomaterials,,uncoated,10,,"Ca 5.20%
Ti 1.11%
Zn 0.02%
S 1.60%
Cl 0.53%",67.6,"cubic form (cerianite), isoelectric point (10 mM KCl) 6.12","MilliQ-water, 10 mM KCl, pH 6",DLS,658 nm,insoluble,0.4 ± 0.8,cyanobacteria,Anabaena CPB4337,"MilliQ-water, pH 6",24 h,28 °C,~65 µmol photons/m^2/s,consitutive luminescence inhibition,EC50,6.3 (4.7-8.5) mg/L,,Nanoparticle exposure resulted in a shortening and narrowing of filaments. Zinc dissolution cannot explain the observed toxicity in this case. The dissolution of ceria was negligible in all cases.,No evidence of nanoparticle uptake nor internalization by cells. ,"Rodea-Palomares, Ismael; Boltes, Karina; Fernandez-Pinas, Francisca; Leganes, Francisco; Garcia-Calvo, Eloy; Santiago, Javier; Rosal, Roberto",Physicochemical Characterization and Ecotoxicological Assessment of CeO2 Nanoparticles Using Two Aquatic Microorganisms,TOXICOLOGICAL SCIENCES,119,1,135,145,2011,,,,,,,,,,,,,,,,,,,,,,,,,,,,,,,,,,,,,,,,,,,,,,,,,,,,,,,,,,,,,,,,,,,,,,,,,,,,,,,,,,,,,,,,,,,,,,,,,,,,,,,,,,,,,,,,,,,,,,,,,,,,,,,,,,,,,,,,,,,,,,,,,,,,,,,,,,,,,,,,,,,,,,,,,,,,,,,,,,,,,,,,,,,,,,,,,,,,,,,,,,,,,,,,,
CeO2,1306-38-3,OECD Working Party on Manufactured Nanomaterials,,uncoated,10,,"Ca 5.20%
Ti 1.11%
Zn 0.02%
S 1.60%
Cl 0.53%",67.6,"cubic form (cerianite), isoelectric point (10 mM KCl) 6.12","AA/8 medium suplemented with 5 mM nitrate, buffered with 2mM 4-(2-hydroxyethyl)-1-piperazineethanesulfonic acid (HEPES)",DLS,1081 nm,insoluble,-26.9 ± 1.5,cyanobacteria,Anabaena CPB4337,"AA/8 medium suplemented with 5 mM nitrate, buffered with 2mM 4-(2-hydroxyethyl)-1-piperazineethanesulfonic acid (HEPES)",24 h,28 °C,~65 µmol photons/m^2/s,consitutive luminescence inhibition,EC50,> 100 mg/L,,Nanoparticle exposure resulted in a shortening and narrowing of filaments. Zinc dissolution cannot explain the observed toxicity in this case. The dissolution of ceria was negligible in all cases.,No evidence of nanoparticle uptake nor internalization by cells. ,"Rodea-Palomares, Ismael; Boltes, Karina; Fernandez-Pinas, Francisca; Leganes, Francisco; Garcia-Calvo, Eloy; Santiago, Javier; Rosal, Roberto",Physicochemical Characterization and Ecotoxicological Assessment of CeO2 Nanoparticles Using Two Aquatic Microorganisms,TOXICOLOGICAL SCIENCES,119,1,135,145,2011,,,,,,,,,,,,,,,,,,,,,,,,,,,,,,,,,,,,,,,,,,,,,,,,,,,,,,,,,,,,,,,,,,,,,,,,,,,,,,,,,,,,,,,,,,,,,,,,,,,,,,,,,,,,,,,,,,,,,,,,,,,,,,,,,,,,,,,,,,,,,,,,,,,,,,,,,,,,,,,,,,,,,,,,,,,,,,,,,,,,,,,,,,,,,,,,,,,,,,,,,,,,,,,,,
CeO2,1306-38-3,OECD Working Party on Manufactured Nanomaterials,,uncoated,10,,"Ca 5.20%
Ti 1.11%
Zn 0.02%
S 1.60%
Cl 0.53%",67.6,"cubic form (cerianite), isoelectric point (10 mM KCl) 6.12","AA/8 medium suplemented with 5 mM nitrate diluted 1/10 in Milli-Q water, buffered with 2mM 4-(2-hydroxyethyl)-1-piperazineethanesulfonic acid (HEPES)",DLS,164 nm,insoluble,-28.5 ± 1.2,cyanobacteria,Anabaena CPB4337,"AA/8 medium suplemented with 5 mM nitrate diluted 1/10 in Milli-Q water, buffered with 2mM 4-(2-hydroxyethyl)-1-piperazineethanesulfonic acid (HEPES)",24 h,28 °C,~65 µmol photons/m^2/s,consitutive luminescence inhibition,EC10 ,0.062 (0.032-0.218) mg/L,,Nanoparticle exposure resulted in a shortening and narrowing of filaments. Zinc dissolution cannot explain the observed toxicity in this case. The dissolution of ceria was negligible in all cases.,No evidence of nanoparticle uptake nor internalization by cells. ,"Rodea-Palomares, Ismael; Boltes, Karina; Fernandez-Pinas, Francisca; Leganes, Francisco; Garcia-Calvo, Eloy; Santiago, Javier; Rosal, Roberto",Physicochemical Characterization and Ecotoxicological Assessment of CeO2 Nanoparticles Using Two Aquatic Microorganisms,TOXICOLOGICAL SCIENCES,119,1,135,145,2011,,,,,,,,,,,,,,,,,,,,,,,,,,,,,,,,,,,,,,,,,,,,,,,,,,,,,,,,,,,,,,,,,,,,,,,,,,,,,,,,,,,,,,,,,,,,,,,,,,,,,,,,,,,,,,,,,,,,,,,,,,,,,,,,,,,,,,,,,,,,,,,,,,,,,,,,,,,,,,,,,,,,,,,,,,,,,,,,,,,,,,,,,,,,,,,,,,,,,,,,,,,,,,,,,
CeO2,1306-38-3,OECD Working Party on Manufactured Nanomaterials,,uncoated,10,,"Ca 5.20%
Ti 1.11%
Zn 0.02%
S 1.60%
Cl 0.53%",67.6,"cubic form (cerianite), isoelectric point (10 mM KCl) 6.12","AA/8 medium suplemented with 5 mM nitrate diluted 1/10 in Milli-Q water, buffered with 2mM 4-(2-hydroxyethyl)-1-piperazineethanesulfonic acid (HEPES)",DLS,164 nm,insoluble,-28.5 ± 1.2,cyanobacteria,Anabaena CPB4337,"AA/8 medium suplemented with 5 mM nitrate diluted 1/10 in Milli-Q water, buffered with 2mM 4-(2-hydroxyethyl)-1-piperazineethanesulfonic acid (HEPES)",24 h,28 °C,~65 µmol photons/m^2/s,consitutive luminescence inhibition,EC50,> 100 mg/L,,Nanoparticle exposure resulted in a shortening and narrowing of filaments. Zinc dissolution cannot explain the observed toxicity in this case. The dissolution of ceria was negligible in all cases.,No evidence of nanoparticle uptake nor internalization by cells. ,"Rodea-Palomares, Ismael; Boltes, Karina; Fernandez-Pinas, Francisca; Leganes, Francisco; Garcia-Calvo, Eloy; Santiago, Javier; Rosal, Roberto",Physicochemical Characterization and Ecotoxicological Assessment of CeO2 Nanoparticles Using Two Aquatic Microorganisms,TOXICOLOGICAL SCIENCES,119,1,135,145,2011,,,,,,,,,,,,,,,,,,,,,,,,,,,,,,,,,,,,,,,,,,,,,,,,,,,,,,,,,,,,,,,,,,,,,,,,,,,,,,,,,,,,,,,,,,,,,,,,,,,,,,,,,,,,,,,,,,,,,,,,,,,,,,,,,,,,,,,,,,,,,,,,,,,,,,,,,,,,,,,,,,,,,,,,,,,,,,,,,,,,,,,,,,,,,,,,,,,,,,,,,,,,,,,,,
CeO2,1306-38-3,OECD Working Party on Manufactured Nanomaterials,,uncoated,60,,"Ca 4.18%
Zn 0.02%
S <1.24%
Cl <0.45%",29.9,"cubic form (cerianite), isoelectric point (10 mM KCl) 6.07",OECD TG 201,DLS,1599 nm,insoluble,-10.9 ± 0.3,algae,Pseudokirchneriella subcapitata,OECD TG 201,96 h,22 °C,~100 µmol photons/m^2/s,"growth inhibition, OD at 640 nm",EC50,8.96 (8.20-9.72) mg/L,,"Formation of particle aggregates that include algal cells; inside the looser aggregates and in the vicinity of many others, colorless cells could be seen, which suggests damage to their internal structure. Zinc dissolution cannot explain the observed toxicity in this case. The dissolution of ceria was negligible in all cases",No evidence of nanoparticle uptake nor internalization by cells. ,"Rodea-Palomares, Ismael; Boltes, Karina; Fernandez-Pinas, Francisca; Leganes, Francisco; Garcia-Calvo, Eloy; Santiago, Javier; Rosal, Roberto",Physicochemical Characterization and Ecotoxicological Assessment of CeO2 Nanoparticles Using Two Aquatic Microorganisms,TOXICOLOGICAL SCIENCES,119,1,135,145,2011,,,,,,,,,,,,,,,,,,,,,,,,,,,,,,,,,,,,,,,,,,,,,,,,,,,,,,,,,,,,,,,,,,,,,,,,,,,,,,,,,,,,,,,,,,,,,,,,,,,,,,,,,,,,,,,,,,,,,,,,,,,,,,,,,,,,,,,,,,,,,,,,,,,,,,,,,,,,,,,,,,,,,,,,,,,,,,,,,,,,,,,,,,,,,,,,,,,,,,,,,,,,,,,,,
CeO2,1306-38-3,OECD Working Party on Manufactured Nanomaterials,,uncoated,60,,"Ca 4.18%
Zn 0.02%
S <1.24%
Cl <0.45%",29.9,"cubic form (cerianite), isoelectric point (10 mM KCl) 6.07",OECD TG 201,DLS,1599 nm,insoluble,-10.9 ± 0.3,algae,Pseudokirchneriella subcapitata,OECD TG 201,72 h,22 °C,~100 µmol photons/m^2/s,"growth inhibition, Coulter Counter",EC50,16.4 (13.6-19.9) mg/L,,"Formation of particle aggregates that include algal cells; inside the looser aggregates and in the vicinity of many others, colorless cells could be seen, which suggests damage to their internal structure. Zinc dissolution cannot explain the observed toxicity in this case. The dissolution of ceria was negligible in all cases",No evidence of nanoparticle uptake nor internalization by cells. ,"Rodea-Palomares, Ismael; Boltes, Karina; Fernandez-Pinas, Francisca; Leganes, Francisco; Garcia-Calvo, Eloy; Santiago, Javier; Rosal, Roberto",Physicochemical Characterization and Ecotoxicological Assessment of CeO2 Nanoparticles Using Two Aquatic Microorganisms,TOXICOLOGICAL SCIENCES,119,1,135,145,2011,,,,,,,,,,,,,,,,,,,,,,,,,,,,,,,,,,,,,,,,,,,,,,,,,,,,,,,,,,,,,,,,,,,,,,,,,,,,,,,,,,,,,,,,,,,,,,,,,,,,,,,,,,,,,,,,,,,,,,,,,,,,,,,,,,,,,,,,,,,,,,,,,,,,,,,,,,,,,,,,,,,,,,,,,,,,,,,,,,,,,,,,,,,,,,,,,,,,,,,,,,,,,,,,,
CeO2,1306-38-3,OECD Working Party on Manufactured Nanomaterials,,uncoated,60,,"Ca 4.18%
Zn 0.02%
S <1.24%
Cl <0.45%",29.9,"cubic form (cerianite), isoelectric point (10 mM KCl) 6.07",OECD TG 201,DLS,1599 nm,insoluble,-10.9 ± 0.3,algae,Pseudokirchneriella subcapitata,OECD TG 201,72 h,22 °C,~100 µmol photons/m^2/s,"viability, ATP",EC50,8.5 (5.6-11.7) mg/L,,"Formation of particle aggregates that include algal cells; inside the looser aggregates and in the vicinity of many others, colorless cells could be seen, which suggests damage to their internal structure. Zinc dissolution cannot explain the observed toxicity in this case. The dissolution of ceria was negligible in all cases",No evidence of nanoparticle uptake nor internalization by cells. ,"Rodea-Palomares, Ismael; Boltes, Karina; Fernandez-Pinas, Francisca; Leganes, Francisco; Garcia-Calvo, Eloy; Santiago, Javier; Rosal, Roberto",Physicochemical Characterization and Ecotoxicological Assessment of CeO2 Nanoparticles Using Two Aquatic Microorganisms,TOXICOLOGICAL SCIENCES,119,1,135,145,2011,,,,,,,,,,,,,,,,,,,,,,,,,,,,,,,,,,,,,,,,,,,,,,,,,,,,,,,,,,,,,,,,,,,,,,,,,,,,,,,,,,,,,,,,,,,,,,,,,,,,,,,,,,,,,,,,,,,,,,,,,,,,,,,,,,,,,,,,,,,,,,,,,,,,,,,,,,,,,,,,,,,,,,,,,,,,,,,,,,,,,,,,,,,,,,,,,,,,,,,,,,,,,,,,,
CeO2,1306-38-3,OECD Working Party on Manufactured Nanomaterials,,uncoated,60,,"Ca 4.18%
Zn 0.02%
S <1.24%
Cl <0.45%",29.9,"cubic form (cerianite), isoelectric point (10 mM KCl) 6.07","MilliQ-water, 10 mM KCl, pH 6",DLS,223 nm,insoluble,0.7 ± 1.1,cyanobacteria,Anabaena CPB4337,"MilliQ-water, pH 6",1 h,28 °C,~65 µmol photons/m^2/s,consitutive luminescence inhibition,EC50,42.4 (31.3-54.7) mg/L,,Nanoparticle exposure resulted in a shortening and narrowing of filaments. Zinc dissolution cannot explain the observed toxicity in this case. The dissolution of ceria was negligible in all cases.,No evidence of nanoparticle uptake nor internalization by cells. ,"Rodea-Palomares, Ismael; Boltes, Karina; Fernandez-Pinas, Francisca; Leganes, Francisco; Garcia-Calvo, Eloy; Santiago, Javier; Rosal, Roberto",Physicochemical Characterization and Ecotoxicological Assessment of CeO2 Nanoparticles Using Two Aquatic Microorganisms,TOXICOLOGICAL SCIENCES,119,1,135,145,2011,,,,,,,,,,,,,,,,,,,,,,,,,,,,,,,,,,,,,,,,,,,,,,,,,,,,,,,,,,,,,,,,,,,,,,,,,,,,,,,,,,,,,,,,,,,,,,,,,,,,,,,,,,,,,,,,,,,,,,,,,,,,,,,,,,,,,,,,,,,,,,,,,,,,,,,,,,,,,,,,,,,,,,,,,,,,,,,,,,,,,,,,,,,,,,,,,,,,,,,,,,,,,,,,,
CeO2,1306-38-3,OECD Working Party on Manufactured Nanomaterials,,uncoated,60,,"Ca 4.18%
Zn 0.02%
S <1.24%
Cl <0.45%",29.9,"cubic form (cerianite), isoelectric point (10 mM KCl) 6.07","MilliQ-water, 10 mM KCl, pH 6",DLS,223 nm,insoluble,0.7 ± 1.1,cyanobacteria,Anabaena CPB4337,"MilliQ-water, pH 6",4 h,28 °C,~65 µmol photons/m^2/s,consitutive luminescence inhibition,EC50,60.1 (38.7-5.2) mg/L,,Nanoparticle exposure resulted in a shortening and narrowing of filaments. Zinc dissolution cannot explain the observed toxicity in this case. The dissolution of ceria was negligible in all cases.,No evidence of nanoparticle uptake nor internalization by cells. ,"Rodea-Palomares, Ismael; Boltes, Karina; Fernandez-Pinas, Francisca; Leganes, Francisco; Garcia-Calvo, Eloy; Santiago, Javier; Rosal, Roberto",Physicochemical Characterization and Ecotoxicological Assessment of CeO2 Nanoparticles Using Two Aquatic Microorganisms,TOXICOLOGICAL SCIENCES,119,1,135,145,2011,,,,,,,,,,,,,,,,,,,,,,,,,,,,,,,,,,,,,,,,,,,,,,,,,,,,,,,,,,,,,,,,,,,,,,,,,,,,,,,,,,,,,,,,,,,,,,,,,,,,,,,,,,,,,,,,,,,,,,,,,,,,,,,,,,,,,,,,,,,,,,,,,,,,,,,,,,,,,,,,,,,,,,,,,,,,,,,,,,,,,,,,,,,,,,,,,,,,,,,,,,,,,,,,,
CeO2,1306-38-3,OECD Working Party on Manufactured Nanomaterials,,uncoated,60,,"Ca 4.18%
Zn 0.02%
S <1.24%
Cl <0.45%",29.9,"cubic form (cerianite), isoelectric point (10 mM KCl) 6.07","MilliQ-water, 10 mM KCl, pH 6",DLS,223 nm,insoluble,0.7 ± 1.1,cyanobacteria,Anabaena CPB4337,"MilliQ-water, pH 6",24 h,28 °C,~65 µmol photons/m^2/s,consitutive luminescence inhibition,EC50,7.5 (4.0-12.4) mg/L,,Nanoparticle exposure resulted in a shortening and narrowing of filaments. Zinc dissolution cannot explain the observed toxicity in this case. The dissolution of ceria was negligible in all cases.,No evidence of nanoparticle uptake nor internalization by cells. ,"Rodea-Palomares, Ismael; Boltes, Karina; Fernandez-Pinas, Francisca; Leganes, Francisco; Garcia-Calvo, Eloy; Santiago, Javier; Rosal, Roberto",Physicochemical Characterization and Ecotoxicological Assessment of CeO2 Nanoparticles Using Two Aquatic Microorganisms,TOXICOLOGICAL SCIENCES,119,1,135,145,2011,,,,,,,,,,,,,,,,,,,,,,,,,,,,,,,,,,,,,,,,,,,,,,,,,,,,,,,,,,,,,,,,,,,,,,,,,,,,,,,,,,,,,,,,,,,,,,,,,,,,,,,,,,,,,,,,,,,,,,,,,,,,,,,,,,,,,,,,,,,,,,,,,,,,,,,,,,,,,,,,,,,,,,,,,,,,,,,,,,,,,,,,,,,,,,,,,,,,,,,,,,,,,,,,,
CeO2,1306-38-3,OECD Working Party on Manufactured Nanomaterials,,uncoated,60,,"Ca 4.18%
Zn 0.02%
S <1.24%
Cl <0.45%",29.9,"cubic form (cerianite), isoelectric point (10 mM KCl) 6.07","AA/8 medium suplemented with 5 mM nitrate, buffered with 2mM 4-(2-hydroxyethyl)-1-piperazineethanesulfonic acid (HEPES)",DLS,2223 nm,insoluble,-15.6 ± 1.0,cyanobacteria,Anabaena CPB4337,"AA/8 medium suplemented with 5 mM nitrate, buffered with 2mM 4-(2-hydroxyethyl)-1-piperazineethanesulfonic acid (HEPES)",24 h,28 °C,~65 µmol photons/m^2/s,consitutive luminescence inhibition,EC50,> 100 mg/L,,Nanoparticle exposure resulted in a shortening and narrowing of filaments. Zinc dissolution cannot explain the observed toxicity in this case. The dissolution of ceria was negligible in all cases.,No evidence of nanoparticle uptake nor internalization by cells. ,"Rodea-Palomares, Ismael; Boltes, Karina; Fernandez-Pinas, Francisca; Leganes, Francisco; Garcia-Calvo, Eloy; Santiago, Javier; Rosal, Roberto",Physicochemical Characterization and Ecotoxicological Assessment of CeO2 Nanoparticles Using Two Aquatic Microorganisms,TOXICOLOGICAL SCIENCES,119,1,135,145,2011,,,,,,,,,,,,,,,,,,,,,,,,,,,,,,,,,,,,,,,,,,,,,,,,,,,,,,,,,,,,,,,,,,,,,,,,,,,,,,,,,,,,,,,,,,,,,,,,,,,,,,,,,,,,,,,,,,,,,,,,,,,,,,,,,,,,,,,,,,,,,,,,,,,,,,,,,,,,,,,,,,,,,,,,,,,,,,,,,,,,,,,,,,,,,,,,,,,,,,,,,,,,,,,,,
CeO2,1306-38-3,OECD Working Party on Manufactured Nanomaterials,,uncoated,60,,"Ca 4.18%
Zn 0.02%
S <1.24%
Cl <0.45%",29.9,"cubic form (cerianite), isoelectric point (10 mM KCl) 6.07","AA/8 medium suplemented with 5 mM nitrate diluted 1/10 in Milli-Q water, buffered with 2mM 4-(2-hydroxyethyl)-1-piperazineethanesulfonic acid (HEPES)",DLS,185 nm,insoluble,-29.4 ± 1.4,cyanobacteria,Anabaena CPB4337,"AA/8 medium suplemented with 5 mM nitrate diluted 1/10 in Milli-Q water, buffered with 2mM 4-(2-hydroxyethyl)-1-piperazineethanesulfonic acid (HEPES)",24 h,28 °C,~65 µmol photons/m^2/s,consitutive luminescence inhibition,EC10 ,0.089 (0.029-0.046) mg/L,,Nanoparticle exposure resulted in a shortening and narrowing of filaments. Zinc dissolution cannot explain the observed toxicity in this case. The dissolution of ceria was negligible in all cases.,No evidence of nanoparticle uptake nor internalization by cells. ,"Rodea-Palomares, Ismael; Boltes, Karina; Fernandez-Pinas, Francisca; Leganes, Francisco; Garcia-Calvo, Eloy; Santiago, Javier; Rosal, Roberto",Physicochemical Characterization and Ecotoxicological Assessment of CeO2 Nanoparticles Using Two Aquatic Microorganisms,TOXICOLOGICAL SCIENCES,119,1,135,145,2011,,,,,,,,,,,,,,,,,,,,,,,,,,,,,,,,,,,,,,,,,,,,,,,,,,,,,,,,,,,,,,,,,,,,,,,,,,,,,,,,,,,,,,,,,,,,,,,,,,,,,,,,,,,,,,,,,,,,,,,,,,,,,,,,,,,,,,,,,,,,,,,,,,,,,,,,,,,,,,,,,,,,,,,,,,,,,,,,,,,,,,,,,,,,,,,,,,,,,,,,,,,,,,,,,
CeO2,1306-38-3,OECD Working Party on Manufactured Nanomaterials,,uncoated,60,,"Ca 4.18%
Zn 0.02%
S <1.24%
Cl <0.45%",29.9,"cubic form (cerianite), isoelectric point (10 mM KCl) 6.07","AA/8 medium suplemented with 5 mM nitrate diluted 1/10 in Milli-Q water, buffered with 2mM 4-(2-hydroxyethyl)-1-piperazineethanesulfonic acid (HEPES)",DLS,185 nm,insoluble,-29.4 ± 1.4,cyanobacteria,Anabaena CPB4337,"AA/8 medium suplemented with 5 mM nitrate diluted 1/10 in Milli-Q water, buffered with 2mM 4-(2-hydroxyethyl)-1-piperazineethanesulfonic acid (HEPES)",24 h,28 °C,~65 µmol photons/m^2/s,consitutive luminescence inhibition,EC50,> 100 mg/L,,Nanoparticle exposure resulted in a shortening and narrowing of filaments. Zinc dissolution cannot explain the observed toxicity in this case. The dissolution of ceria was negligible in all cases.,No evidence of nanoparticle uptake nor internalization by cells. ,"Rodea-Palomares, Ismael; Boltes, Karina; Fernandez-Pinas, Francisca; Leganes, Francisco; Garcia-Calvo, Eloy; Santiago, Javier; Rosal, Roberto",Physicochemical Characterization and Ecotoxicological Assessment of CeO2 Nanoparticles Using Two Aquatic Microorganisms,TOXICOLOGICAL SCIENCES,119,1,135,145,2011,,,,,,,,,,,,,,,,,,,,,,,,,,,,,,,,,,,,,,,,,,,,,,,,,,,,,,,,,,,,,,,,,,,,,,,,,,,,,,,,,,,,,,,,,,,,,,,,,,,,,,,,,,,,,,,,,,,,,,,,,,,,,,,,,,,,,,,,,,,,,,,,,,,,,,,,,,,,,,,,,,,,,,,,,,,,,,,,,,,,,,,,,,,,,,,,,,,,,,,,,,,,,,,,,
CeO2,1306-38-3,"Nanograin®; Umicore NV/SA, Belgium",,,14,,,61,face centered cubic crystal structure,"standard OECD algal medium, pH 7.4",DLS,4500 nm,,,algae,Pseudokirchneriella subcapitata,"standard OECD algal medium, pH 7.4",48 h,25 °C,under illumination,"growth inhibition, Coulter Counter",EC10 ,2.1 mg/L,"Media containing >5 mg C/L NOM at low pH resulted in low toxicity; the highest toxicity was found at the highest pH of 8.4 in presence of only 2 mg C/L NOM and at pH 7.5 in absence of NOM; low NOM concentration at low pH and high NOM concentration (>5 mg C/L) at high pH caused an intermediate toxicity
48 h-EC20= -1626.4*(pH) + 109.45*(pH)² + 116.49*([NOM]) - 14.317*(pH)*([NOM]) + 6007.2",,,"Van Hoecke, Karen; De Schamphelaere, Karel A. C.; Van der Meeren, Paul; Smagghe, Guy; Janssen, Colin R.","Aggregation and ecotoxicity of CeO2 nanoparticles in synthetic and natural waters with variable pH, organic matter concentration and ionic strength",ENVIRONMENTAL POLLUTION,159,4,970,976,2011,,,,,,,,,,,,,,,,,,,,,,,,,,,,,,,,,,,,,,,,,,,,,,,,,,,,,,,,,,,,,,,,,,,,,,,,,,,,,,,,,,,,,,,,,,,,,,,,,,,,,,,,,,,,,,,,,,,,,,,,,,,,,,,,,,,,,,,,,,,,,,,,,,,,,,,,,,,,,,,,,,,,,,,,,,,,,,,,,,,,,,,,,,,,,,,,,,,,,,,,,,,,,,,,,
CeO2,1306-38-3,"Nanograin®; Umicore NV/SA, Belgium",,,14,,,61,face centered cubic crystal structure,"standard OECD algal medium, pH 7.4",DLS,4500 nm,,,algae,Pseudokirchneriella subcapitata,"standard OECD algal medium, pH 7.4",48 h,25 °C,under illumination,"growth inhibition, Coulter Counter",EC20 ,3.5 mg/L,"Media containing >5 mg C/L NOM at low pH resulted in low toxicity; the highest toxicity was found at the highest pH of 8.4 in presence of only 2 mg C/L NOM and at pH 7.5 in absence of NOM; low NOM concentration at low pH and high NOM concentration (>5 mg C/L) at high pH caused an intermediate toxicity
48 h-EC20= -1626.4*(pH) + 109.45*(pH)² + 116.49*([NOM]) - 14.317*(pH)*([NOM]) + 6007.2",,,"Van Hoecke, Karen; De Schamphelaere, Karel A. C.; Van der Meeren, Paul; Smagghe, Guy; Janssen, Colin R.","Aggregation and ecotoxicity of CeO2 nanoparticles in synthetic and natural waters with variable pH, organic matter concentration and ionic strength",ENVIRONMENTAL POLLUTION,159,4,970,976,2011,,,,,,,,,,,,,,,,,,,,,,,,,,,,,,,,,,,,,,,,,,,,,,,,,,,,,,,,,,,,,,,,,,,,,,,,,,,,,,,,,,,,,,,,,,,,,,,,,,,,,,,,,,,,,,,,,,,,,,,,,,,,,,,,,,,,,,,,,,,,,,,,,,,,,,,,,,,,,,,,,,,,,,,,,,,,,,,,,,,,,,,,,,,,,,,,,,,,,,,,,,,,,,,,,
CeO2,1306-38-3,"Nanograin®; Umicore NV/SA, Belgium",,,14,,,61,face centered cubic crystal structure,standard OECD algal medium with 3.6 mM 3-(N-Morpholino)propanesulfonic acid (MOPS) buffer (pH 7.4) and 2.2 mg C/L Bihain NOM,DLS,100-200 nm,,,algae,Pseudokirchneriella subcapitata,standard OECD algal medium with 3.6 mM 3-(N-Morpholino)propanesulfonic acid (MOPS) buffer (pH 7.4) and 2.2 mg C/L Bihain NOM,48 h,25 °C,under illumination,"growth inhibition, Coulter Counter",EC10 ,16.2 mg/L,"Media containing >5 mg C/L NOM at low pH resulted in low toxicity; the highest toxicity was found at the highest pH of 8.4 in presence of only 2 mg C/L NOM and at pH 7.5 in absence of NOM; low NOM concentration at low pH and high NOM concentration (>5 mg C/L) at high pH caused an intermediate toxicity
48 h-EC20= -1626.4*(pH) + 109.45*(pH)² + 116.49*([NOM]) - 14.317*(pH)*([NOM]) + 6007.2",,,"Van Hoecke, Karen; De Schamphelaere, Karel A. C.; Van der Meeren, Paul; Smagghe, Guy; Janssen, Colin R.","Aggregation and ecotoxicity of CeO2 nanoparticles in synthetic and natural waters with variable pH, organic matter concentration and ionic strength",ENVIRONMENTAL POLLUTION,159,4,970,976,2011,,,,,,,,,,,,,,,,,,,,,,,,,,,,,,,,,,,,,,,,,,,,,,,,,,,,,,,,,,,,,,,,,,,,,,,,,,,,,,,,,,,,,,,,,,,,,,,,,,,,,,,,,,,,,,,,,,,,,,,,,,,,,,,,,,,,,,,,,,,,,,,,,,,,,,,,,,,,,,,,,,,,,,,,,,,,,,,,,,,,,,,,,,,,,,,,,,,,,,,,,,,,,,,,,
CeO2,1306-38-3,"Nanograin®; Umicore NV/SA, Belgium",,,14,,,61,face centered cubic crystal structure,standard OECD algal medium with 3.6 mM 3-(N-Morpholino)propanesulfonic acid (MOPS) buffer (pH 7.4) and 2.2 mg C/L Bihain NOM,DLS,100-200 nm,,,algae,Pseudokirchneriella subcapitata,standard OECD algal medium with 3.6 mM 3-(N-Morpholino)propanesulfonic acid (MOPS) buffer (pH 7.4) and 2.2 mg C/L Bihain NOM,48 h,25 °C,under illumination,"growth inhibition, Coulter Counter",EC20 ,26.0 mg/L,"Media containing >5 mg C/L NOM at low pH resulted in low toxicity; the highest toxicity was found at the highest pH of 8.4 in presence of only 2 mg C/L NOM and at pH 7.5 in absence of NOM; low NOM concentration at low pH and high NOM concentration (>5 mg C/L) at high pH caused an intermediate toxicity
48 h-EC20= -1626.4*(pH) + 109.45*(pH)² + 116.49*([NOM]) - 14.317*(pH)*([NOM]) + 6007.2",,,"Van Hoecke, Karen; De Schamphelaere, Karel A. C.; Van der Meeren, Paul; Smagghe, Guy; Janssen, Colin R.","Aggregation and ecotoxicity of CeO2 nanoparticles in synthetic and natural waters with variable pH, organic matter concentration and ionic strength",ENVIRONMENTAL POLLUTION,159,4,970,976,2011,,,,,,,,,,,,,,,,,,,,,,,,,,,,,,,,,,,,,,,,,,,,,,,,,,,,,,,,,,,,,,,,,,,,,,,,,,,,,,,,,,,,,,,,,,,,,,,,,,,,,,,,,,,,,,,,,,,,,,,,,,,,,,,,,,,,,,,,,,,,,,,,,,,,,,,,,,,,,,,,,,,,,,,,,,,,,,,,,,,,,,,,,,,,,,,,,,,,,,,,,,,,,,,,,
CeO2,1306-38-3,"Nanograin®; Umicore NV/SA, Belgium",,,14,,,61,face centered cubic crystal structure,standard OECD algal medium with 3.6 mM 3-(N-Morpholino)propanesulfonic acid (MOPS) buffer (pH 7.4) and 7.4 mg C/L Bihain NOM,DLS,100-200 nm,,,algae,Pseudokirchneriella subcapitata,standard OECD algal medium with 3.6 mM 3-(N-Morpholino)propanesulfonic acid (MOPS) buffer (pH 7.4) and 7.4 mg C/L Bihain NOM,48 h,25 °C,under illumination,"growth inhibition, Coulter Counter",EC10 ,66.4 mg/L,"Media containing >5 mg C/L NOM at low pH resulted in low toxicity; the highest toxicity was found at the highest pH of 8.4 in presence of only 2 mg C/L NOM and at pH 7.5 in absence of NOM; low NOM concentration at low pH and high NOM concentration (>5 mg C/L) at high pH caused an intermediate toxicity
48 h-EC20= -1626.4*(pH) + 109.45*(pH)² + 116.49*([NOM]) - 14.317*(pH)*([NOM]) + 6007.2",,,"Van Hoecke, Karen; De Schamphelaere, Karel A. C.; Van der Meeren, Paul; Smagghe, Guy; Janssen, Colin R.","Aggregation and ecotoxicity of CeO2 nanoparticles in synthetic and natural waters with variable pH, organic matter concentration and ionic strength",ENVIRONMENTAL POLLUTION,159,4,970,976,2011,,,,,,,,,,,,,,,,,,,,,,,,,,,,,,,,,,,,,,,,,,,,,,,,,,,,,,,,,,,,,,,,,,,,,,,,,,,,,,,,,,,,,,,,,,,,,,,,,,,,,,,,,,,,,,,,,,,,,,,,,,,,,,,,,,,,,,,,,,,,,,,,,,,,,,,,,,,,,,,,,,,,,,,,,,,,,,,,,,,,,,,,,,,,,,,,,,,,,,,,,,,,,,,,,
CeO2,1306-38-3,"Nanograin®; Umicore NV/SA, Belgium",,,14,,,61,face centered cubic crystal structure,standard OECD algal medium with 3.6 mM 3-(N-Morpholino)propanesulfonic acid (MOPS) buffer (pH 7.4) and 7.4 mg C/L Bihain NOM,DLS,100-200 nm,,,algae,Pseudokirchneriella subcapitata,standard OECD algal medium with 3.6 mM 3-(N-Morpholino)propanesulfonic acid (MOPS) buffer (pH 7.4) and 7.4 mg C/L Bihain NOM,48 h,25 °C,under illumination,"growth inhibition, Coulter Counter",EC20 ,81.6 mg/L,"Media containing >5 mg C/L NOM at low pH resulted in low toxicity; the highest toxicity was found at the highest pH of 8.4 in presence of only 2 mg C/L NOM and at pH 7.5 in absence of NOM; low NOM concentration at low pH and high NOM concentration (>5 mg C/L) at high pH caused an intermediate toxicity
48 h-EC20= -1626.4*(pH) + 109.45*(pH)² + 116.49*([NOM]) - 14.317*(pH)*([NOM]) + 6007.2",,,"Van Hoecke, Karen; De Schamphelaere, Karel A. C.; Van der Meeren, Paul; Smagghe, Guy; Janssen, Colin R.","Aggregation and ecotoxicity of CeO2 nanoparticles in synthetic and natural waters with variable pH, organic matter concentration and ionic strength",ENVIRONMENTAL POLLUTION,159,4,970,976,2011,,,,,,,,,,,,,,,,,,,,,,,,,,,,,,,,,,,,,,,,,,,,,,,,,,,,,,,,,,,,,,,,,,,,,,,,,,,,,,,,,,,,,,,,,,,,,,,,,,,,,,,,,,,,,,,,,,,,,,,,,,,,,,,,,,,,,,,,,,,,,,,,,,,,,,,,,,,,,,,,,,,,,,,,,,,,,,,,,,,,,,,,,,,,,,,,,,,,,,,,,,,,,,,,,
CeO2,1306-38-3,"Nanograin®; Umicore NV/SA, Belgium",,,14,,,61,face centered cubic crystal structure,"standard OECD algal medium with 3.6 mM 2-(Cyclohexylamino)ethanesulfonic acid (CHES) buffer and 2.19 mg C/L Bihain NOM, pH was adjusted to 8.25 using NaOH, ionic strength was adjusted to 33.4 mM using NaCl",laser diffraction,7800 nm,,,algae,Pseudokirchneriella subcapitata,"standard OECD algal medium with 3.6 mM 2-(Cyclohexylamino)ethanesulfonic acid (CHES) buffer and 2.19 mg C/L Bihain NOM, pH was adjusted to 8.25 using NaOH, ionic strength was adjusted to 33.4 mM using NaCl",48 h,25 °C,under illumination,"growth inhibition, Coulter Counter",EC20 ,11.0 (4.4-27.7) mg/L,"Media containing >5 mg C/L NOM at low pH resulted in low toxicity; the highest toxicity was found at the highest pH of 8.4 in presence of only 2 mg C/L NOM and at pH 7.5 in absence of NOM; low NOM concentration at low pH and high NOM concentration (>5 mg C/L) at high pH caused an intermediate toxicity
48 h-EC20= -1626.4*(pH) + 109.45*(pH)² + 116.49*([NOM]) - 14.317*(pH)*([NOM]) + 6007.2",,,"Van Hoecke, Karen; De Schamphelaere, Karel A. C.; Van der Meeren, Paul; Smagghe, Guy; Janssen, Colin R.","Aggregation and ecotoxicity of CeO2 nanoparticles in synthetic and natural waters with variable pH, organic matter concentration and ionic strength",ENVIRONMENTAL POLLUTION,159,4,970,976,2011,,,,,,,,,,,,,,,,,,,,,,,,,,,,,,,,,,,,,,,,,,,,,,,,,,,,,,,,,,,,,,,,,,,,,,,,,,,,,,,,,,,,,,,,,,,,,,,,,,,,,,,,,,,,,,,,,,,,,,,,,,,,,,,,,,,,,,,,,,,,,,,,,,,,,,,,,,,,,,,,,,,,,,,,,,,,,,,,,,,,,,,,,,,,,,,,,,,,,,,,,,,,,,,,,
