Repository: NSF-ALL-SPICE-Alliance/Nano

# AFRL, 2022-23 School Year

## Background of the Partnership 

The Airforce Research Laboratory (AFRL) extended a research partnership to ROTC, active duty, reserve military, or US armed forces, veteran students, at Chaminade University of Honolulu and The University of Hawaii at Manoa in Big Data and Analytics. This research partnership allowed students to explore the domain of Data Science and Analytics while exploring nanomaterials with little to no background. This project was built into two phases. Phase I, consisted of training each student in Data Science programming skills, mathmatical and computational skills.

File: AFRL_Fall_2023/data/Beilstein_J_Nanotechnol-06-1788-s002/NanoE-Tox-database.csv (part 13 of 44)
Name,CAS no,"Origin (company, synthesis method)",Shape,Initial coating/functionalization,"Diameter, nm","Length, nm",Possible impurities,"Surface area, BET (m2/g)",Other observations,Media,"Method to
CeO2,1306-38-3,"Nanograin®; Umicore NV/SA, Belgium",,,14,,,61,face centered cubic crystal structure,"standard OECD algal medium with 3.6 mM  3-(N-Morpholino)propanesulfonic acid (MOPS) buffer and 4.91 mg C/L Bihain NOM, pH was adjusted to 7.49 using NaOH, ionic strength was adjusted to 21.6 mM using NaCl",laser diffraction,1710 nm,,,algae,Pseudokirchneriella subcapitata,"standard OECD algal medium with 3.6 mM  3-(N-Morpholino)propanesulfonic acid (MOPS) buffer and 4.91 mg C/L Bihain NOM, pH was adjusted to 7.49 using NaOH, ionic strength was adjusted to 21.6 mM using NaCl",48 h,25 °C,under illumination,"growth inhibition, Coulter Counter",EC20 ,25.0 (23.0-27.1) mg/L,"Media containing >5 mg C/L NOM at low pH resulted in low toxicity; the highest toxicity was found at the highest pH of 8.4 in presence of only 2 mg C/L NOM and at pH 7.5 in absence of NOM; low NOM concentration at low pH and high NOM concentration (>5 mg C/L) at high pH caused an intermediate toxicity
48 h-EC20= -1626.4*(pH) + 109.45*(pH)² + 116.49*([NOM]) - 14.317*(pH)*([NOM]) + 6007.2",,,"Van Hoecke, Karen; De Schamphelaere, Karel A. C.; Van der Meeren, Paul; Smagghe, Guy; Janssen, Colin R.","Aggregation and ecotoxicity of CeO2 nanoparticles in synthetic and natural waters with variable pH, organic matter concentration and ionic strength",ENVIRONMENTAL POLLUTION,159,4,970,976,2011,,,,,,,,,,,,,,,,,,,,,,,,,,,,,,,,,,,,,,,,,,,,,,,,,,,,,,,,,,,,,,,,,,,,,,,,,,,,,,,,,,,,,,,,,,,,,,,,,,,,,,,,,,,,,,,,,,,,,,,,,,,,,,,,,,,,,,,,,,,,,,,,,,,,,,,,,,,,,,,,,,,,,,,,,,,,,,,,,,,,,,,,,,,,,,,,,,,,,,,,,,,,,,,,,
CeO2,1306-38-3,"Nanograin®; Umicore NV/SA, Belgium",,,14,,,61,face centered cubic crystal structure,"standard OECD algal medium with 3.6 mM 2-(Cyclohexylamino)ethanesulfonic acid (CHES) buffer and 7.82 mg C/L Bihain NOM, pH was adjusted to 8.28 using NaOH, ionic strength was adjusted to 11.4 mM using NaCl",DLS,517 nm,,,algae,Pseudokirchneriella subcapitata,"standard OECD algal medium with 3.6 mM 2-(Cyclohexylamino)ethanesulfonic acid (CHES) buffer and 7.82 mg C/L Bihain NOM, pH was adjusted to 8.28 using NaOH, ionic strength was adjusted to 11.4 mM using NaCl",48 h,25 °C,under illumination,"growth inhibition, Coulter Counter",EC20 ,41.6 (37.2-46.6) mg/L,"Media containing >5 mg C/L NOM at low pH resulted in low toxicity; the highest toxicity was found at the highest pH of 8.4 in presence of only 2 mg C/L NOM and at pH 7.5 in absence of NOM; low NOM concentration at low pH and high NOM concentration (>5 mg C/L) at high pH caused an intermediate toxicity
48 h-EC20= -1626.4*(pH) + 109.45*(pH)² + 116.49*([NOM]) - 14.317*(pH)*([NOM]) + 6007.2",,,"Van Hoecke, Karen; De Schamphelaere, Karel A. C.; Van der Meeren, Paul; Smagghe, Guy; Janssen, Colin R.","Aggregation and ecotoxicity of CeO2 nanoparticles in synthetic and natural waters with variable pH, organic matter concentration and ionic strength",ENVIRONMENTAL POLLUTION,159,4,970,976,2011,,,,,,,,,,,,,,,,,,,,,,,,,,,,,,,,,,,,,,,,,,,,,,,,,,,,,,,,,,,,,,,,,,,,,,,,,,,,,,,,,,,,,,,,,,,,,,,,,,,,,,,,,,,,,,,,,,,,,,,,,,,,,,,,,,,,,,,,,,,,,,,,,,,,,,,,,,,,,,,,,,,,,,,,,,,,,,,,,,,,,,,,,,,,,,,,,,,,,,,,,,,,,,,,,
CeO2,1306-38-3,"Nanograin®; Umicore NV/SA, Belgium",,,14,,,61,face centered cubic crystal structure,"standard OECD algal medium with 3.6 mM  3-(N-Morpholino)propanesulfonic acid (MOPS) buffer and 7.82 mg C/L Bihain NOM, pH was adjusted to 6.68 using HCl, ionic strength was adjusted to 30.7 mM using NaCl",DLS,832 nm,,,algae,Pseudokirchneriella subcapitata,"standard OECD algal medium with 3.6 mM  3-(N-Morpholino)propanesulfonic acid (MOPS) buffer and 7.82 mg C/L Bihain NOM, pH was adjusted to 6.68 using HCl, ionic strength was adjusted to 30.7 mM using NaCl",48 h,25 °C,under illumination,"growth inhibition, Coulter Counter",EC20 ,183.0 (164.5-203.5) mg/L,"Media containing >5 mg C/L NOM at low pH resulted in low toxicity; the highest toxicity was found at the highest pH of 8.4 in presence of only 2 mg C/L NOM and at pH 7.5 in absence of NOM; low NOM concentration at low pH and high NOM concentration (>5 mg C/L) at high pH caused an intermediate toxicity
48 h-EC20= -1626.4*(pH) + 109.45*(pH)² + 116.49*([NOM]) - 14.317*(pH)*([NOM]) + 6007.2",,,"Van Hoecke, Karen; De Schamphelaere, Karel A. C.; Van der Meeren, Paul; Smagghe, Guy; Janssen, Colin R.","Aggregation and ecotoxicity of CeO2 nanoparticles in synthetic and natural waters with variable pH, organic matter concentration and ionic strength",ENVIRONMENTAL POLLUTION,159,4,970,976,2011,,,,,,,,,,,,,,,,,,,,,,,,,,,,,,,,,,,,,,,,,,,,,,,,,,,,,,,,,,,,,,,,,,,,,,,,,,,,,,,,,,,,,,,,,,,,,,,,,,,,,,,,,,,,,,,,,,,,,,,,,,,,,,,,,,,,,,,,,,,,,,,,,,,,,,,,,,,,,,,,,,,,,,,,,,,,,,,,,,,,,,,,,,,,,,,,,,,,,,,,,,,,,,,,,
CeO2,1306-38-3,"Nanograin®; Umicore NV/SA, Belgium",,,14,,,61,face centered cubic crystal structure,"standard OECD algal medium with 3.6 mM  3-(N-Morpholino)propanesulfonic
acid (MOPS) buffer and 2.19 mg C/L Bihain NOM, pH was adjusted to 6.65 using HCl, ionic strength was adjusted to 9.2 mM using NaCl",DLS,367 nm,,,algae,Pseudokirchneriella subcapitata,"standard OECD algal medium with 3.6 mM  3-(N-Morpholino)propanesulfonic
acid (MOPS) buffer and 2.19 mg C/L Bihain NOM, pH was adjusted to 6.65 using HCl, ionic strength was adjusted to 9.2 mM using NaCl",48 h,25 °C,under illumination,"growth inhibition, Coulter Counter",EC20 ,30.8 (25.1-37.8) mg/L,"Media containing >5 mg C/L NOM at low pH resulted in low toxicity; the highest toxicity was found at the highest pH of 8.4 in presence of only 2 mg C/L NOM and at pH 7.5 in absence of NOM; low NOM concentration at low pH and high NOM concentration (>5 mg C/L) at high pH caused an intermediate toxicity
48 h-EC20= -1626.4*(pH) + 109.45*(pH)² + 116.49*([NOM]) - 14.317*(pH)*([NOM]) + 6007.2",,,"Van Hoecke, Karen; De Schamphelaere, Karel A. C.; Van der Meeren, Paul; Smagghe, Guy; Janssen, Colin R.","Aggregation and ecotoxicity of CeO2 nanoparticles in synthetic and natural waters with variable pH, organic matter concentration and ionic strength",ENVIRONMENTAL POLLUTION,159,4,970,976,2011,,,,,,,,,,,,,,,,,,,,,,,,,,,,,,,,,,,,,,,,,,,,,,,,,,,,,,,,,,,,,,,,,,,,,,,,,,,,,,,,,,,,,,,,,,,,,,,,,,,,,,,,,,,,,,,,,,,,,,,,,,,,,,,,,,,,,,,,,,,,,,,,,,,,,,,,,,,,,,,,,,,,,,,,,,,,,,,,,,,,,,,,,,,,,,,,,,,,,,,,,,,,,,,,,
CeO2,1306-38-3,"Nanograin®; Umicore NV/SA, Belgium",,,14,,,61,face centered cubic crystal structure,"standard OECD algal medium with 3.6 mM  3-(N-Morpholino)propanesulfonic acid (MOPS) buffer and 4.97 mg C/L Bihain NOM, pH was adjusted to 7.55 using NaOH, ionic strength was adjusted to 22.3 mM using NaCl",laser diffraction,2650 nm,,,algae,Pseudokirchneriella subcapitata,"standard OECD algal medium with 3.6 mM  3-(N-Morpholino)propanesulfonic acid (MOPS) buffer and 4.97 mg C/L Bihain NOM, pH was adjusted to 7.55 using NaOH, ionic strength was adjusted to 22.3 mM using NaCl",48 h,25 °C,under illumination,"growth inhibition, Coulter Counter",EC20 ,25.0 (22.5-27.7) mg/L,"Media containing >5 mg C/L NOM at low pH resulted in low toxicity; the highest toxicity was found at the highest pH of 8.4 in presence of only 2 mg C/L NOM and at pH 7.5 in absence of NOM; low NOM concentration at low pH and high NOM concentration (>5 mg C/L) at high pH caused an intermediate toxicity
48 h-EC20= -1626.4*(pH) + 109.45*(pH)² + 116.49*([NOM]) - 14.317*(pH)*([NOM]) + 6007.2",,,"Van Hoecke, Karen; De Schamphelaere, Karel A. C.; Van der Meeren, Paul; Smagghe, Guy; Janssen, Colin R.","Aggregation and ecotoxicity of CeO2 nanoparticles in synthetic and natural waters with variable pH, organic matter concentration and ionic strength",ENVIRONMENTAL POLLUTION,159,4,970,976,2011,,,,,,,,,,,,,,,,,,,,,,,,,,,,,,,,,,,,,,,,,,,,,,,,,,,,,,,,,,,,,,,,,,,,,,,,,,,,,,,,,,,,,,,,,,,,,,,,,,,,,,,,,,,,,,,,,,,,,,,,,,,,,,,,,,,,,,,,,,,,,,,,,,,,,,,,,,,,,,,,,,,,,,,,,,,,,,,,,,,,,,,,,,,,,,,,,,,,,,,,,,,,,,,,,
CeO2,1306-38-3,"Nanograin®; Umicore NV/SA, Belgium",,,14,,,61,face centered cubic crystal structure,"standard OECD algal medium with 3.6 mM  3-(N-Morpholino)propanesulfonic
acid (MOPS) buffer and 1.85 mg C/L Bihain NOM, pH was adjusted to 6.6 using HCl, ionic strength was adjusted to 34.2 mM using NaCl",laser diffraction,1410 nm,,,algae,Pseudokirchneriella subcapitata,"standard OECD algal medium with 3.6 mM  3-(N-Morpholino)propanesulfonic
acid (MOPS) buffer and 1.85 mg C/L Bihain NOM, pH was adjusted to 6.6 using HCl, ionic strength was adjusted to 34.2 mM using NaCl",48 h,25 °C,under illumination,"growth inhibition, Coulter Counter",EC20 ,51.7 (35.5-75.1) mg/L,"Media containing >5 mg C/L NOM at low pH resulted in low toxicity; the highest toxicity was found at the highest pH of 8.4 in presence of only 2 mg C/L NOM and at pH 7.5 in absence of NOM; low NOM concentration at low pH and high NOM concentration (>5 mg C/L) at high pH caused an intermediate toxicity
48 h-EC20= -1626.4*(pH) + 109.45*(pH)² + 116.49*([NOM]) - 14.317*(pH)*([NOM]) + 6007.2",,,"Van Hoecke, Karen; De Schamphelaere, Karel A. C.; Van der Meeren, Paul; Smagghe, Guy; Janssen, Colin R.","Aggregation and ecotoxicity of CeO2 nanoparticles in synthetic and natural waters with variable pH, organic matter concentration and ionic strength",ENVIRONMENTAL POLLUTION,159,4,970,976,2011,,,,,,,,,,,,,,,,,,,,,,,,,,,,,,,,,,,,,,,,,,,,,,,,,,,,,,,,,,,,,,,,,,,,,,,,,,,,,,,,,,,,,,,,,,,,,,,,,,,,,,,,,,,,,,,,,,,,,,,,,,,,,,,,,,,,,,,,,,,,,,,,,,,,,,,,,,,,,,,,,,,,,,,,,,,,,,,,,,,,,,,,,,,,,,,,,,,,,,,,,,,,,,,,,
CeO2,1306-38-3,"Nanograin®; Umicore NV/SA, Belgium",,,14,,,61,face centered cubic crystal structure,"standard OECD algal medium with 3.6 mM  3-(N-Morpholino)propanesulfonic acid (MOPS) buffer and 8.09 mg C/L Bihain NOM, pH was adjusted to 6.6 using HCl, ionic strength was adjusted to 11.5 mM using NaCl",DLS,185 nm,,,algae,Pseudokirchneriella subcapitata,"standard OECD algal medium with 3.6 mM  3-(N-Morpholino)propanesulfonic acid (MOPS) buffer and 8.09 mg C/L Bihain NOM, pH was adjusted to 6.6 using HCl, ionic strength was adjusted to 11.5 mM using NaCl",48 h,25 °C,under illumination,"growth inhibition, Coulter Counter",EC20 ,204.6 (186.3-224.8) mg/L,"Media containing >5 mg C/L NOM at low pH resulted in low toxicity; the highest toxicity was found at the highest pH of 8.4 in presence of only 2 mg C/L NOM and at pH 7.5 in absence of NOM; low NOM concentration at low pH and high NOM concentration (>5 mg C/L) at high pH caused an intermediate toxicity
48 h-EC20= -1626.4*(pH) + 109.45*(pH)² + 116.49*([NOM]) - 14.317*(pH)*([NOM]) + 6007.2",,,"Van Hoecke, Karen; De Schamphelaere, Karel A. C.; Van der Meeren, Paul; Smagghe, Guy; Janssen, Colin R.","Aggregation and ecotoxicity of CeO2 nanoparticles in synthetic and natural waters with variable pH, organic matter concentration and ionic strength",ENVIRONMENTAL POLLUTION,159,4,970,976,2011,,,,,,,,,,,,,,,,,,,,,,,,,,,,,,,,,,,,,,,,,,,,,,,,,,,,,,,,,,,,,,,,,,,,,,,,,,,,,,,,,,,,,,,,,,,,,,,,,,,,,,,,,,,,,,,,,,,,,,,,,,,,,,,,,,,,,,,,,,,,,,,,,,,,,,,,,,,,,,,,,,,,,,,,,,,,,,,,,,,,,,,,,,,,,,,,,,,,,,,,,,,,,,,,,
CeO2,1306-38-3,"Nanograin®; Umicore NV/SA, Belgium",,,14,,,61,face centered cubic crystal structure,"standard OECD algal medium with 3.6 mM 2-(Cyclohexylamino)ethanesulfonic acid (CHES) buffer and 8.09 mg C/L Bihain NOM, pH was adjusted to 8.34 using NaOH, ionic strength was adjusted to 34.1 mM using NaCl",laser diffraction,7320 nm,,,algae,Pseudokirchneriella subcapitata,"standard OECD algal medium with 3.6 mM 2-(Cyclohexylamino)ethanesulfonic acid (CHES) buffer and 8.09 mg C/L Bihain NOM, pH was adjusted to 8.34 using NaOH, ionic strength was adjusted to 34.1 mM using NaCl",48 h,25 °C,under illumination,"growth inhibition, Coulter Counter",EC20 ,38.4 (31.6-46.8) mg/L,"Media containing >5 mg C/L NOM at low pH resulted in low toxicity; the highest toxicity was found at the highest pH of 8.4 in presence of only 2 mg C/L NOM and at pH 7.5 in absence of NOM; low NOM concentration at low pH and high NOM concentration (>5 mg C/L) at high pH caused an intermediate toxicity
48 h-EC20= -1626.4*(pH) + 109.45*(pH)² + 116.49*([NOM]) - 14.317*(pH)*([NOM]) + 6007.2",,,"Van Hoecke, Karen; De Schamphelaere, Karel A. C.; Van der Meeren, Paul; Smagghe, Guy; Janssen, Colin R.","Aggregation and ecotoxicity of CeO2 nanoparticles in synthetic and natural waters with variable pH, organic matter concentration and ionic strength",ENVIRONMENTAL POLLUTION,159,4,970,976,2011,,,,,,,,,,,,,,,,,,,,,,,,,,,,,,,,,,,,,,,,,,,,,,,,,,,,,,,,,,,,,,,,,,,,,,,,,,,,,,,,,,,,,,,,,,,,,,,,,,,,,,,,,,,,,,,,,,,,,,,,,,,,,,,,,,,,,,,,,,,,,,,,,,,,,,,,,,,,,,,,,,,,,,,,,,,,,,,,,,,,,,,,,,,,,,,,,,,,,,,,,,,,,,,,,
CeO2,1306-38-3,"Nanograin®; Umicore NV/SA, Belgium",,,14,,,61,face centered cubic crystal structure,"standard OECD algal medium with 3.6 mM 2-(Cyclohexylamino)ethanesulfonic acid (CHES) buffer and 1.85 mg C/L Bihain NOM, pH was adjusted to 8.36 using NaOH, ionic strength was adjusted to 11.8 mM using NaCl",laser diffraction,6150 nm,,,algae,Pseudokirchneriella subcapitata,"standard OECD algal medium with 3.6 mM 2-(Cyclohexylamino)ethanesulfonic acid (CHES) buffer and 1.85 mg C/L Bihain NOM, pH was adjusted to 8.36 using NaOH, ionic strength was adjusted to 11.8 mM using NaCl",48 h,25 °C,under illumination,"growth inhibition, Coulter Counter",EC20 ,30.5 (26.7-34.8) mg/L,"Media containing >5 mg C/L NOM at low pH resulted in low toxicity; the highest toxicity was found at the highest pH of 8.4 in presence of only 2 mg C/L NOM and at pH 7.5 in absence of NOM; low NOM concentration at low pH and high NOM concentration (>5 mg C/L) at high pH caused an intermediate toxicity
48 h-EC20= -1626.4*(pH) + 109.45*(pH)² + 116.49*([NOM]) - 14.317*(pH)*([NOM]) + 6007.2",,,"Van Hoecke, Karen; De Schamphelaere, Karel A. C.; Van der Meeren, Paul; Smagghe, Guy; Janssen, Colin R.","Aggregation and ecotoxicity of CeO2 nanoparticles in synthetic and natural waters with variable pH, organic matter concentration and ionic strength",ENVIRONMENTAL POLLUTION,159,4,970,976,2011,,,,,,,,,,,,,,,,,,,,,,,,,,,,,,,,,,,,,,,,,,,,,,,,,,,,,,,,,,,,,,,,,,,,,,,,,,,,,,,,,,,,,,,,,,,,,,,,,,,,,,,,,,,,,,,,,,,,,,,,,,,,,,,,,,,,,,,,,,,,,,,,,,,,,,,,,,,,,,,,,,,,,,,,,,,,,,,,,,,,,,,,,,,,,,,,,,,,,,,,,,,,,,,,,
CeO2,1306-38-3,"Nanograin®; Umicore NV/SA, Belgium",,,14,,,61,face centered cubic crystal structure,"standard OECD algal medium with 3.6 mM  3-(N-Morpholino)propanesulfonic acid (MOPS) buffer and 5.43 mg C/L Bihain NOM, pH was adjusted to 7.49 using NaOH, ionic strength was adjusted to 25.8 mM using NaCl",laser diffraction,1850 nm,,,algae,Pseudokirchneriella subcapitata,"standard OECD algal medium with 3.6 mM  3-(N-Morpholino)propanesulfonic acid (MOPS) buffer and 5.43 mg C/L Bihain NOM, pH was adjusted to 7.49 using NaOH, ionic strength was adjusted to 25.8 mM using NaCl",48 h,25 °C,under illumination,"growth inhibition, Coulter Counter",EC20 ,31.4 (26.3-37.5) mg/L,"Media containing >5 mg C/L NOM at low pH resulted in low toxicity; the highest toxicity was found at the highest pH of 8.4 in presence of only 2 mg C/L NOM and at pH 7.5 in absence of NOM; low NOM concentration at low pH and high NOM concentration (>5 mg C/L) at high pH caused an intermediate toxicity
48 h-EC20= -1626.4*(pH) + 109.45*(pH)² + 116.49*([NOM]) - 14.317*(pH)*([NOM]) + 6007.2",,,"Van Hoecke, Karen; De Schamphelaere, Karel A. C.; Van der Meeren, Paul; Smagghe, Guy; Janssen, Colin R.","Aggregation and ecotoxicity of CeO2 nanoparticles in synthetic and natural waters with variable pH, organic matter concentration and ionic strength",ENVIRONMENTAL POLLUTION,159,4,970,976,2011,,,,,,,,,,,,,,,,,,,,,,,,,,,,,,,,,,,,,,,,,,,,,,,,,,,,,,,,,,,,,,,,,,,,,,,,,,,,,,,,,,,,,,,,,,,,,,,,,,,,,,,,,,,,,,,,,,,,,,,,,,,,,,,,,,,,,,,,,,,,,,,,,,,,,,,,,,,,,,,,,,,,,,,,,,,,,,,,,,,,,,,,,,,,,,,,,,,,,,,,,,,,,,,,,
CeO2,1306-38-3,"Nanograin®; Umicore NV/SA, Belgium",,,14,,,61,face centered cubic crystal structure,"standard OECD algal medium with 3.6 mM  3-(N-Morpholino)propanesulfonic acid (MOPS) buffer and 11.44 mg C/L Bihain NOM, pH was adjusted to 7.48 using NaOH, ionic strength was adjusted to 24.9 mM using NaCl",laser diffraction,1010 nm,,,algae,Pseudokirchneriella subcapitata,"standard OECD algal medium with 3.6 mM  3-(N-Morpholino)propanesulfonic acid (MOPS) buffer and 11.44 mg C/L Bihain NOM, pH was adjusted to 7.48 using NaOH, ionic strength was adjusted to 24.9 mM using NaCl",48 h,25 °C,under illumination,"growth inhibition, Coulter Counter",EC20 ,41.7 (36.8-47.2) mg/L,"Media containing >5 mg C/L NOM at low pH resulted in low toxicity; the highest toxicity was found at the highest pH of 8.4 in presence of only 2 mg C/L NOM and at pH 7.5 in absence of NOM; low NOM concentration at low pH and high NOM concentration (>5 mg C/L) at high pH caused an intermediate toxicity
48 h-EC20= -1626.4*(pH) + 109.45*(pH)² + 116.49*([NOM]) - 14.317*(pH)*([NOM]) + 6007.2",,,"Van Hoecke, Karen; De Schamphelaere, Karel A. C.; Van der Meeren, Paul; Smagghe, Guy; Janssen, Colin R.","Aggregation and ecotoxicity of CeO2 nanoparticles in synthetic and natural waters with variable pH, organic matter concentration and ionic strength",ENVIRONMENTAL POLLUTION,159,4,970,976,2011,,,,,,,,,,,,,,,,,,,,,,,,,,,,,,,,,,,,,,,,,,,,,,,,,,,,,,,,,,,,,,,,,,,,,,,,,,,,,,,,,,,,,,,,,,,,,,,,,,,,,,,,,,,,,,,,,,,,,,,,,,,,,,,,,,,,,,,,,,,,,,,,,,,,,,,,,,,,,,,,,,,,,,,,,,,,,,,,,,,,,,,,,,,,,,,,,,,,,,,,,,,,,,,,,
CeO2,1306-38-3,"Nanograin®; Umicore NV/SA, Belgium",,,14,,,61,face centered cubic crystal structure,"standard OECD algal medium with 3.6 mM  3-(N-Morpholino)propanesulfonic acid (MOPS) buffer, pH was adjusted to 7.47 using NaOH, ionic strength was adjusted to 23.9 mM using NaCl",laser diffraction,4880 nm,,,algae,Pseudokirchneriella subcapitata,"standard OECD algal medium with 3.6 mM  3-(N-Morpholino)propanesulfonic acid (MOPS) buffer, pH was adjusted to 7.47 using NaOH, ionic strength was adjusted to 23.9 mM using NaCl",48 h,25 °C,under illumination,"growth inhibition, Coulter Counter",EC20 ,4.7 (3.8-5.7) mg/L,"Media containing >5 mg C/L NOM at low pH resulted in low toxicity; the highest toxicity was found at the highest pH of 8.4 in presence of only 2 mg C/L NOM and at pH 7.5 in absence of NOM; low NOM concentration at low pH and high NOM concentration (>5 mg C/L) at high pH caused an intermediate toxicity
48 h-EC20= -1626.4*(pH) + 109.45*(pH)² + 116.49*([NOM]) - 14.317*(pH)*([NOM]) + 6007.2",,,"Van Hoecke, Karen; De Schamphelaere, Karel A. C.; Van der Meeren, Paul; Smagghe, Guy; Janssen, Colin R.","Aggregation and ecotoxicity of CeO2 nanoparticles in synthetic and natural waters with variable pH, organic matter concentration and ionic strength",ENVIRONMENTAL POLLUTION,159,4,970,976,2011,,,,,,,,,,,,,,,,,,,,,,,,,,,,,,,,,,,,,,,,,,,,,,,,,,,,,,,,,,,,,,,,,,,,,,,,,,,,,,,,,,,,,,,,,,,,,,,,,,,,,,,,,,,,,,,,,,,,,,,,,,,,,,,,,,,,,,,,,,,,,,,,,,,,,,,,,,,,,,,,,,,,,,,,,,,,,,,,,,,,,,,,,,,,,,,,,,,,,,,,,,,,,,,,,
CeO2,1306-38-3,"Nanograin®; Umicore NV/SA, Belgium",,,14,,,61,face centered cubic crystal structure,"standard OECD algal medium with 3.6 mM  3-(N-Morpholino)propanesulfonic acid (MOPS) buffer and 5.43 mg C/L Bihain NOM, pH was adjusted to 7.44 using NaOH, ionic strength was adjusted to 43.7 mM using NaCl",laser diffraction,3080 nm,,,algae,Pseudokirchneriella subcapitata,"standard OECD algal medium with 3.6 mM  3-(N-Morpholino)propanesulfonic acid (MOPS) buffer and 5.43 mg C/L Bihain NOM, pH was adjusted to 7.44 using NaOH, ionic strength was adjusted to 43.7 mM using NaCl",48 h,25 °C,under illumination,"growth inhibition, Coulter Counter",EC20 ,31.8 (28.7-35.1) mg/L,"Media containing >5 mg C/L NOM at low pH resulted in low toxicity; the highest toxicity was found at the highest pH of 8.4 in presence of only 2 mg C/L NOM and at pH 7.5 in absence of NOM; low NOM concentration at low pH and high NOM concentration (>5 mg C/L) at high pH caused an intermediate toxicity
48 h-EC20= -1626.4*(pH) + 109.45*(pH)² + 116.49*([NOM]) - 14.317*(pH)*([NOM]) + 6007.2",,,"Van Hoecke, Karen; De Schamphelaere, Karel A. C.; Van der Meeren, Paul; Smagghe, Guy; Janssen, Colin R.","Aggregation and ecotoxicity of CeO2 nanoparticles in synthetic and natural waters with variable pH, organic matter concentration and ionic strength",ENVIRONMENTAL POLLUTION,159,4,970,976,2011,,,,,,,,,,,,,,,,,,,,,,,,,,,,,,,,,,,,,,,,,,,,,,,,,,,,,,,,,,,,,,,,,,,,,,,,,,,,,,,,,,,,,,,,,,,,,,,,,,,,,,,,,,,,,,,,,,,,,,,,,,,,,,,,,,,,,,,,,,,,,,,,,,,,,,,,,,,,,,,,,,,,,,,,,,,,,,,,,,,,,,,,,,,,,,,,,,,,,,,,,,,,,,,,,
CeO2,1306-38-3,"Nanograin®; Umicore NV/SA, Belgium",,,14,,,61,face centered cubic crystal structure,"standard OECD algal medium with 3.6 mM  3-(N-Morpholino)propanesulfonic acid (MOPS) buffer and 5.43 mg C/L Bihain NOM, pH was adjusted to 7.47 using NaOH, ionic strength was 3.7 mM",laser diffraction,2160 nm,,,algae,Pseudokirchneriella subcapitata,"standard OECD algal medium with 3.6 mM  3-(N-Morpholino)propanesulfonic acid (MOPS) buffer and 5.43 mg C/L Bihain NOM, pH was adjusted to 7.47 using NaOH, ionic strength was 3.7 mM",48 h,25 °C,under illumination,"growth inhibition, Coulter Counter",EC20 ,34.0 (30.8-37.6) mg/L,"Media containing >5 mg C/L NOM at low pH resulted in low toxicity; the highest toxicity was found at the highest pH of 8.4 in presence of only 2 mg C/L NOM and at pH 7.5 in absence of NOM; low NOM concentration at low pH and high NOM concentration (>5 mg C/L) at high pH caused an intermediate toxicity
48 h-EC20= -1626.4*(pH) + 109.45*(pH)² + 116.49*([NOM]) - 14.317*(pH)*([NOM]) + 6007.2",,,"Van Hoecke, Karen; De Schamphelaere, Karel A. C.; Van der Meeren, Paul; Smagghe, Guy; Janssen, Colin R.","Aggregation and ecotoxicity of CeO2 nanoparticles in synthetic and natural waters with variable pH, organic matter concentration and ionic strength",ENVIRONMENTAL POLLUTION,159,4,970,976,2011,,,,,,,,,,,,,,,,,,,,,,,,,,,,,,,,,,,,,,,,,,,,,,,,,,,,,,,,,,,,,,,,,,,,,,,,,,,,,,,,,,,,,,,,,,,,,,,,,,,,,,,,,,,,,,,,,,,,,,,,,,,,,,,,,,,,,,,,,,,,,,,,,,,,,,,,,,,,,,,,,,,,,,,,,,,,,,,,,,,,,,,,,,,,,,,,,,,,,,,,,,,,,,,,,
CeO2,1306-38-3,"Nanograin®; Umicore NV/SA, Belgium",,,14,,,61,face centered cubic crystal structure,"standard OECD algal medium with 3.6 mM  2-(N-Morpholino)
ethanesulfonic acid (MES) buffer and 5.43 mg C/L Bihain NOM, pH was adjusted to 6.00 using HCl, ionic strength was adjusted to 23.4 mM using NaCl",DLS,537 nm,,,algae,Pseudokirchneriella subcapitata,"standard OECD algal medium with 3.6 mM  2-(N-Morpholino)
ethanesulfonic acid (MES) buffer and 5.43 mg C/L Bihain NOM, pH was adjusted to 6.00 using HCl, ionic strength was adjusted to 23.4 mM using NaCl",48 h,25 °C,under illumination,"growth inhibition, Coulter Counter",EC20 ,395.8 (339.8-461.0) mg/L,"Media containing >5 mg C/L NOM at low pH resulted in low toxicity; the highest toxicity was found at the highest pH of 8.4 in presence of only 2 mg C/L NOM and at pH 7.5 in absence of NOM; low NOM concentration at low pH and high NOM concentration (>5 mg C/L) at high pH caused an intermediate toxicity
48 h-EC20= -1626.4*(pH) + 109.45*(pH)² + 116.49*([NOM]) - 14.317*(pH)*([NOM]) + 6007.2",,,"Van Hoecke, Karen; De Schamphelaere, Karel A. C.; Van der Meeren, Paul; Smagghe, Guy; Janssen, Colin R.","Aggregation and ecotoxicity of CeO2 nanoparticles in synthetic and natural waters with variable pH, organic matter concentration and ionic strength",ENVIRONMENTAL POLLUTION,159,4,970,976,2011,,,,,,,,,,,,,,,,,,,,,,,,,,,,,,,,,,,,,,,,,,,,,,,,,,,,,,,,,,,,,,,,,,,,,,,,,,,,,,,,,,,,,,,,,,,,,,,,,,,,,,,,,,,,,,,,,,,,,,,,,,,,,,,,,,,,,,,,,,,,,,,,,,,,,,,,,,,,,,,,,,,,,,,,,,,,,,,,,,,,,,,,,,,,,,,,,,,,,,,,,,,,,,,,,
CeO2,1306-38-3,"Nanograin®; Umicore NV/SA, Belgium",,,14,,,61,face centered cubic crystal structure,"standard OECD algal medium with 3.6 mM 2-(Cyclohexylamino)ethanesulfonic acid (CHES) buffer and 5.43 mg C/L Bihain NOM, pH was adjusted to 8.91 using NaOH, ionic strength was adjusted to 26.1 mM using NaCl",laser diffraction,9790 nm,,,algae,Pseudokirchneriella subcapitata,"standard OECD algal medium with 3.6 mM 2-(Cyclohexylamino)ethanesulfonic acid (CHES) buffer and 5.43 mg C/L Bihain NOM, pH was adjusted to 8.91 using NaOH, ionic strength was adjusted to 26.1 mM using NaCl",48 h,25 °C,under illumination,"growth inhibition, Coulter Counter",EC20 ,257.5 (106.1-624.8) mg/L,"Media containing >5 mg C/L NOM at low pH resulted in low toxicity; the highest toxicity was found at the highest pH of 8.4 in presence of only 2 mg C/L NOM and at pH 7.5 in absence of NOM; low NOM concentration at low pH and high NOM concentration (>5 mg C/L) at high pH caused an intermediate toxicity
48 h-EC20= -1626.4*(pH) + 109.45*(pH)² + 116.49*([NOM]) - 14.317*(pH)*([NOM]) + 6007.2",,,"Van Hoecke, Karen; De Schamphelaere, Karel A. C.; Van der Meeren, Paul; Smagghe, Guy; Janssen, Colin R.","Aggregation and ecotoxicity of CeO2 nanoparticles in synthetic and natural waters with variable pH, organic matter concentration and ionic strength",ENVIRONMENTAL POLLUTION,159,4,970,976,2011,,,,,,,,,,,,,,,,,,,,,,,,,,,,,,,,,,,,,,,,,,,,,,,,,,,,,,,,,,,,,,,,,,,,,,,,,,,,,,,,,,,,,,,,,,,,,,,,,,,,,,,,,,,,,,,,,,,,,,,,,,,,,,,,,,,,,,,,,,,,,,,,,,,,,,,,,,,,,,,,,,,,,,,,,,,,,,,,,,,,,,,,,,,,,,,,,,,,,,,,,,,,,,,,,
CeO2,1306-38-3,"Nanograin®; Umicore NV/SA, Belgium",,,14,,,61,face centered cubic crystal structure,"Natural water, lake (Ankeveensche Plas) supplied with all nutrients in the same concentration of the standard OECD algal test medium, NOM 11.74 mg C/L, pH 7.36, ionic strength 10.3 mM",laser diffraction,4860 nm,,,algae,Pseudokirchneriella subcapitata,"Natural water, lake (Ankeveensche Plas) supplied with all nutrients in the same concentration of the standard OECD algal test medium, NOM 11.74 mg C/L, pH 7.36, ionic strength 10.3 mM",48 h,25 °C,under illumination,"growth inhibition, Coulter Counter",EC20 ,103.2 (90.4-117.7) mg/L,"Media containing >5 mg C/L NOM at low pH resulted in low toxicity; the highest toxicity was found at the highest pH of 8.4 in presence of only 2 mg C/L NOM and at pH 7.5 in absence of NOM; low NOM concentration at low pH and high NOM concentration (>5 mg C/L) at high pH caused an intermediate toxicity
48 h-EC20= -1626.4*(pH) + 109.45*(pH)² + 116.49*([NOM]) - 14.317*(pH)*([NOM]) + 6007.2",,,"Van Hoecke, Karen; De Schamphelaere, Karel A. C.; Van der Meeren, Paul; Smagghe, Guy; Janssen, Colin R.","Aggregation and ecotoxicity of CeO2 nanoparticles in synthetic and natural waters with variable pH, organic matter concentration and ionic strength",ENVIRONMENTAL POLLUTION,159,4,970,976,2011,,,,,,,,,,,,,,,,,,,,,,,,,,,,,,,,,,,,,,,,,,,,,,,,,,,,,,,,,,,,,,,,,,,,,,,,,,,,,,,,,,,,,,,,,,,,,,,,,,,,,,,,,,,,,,,,,,,,,,,,,,,,,,,,,,,,,,,,,,,,,,,,,,,,,,,,,,,,,,,,,,,,,,,,,,,,,,,,,,,,,,,,,,,,,,,,,,,,,,,,,,,,,,,,,
CeO2,1306-38-3,"Nanograin®; Umicore NV/SA, Belgium",,,14,,,61,face centered cubic crystal structure,"Natural water, lake (Markermeer) supplied with all nutrients in the same concentration of the standard OECD algal test medium, NOM 6.61 mg C/L, pH 8.11, ionic strength 10.6 mM",laser diffraction,14930 nm,,,algae,Pseudokirchneriella subcapitata,"Natural water, lake (Markermeer) supplied with all nutrients in the same concentration of the standard OECD algal test medium, NOM 6.61 mg C/L, pH 8.11, ionic strength 10.6 mM",48 h,25 °C,under illumination,"growth inhibition, Coulter Counter",EC20 ,46.3 (5.4-398.1) mg/L,"Media containing >5 mg C/L NOM at low pH resulted in low toxicity; the highest toxicity was found at the highest pH of 8.4 in presence of only 2 mg C/L NOM and at pH 7.5 in absence of NOM; low NOM concentration at low pH and high NOM concentration (>5 mg C/L) at high pH caused an intermediate toxicity
48 h-EC20= -1626.4*(pH) + 109.45*(pH)² + 116.49*([NOM]) - 14.317*(pH)*([NOM]) + 6007.2",,,"Van Hoecke, Karen; De Schamphelaere, Karel A. C.; Van der Meeren, Paul; Smagghe, Guy; Janssen, Colin R.","Aggregation and ecotoxicity of CeO2 nanoparticles in synthetic and natural waters with variable pH, organic matter concentration and ionic strength",ENVIRONMENTAL POLLUTION,159,4,970,976,2011,,,,,,,,,,,,,,,,,,,,,,,,,,,,,,,,,,,,,,,,,,,,,,,,,,,,,,,,,,,,,,,,,,,,,,,,,,,,,,,,,,,,,,,,,,,,,,,,,,,,,,,,,,,,,,,,,,,,,,,,,,,,,,,,,,,,,,,,,,,,,,,,,,,,,,,,,,,,,,,,,,,,,,,,,,,,,,,,,,,,,,,,,,,,,,,,,,,,,,,,,,,,,,,,,
CeO2,1306-38-3,"Nanograin®; Umicore NV/SA, Belgium",,,14,,,61,face centered cubic crystal structure,"Natural water, small stream (Le Voyon) supplied with all nutrients in the same concentration of the standard OECD algal test medium, NOM 2.18 mg C/L, pH 6.77, ionic strength 2.8 mM",laser diffraction,1550 nm,,,algae,Pseudokirchneriella subcapitata,"Natural water, small stream (Le Voyon) supplied with all nutrients in the same concentration of the standard OECD algal test medium, NOM 2.18 mg C/L, pH 6.77, ionic strength 2.8 mM",48 h,25 °C,under illumination,"growth inhibition, Coulter Counter",EC20 ,80.3 (74.7-86.3) mg/L,"Media containing >5 mg C/L NOM at low pH resulted in low toxicity; the highest toxicity was found at the highest pH of 8.4 in presence of only 2 mg C/L NOM and at pH 7.5 in absence of NOM; low NOM concentration at low pH and high NOM concentration (>5 mg C/L) at high pH caused an intermediate toxicity
48 h-EC20= -1626.4*(pH) + 109.45*(pH)² + 116.49*([NOM]) - 14.317*(pH)*([NOM]) + 6007.2",,,"Van Hoecke, Karen; De Schamphelaere, Karel A. C.; Van der Meeren, Paul; Smagghe, Guy; Janssen, Colin R.","Aggregation and ecotoxicity of CeO2 nanoparticles in synthetic and natural waters with variable pH, organic matter concentration and ionic strength",ENVIRONMENTAL POLLUTION,159,4,970,976,2011,,,,,,,,,,,,,,,,,,,,,,,,,,,,,,,,,,,,,,,,,,,,,,,,,,,,,,,,,,,,,,,,,,,,,,,,,,,,,,,,,,,,,,,,,,,,,,,,,,,,,,,,,,,,,,,,,,,,,,,,,,,,,,,,,,,,,,,,,,,,,,,,,,,,,,,,,,,,,,,,,,,,,,,,,,,,,,,,,,,,,,,,,,,,,,,,,,,,,,,,,,,,,,,,,
CeO2,1306-38-3,"Nanograin®; Umicore NV/SA, Belgium",,,14,,,61,face centered cubic crystal structure,"Natural water, river (Ourthe orientale) supplied with all nutrients in the same concentration of the standard OECD algal test medium, NOM 1.05 mg C/L, pH 6.78, ionic strength 3.4 mM",laser diffraction,2780 nm,,,algae,Pseudokirchneriella subcapitata,"Natural water, river (Ourthe orientale) supplied with all nutrients in the same concentration of the standard OECD algal test medium, NOM 1.05 mg C/L, pH 6.78, ionic strength 3.4 mM",48 h,25 °C,under illumination,"growth inhibition, Coulter Counter",EC20 ,69.6 (64.1-75.6) mg/L,"Media containing >5 mg C/L NOM at low pH resulted in low toxicity; the highest toxicity was found at the highest pH of 8.4 in presence of only 2 mg C/L NOM and at pH 7.5 in absence of NOM; low NOM concentration at low pH and high NOM concentration (>5 mg C/L) at high pH caused an intermediate toxicity
48 h-EC20= -1626.4*(pH) + 109.45*(pH)² + 116.49*([NOM]) - 14.317*(pH)*([NOM]) + 6007.2",,,"Van Hoecke, Karen; De Schamphelaere, Karel A. C.; Van der Meeren, Paul; Smagghe, Guy; Janssen, Colin R.","Aggregation and ecotoxicity of CeO2 nanoparticles in synthetic and natural waters with variable pH, organic matter concentration and ionic strength",ENVIRONMENTAL POLLUTION,159,4,970,976,2011,,,,,,,,,,,,,,,,,,,,,,,,,,,,,,,,,,,,,,,,,,,,,,,,,,,,,,,,,,,,,,,,,,,,,,,,,,,,,,,,,,,,,,,,,,,,,,,,,,,,,,,,,,,,,,,,,,,,,,,,,,,,,,,,,,,,,,,,,,,,,,,,,,,,,,,,,,,,,,,,,,,,,,,,,,,,,,,,,,,,,,,,,,,,,,,,,,,,,,,,,,,,,,,,,
CeO2,1306-38-3,"0.5 M hexamethyleneter-amine (HMT) was mixed with 0.0375M Ce(NO3)3·6H2O at 75°C for 3 h. The particles
were washed 3 times by H2O and 3 times by EtOH, and dried at room temperature.",,,8.5 ± 1.5 ,,,107.8,cubic fluorite,ultrapure water,DLS,38.3 nm,0.024% ± 0.001%,45.6 mV,nematode,Caenorhabditis elegans N2,solid nematode growth medium with Escherichia coli OP50,18 days,20 °C,dark,"mortality, lifespan assay",12% shorter lifespan,1 nM,The nematodes exposed to higher concentrations of nano-CeO2 had even shorter lifespan. nano-CeO2 exposure could significantly augment the generation and accumulation of lipofuscin in nematodes and the exposure significantly impaired the thermotolerance of C. elegans in a dose-dependent manner,Aging was accelerated in C. elegans due to the intensified oxidative processes induced by nano-CeO2 exposure.,nano-CeO2 could be uptaken by C. elegans  and found in the intestinal lumen,"Zhang, Haifeng; He, Xiao; Zhang, Zhiyong; Zhang, Peng; Li, Yuanyuan; Ma, Yuhui; Kuang, Yashu; Zhao, Yuliang; Chai, Zhifang",Nano-CeO2 Exhibits Adverse Effects at Environmental Relevant Concentrations,ENVIRONMENTAL SCIENCE & TECHNOLOGY,45,8,3725,3730,2011,,,,,,,,,,,,,,,,,,,,,,,,,,,,,,,,,,,,,,,,,,,,,,,,,,,,,,,,,,,,,,,,,,,,,,,,,,,,,,,,,,,,,,,,,,,,,,,,,,,,,,,,,,,,,,,,,,,,,,,,,,,,,,,,,,,,,,,,,,,,,,,,,,,,,,,,,,,,,,,,,,,,,,,,,,,,,,,,,,,,,,,,,,,,,,,,,,,,,,,,,,,,,,,,,
CeO2,1306-38-3,"0.5 M hexamethyleneter-amine (HMT) was mixed with 0.0375M Ce(NO3)3·6H2O at 75°C for 3 h. The particles
were washed 3 times by H2O and 3 times by EtOH, and dried at room temperature.",,,8.5 ± 1.5 ,,,107.8,cubic fluorite,ultrapure water,DLS,38.3 nm,0.024% ± 0.001%,45.6 mV,bacteria,Escherichia coli OP50,LB broth,7 h,37 °C,,"growth inhibition, OD at 600 nm",NOEC,100 nM,,,,"Zhang, Haifeng; He, Xiao; Zhang, Zhiyong; Zhang, Peng; Li, Yuanyuan; Ma, Yuhui; Kuang, Yashu; Zhao, Yuliang; Chai, Zhifang",Nano-CeO2 Exhibits Adverse Effects at Environmental Relevant Concentrations,ENVIRONMENTAL SCIENCE & TECHNOLOGY,45,8,3725,3730,2011,,,,,,,,,,,,,,,,,,,,,,,,,,,,,,,,,,,,,,,,,,,,,,,,,,,,,,,,,,,,,,,,,,,,,,,,,,,,,,,,,,,,,,,,,,,,,,,,,,,,,,,,,,,,,,,,,,,,,,,,,,,,,,,,,,,,,,,,,,,,,,,,,,,,,,,,,,,,,,,,,,,,,,,,,,,,,,,,,,,,,,,,,,,,,,,,,,,,,,,,,,,,,,,,,
CeO2,1306-38-3,"produced by flamespray-
synthesis",,uncoated,38,,purity 99.9%,22.3 ± 0.16,,"10% Hoagland medium, ionic strength 3.2 mM",NTA,17-400 nm,< 0.1%,-12.3 ± 0.6 mV,plant,"spring-wheat, (Triticum aestivum var. Sella)","10% Hoagland medium, ionic strength 3.2 mM",8 days,"15 h 22 °C, 9 h 15 °C; relative humidity 14,5 h 65%, 9,5 h 70%","14.5 h daylight (18,000 lux)","Chlorophyll-content of the leaves, biomass development (root/shoot ratio), visual observations",NOEC,> 100 mg/L,No phenotypic response to CeO2 exposure. There was no direct toxic effect induced by CeO2–NPs at a concentration of 100 mg/L,,130.3 mg/kg of CeO2 was associated with roots in the pure treatment; no significant reduction was seen in the presence of FA (96.7 mg/kg); in the presence of GA the amount of NPs associated with roots was significantly lower (21.8 mg/kg); the shoots did not contain any measurable Ce,"Schwabe, Franziska; Schulin, Rainer; Limbach, Ludwig K.; Stark, Wendelin; Buerge, Diane; Nowack, Bernd",Influence of two types of organic matter on interaction of CeO2 nanoparticles with plants in hydroponic culture,CHEMOSPHERE,91,4,512,520,2013,,,,,,,,,,,,,,,,,,,,,,,,,,,,,,,,,,,,,,,,,,,,,,,,,,,,,,,,,,,,,,,,,,,,,,,,,,,,,,,,,,,,,,,,,,,,,,,,,,,,,,,,,,,,,,,,,,,,,,,,,,,,,,,,,,,,,,,,,,,,,,,,,,,,,,,,,,,,,,,,,,,,,,,,,,,,,,,,,,,,,,,,,,,,,,,,,,,,,,,,,,,,,,,,,
CeO2,1306-38-3,"produced by flamespray-
synthesis",,uncoated,38,,purity 99.9%,22.3 ± 0.16,,"10% Hoagland medium, ionic strength 3.2 mM + 10 mg/L gum arabic",NTA,25-250 nm (main peak 100 nm),< 0.1%,-22.5 ± 0.5 mV,plant,"spring-wheat, (Triticum aestivum var. Sella)","10% Hoagland medium, ionic strength 3.2 mM + 10 mg/L gum arabic",8 days,"15 h 22 °C, 9 h 15 °C; relative humidity 14,5 h 65%, 9,5 h 70%","14.5 h daylight (18,000 lux)","Chlorophyll-content of the leaves, biomass development (root/shoot ratio), visual observations",NOEC,> 100 mg/L,No phenotypic response to CeO2 exposure. There was no direct toxic effect induced by CeO2–NPs at a concentration of 100 mg/L,,130.3 mg/kg of CeO2 was associated with roots in the pure treatment; no significant reduction was seen in the presence of FA (96.7 mg/kg); in the presence of GA the amount of NPs associated with roots was significantly lower (21.8 mg/kg); the shoots did not contain any measurable Ce,"Schwabe, Franziska; Schulin, Rainer; Limbach, Ludwig K.; Stark, Wendelin; Buerge, Diane; Nowack, Bernd",Influence of two types of organic matter on interaction of CeO2 nanoparticles with plants in hydroponic culture,CHEMOSPHERE,91,4,512,520,2013,,,,,,,,,,,,,,,,,,,,,,,,,,,,,,,,,,,,,,,,,,,,,,,,,,,,,,,,,,,,,,,,,,,,,,,,,,,,,,,,,,,,,,,,,,,,,,,,,,,,,,,,,,,,,,,,,,,,,,,,,,,,,,,,,,,,,,,,,,,,,,,,,,,,,,,,,,,,,,,,,,,,,,,,,,,,,,,,,,,,,,,,,,,,,,,,,,,,,,,,,,,,,,,,,
CeO2,1306-38-3,"produced by flamespray-
synthesis",,uncoated,38,,purity 99.9%,22.3 ± 0.16,,"10% Hoagland medium, ionic strength 3.2 mM + 15 mg/L fulvic acid",NTA,25-250 nm (main peak 110 nm),< 0.1%,-18.2 ± 0.9 mV,plant,"spring-wheat, (Triticum aestivum var. Sella)","10% Hoagland medium, ionic strength 3.2 mM + 15 mg/L fulvic acid",8 days,"15 h 22 °C, 9 h 15 °C; relative humidity 14,5 h 65%, 9,5 h 70%","14.5 h daylight (18,000 lux)","Chlorophyll-content of the leaves, biomass development (root/shoot ratio), visual observations",NOEC,> 100 mg/L,No phenotypic response to CeO2 exposure. There was no direct toxic effect induced by CeO2–NPs at a concentration of 100 mg/L,,130.3 mg/kg of CeO2 was associated with roots in the pure treatment; no significant reduction was seen in the presence of FA (96.7 mg/kg); in the presence of GA the amount of NPs associated with roots was significantly lower (21.8 mg/kg); the shoots did not contain any measurable Ce,"Schwabe, Franziska; Schulin, Rainer; Limbach, Ludwig K.; Stark, Wendelin; Buerge, Diane; Nowack, Bernd",Influence of two types of organic matter on interaction of CeO2 nanoparticles with plants in hydroponic culture,CHEMOSPHERE,91,4,512,520,2013,,,,,,,,,,,,,,,,,,,,,,,,,,,,,,,,,,,,,,,,,,,,,,,,,,,,,,,,,,,,,,,,,,,,,,,,,,,,,,,,,,,,,,,,,,,,,,,,,,,,,,,,,,,,,,,,,,,,,,,,,,,,,,,,,,,,,,,,,,,,,,,,,,,,,,,,,,,,,,,,,,,,,,,,,,,,,,,,,,,,,,,,,,,,,,,,,,,,,,,,,,,,,,,,,
CeO2,1306-38-3,"produced by flamespray-
synthesis",,uncoated,38,,purity 99.9%,22.3 ± 0.16,,"20% Hoagland medium, pH 5.6 (KOH), 5.1 mM MES (2-N-morpholino-ethanesulfonic acid)",NTA,17-400 nm,< 0.1%,-8.6 ± 0.1 mV,plant,"pumpkin (Cucurbita
maxima, var. Gelber Zentner)","20% Hoagland medium, pH 5.6 (KOH), 5.1 mM MES (2-N-morpholino-ethanesulfonic acid)",8 days,"15 h 22 °C, 9 h 15 °C; relative humidity 14,5 h 65%, 9,5 h 70%","14.5 h daylight (18,000 lux)","Chlorophyll-content of the leaves, biomass development (root/shoot ratio), visual observations",NOEC,> 100 mg/L,No phenotypic response to CeO2 exposure. There was no direct toxic effect induced by CeO2–NPs at a concentration of 100 mg/L,,"91.9 mg/kg of CeO2 was associated with roots in the pure treatment; in the presence of FA or GA the amount of NPs associated with roots was significantly lower (32.2 mg/kg and 13.2 mg/kg, respectively) Translocation factor of Ce (defined as Ce-content ratio of shoot to root) was 0.00019","Schwabe, Franziska; Schulin, Rainer; Limbach, Ludwig K.; Stark, Wendelin; Buerge, Diane; Nowack, Bernd",Influence of two types of organic matter on interaction of CeO2 nanoparticles with plants in hydroponic culture,CHEMOSPHERE,91,4,512,520,2013,,,,,,,,,,,,,,,,,,,,,,,,,,,,,,,,,,,,,,,,,,,,,,,,,,,,,,,,,,,,,,,,,,,,,,,,,,,,,,,,,,,,,,,,,,,,,,,,,,,,,,,,,,,,,,,,,,,,,,,,,,,,,,,,,,,,,,,,,,,,,,,,,,,,,,,,,,,,,,,,,,,,,,,,,,,,,,,,,,,,,,,,,,,,,,,,,,,,,,,,,,,,,,,,,
CeO2,1306-38-3,"produced by flamespray-
synthesis",,uncoated,38,,purity 99.9%,22.3 ± 0.16,,"20% Hoagland medium, pH 5.6 (KOH), 5.1 mM MES (2-N-morpholino-ethanesulfonic acid) + 10 mg/L gum arabic",NTA,25-250 nm (main peak 100 nm),< 0.1%,-18.3 ± 0.3 mV,plant,"pumpkin (Cucurbita
