Repository: NSF-ALL-SPICE-Alliance/Nano

# AFRL, 2022-23 School Year

## Background of the Partnership 

The Airforce Research Laboratory (AFRL) extended a research partnership to ROTC, active duty, reserve military, or US armed forces, veteran students, at Chaminade University of Honolulu and The University of Hawaii at Manoa in Big Data and Analytics. This research partnership allowed students to explore the domain of Data Science and Analytics while exploring nanomaterials with little to no background. This project was built into two phases. Phase I, consisted of training each student in Data Science programming skills, mathmatical and computational skills.

File: AFRL_Fall_2023/data/Beilstein_J_Nanotechnol-06-1788-s002/NanoE-Tox-database.csv (part 14 of 44)
Name,CAS no,"Origin (company, synthesis method)",Shape,Initial coating/functionalization,"Diameter, nm","Length, nm",Possible impurities,"Surface area, BET (m2/g)",Other observations,Media,"Method to
maxima, var. Gelber Zentner)","20% Hoagland medium, pH 5.6 (KOH), 5.1 mM MES (2-N-morpholino-ethanesulfonic acid) + 10 mg/L gum arabic",8 days,"15 h 22 °C, 9 h 15 °C; relative humidity 14,5 h 65%, 9,5 h 70%","14.5 h daylight (18,000 lux)","Chlorophyll-content of the leaves, biomass development (root/shoot ratio), visual observations",NOEC,> 100 mg/L,No phenotypic response to CeO2 exposure. There was no direct toxic effect induced by CeO2–NPs at a concentration of 100 mg/L,,"91.9 mg/kg of CeO2 was associated with roots in the pure treatment; in the presence of FA or GA the amount of NPs associated with roots was significantly lower (32.2 mg/kg and 13.2 mg/kg, respectively) Translocation factor of Ce (defined as Ce-content ratio of shoot to root) was 0.00019","Schwabe, Franziska; Schulin, Rainer; Limbach, Ludwig K.; Stark, Wendelin; Buerge, Diane; Nowack, Bernd",Influence of two types of organic matter on interaction of CeO2 nanoparticles with plants in hydroponic culture,CHEMOSPHERE,91,4,512,520,2013,,,,,,,,,,,,,,,,,,,,,,,,,,,,,,,,,,,,,,,,,,,,,,,,,,,,,,,,,,,,,,,,,,,,,,,,,,,,,,,,,,,,,,,,,,,,,,,,,,,,,,,,,,,,,,,,,,,,,,,,,,,,,,,,,,,,,,,,,,,,,,,,,,,,,,,,,,,,,,,,,,,,,,,,,,,,,,,,,,,,,,,,,,,,,,,,,,,,,,,,,,,,,,,,,
CeO2,1306-38-3,"produced by flamespray-
synthesis",,uncoated,38,,purity 99.9%,22.3 ± 0.16,,"20% Hoagland medium, pH 5.6 (KOH), 5.1 mM MES (2-N-morpholino-ethanesulfonic acid) + 15 mg/L fulvic acid",NTA,25-250 nm (main peak 110 nm),< 0.1%,-16.4 ± 0.7 mV,plant,"pumpkin (Cucurbita
maxima, var. Gelber Zentner)","20% Hoagland medium, pH 5.6 (KOH), 5.1 mM MES (2-N-morpholino-ethanesulfonic acid) + 15 mg/L fulvic acid",8 days,"15 h 22 °C, 9 h 15 °C; relative humidity 14,5 h 65%, 9,5 h 70%","14.5 h daylight (18,000 lux)","Chlorophyll-content of the leaves, biomass development (root/shoot ratio), visual observations",NOEC,> 100 mg/L,No phenotypic response to CeO2 exposure. There was no direct toxic effect induced by CeO2–NPs at a concentration of 100 mg/L,,"91.9 mg/kg of CeO2 was associated with roots in the pure treatment; in the presence of FA or GA the amount of NPs associated with roots was significantly lower (32.2 mg/kg and 13.2 mg/kg, respectively) Translocation factor of Ce (defined as Ce-content ratio of shoot to root) was 0.00028","Schwabe, Franziska; Schulin, Rainer; Limbach, Ludwig K.; Stark, Wendelin; Buerge, Diane; Nowack, Bernd",Influence of two types of organic matter on interaction of CeO2 nanoparticles with plants in hydroponic culture,CHEMOSPHERE,91,4,512,520,2013,,,,,,,,,,,,,,,,,,,,,,,,,,,,,,,,,,,,,,,,,,,,,,,,,,,,,,,,,,,,,,,,,,,,,,,,,,,,,,,,,,,,,,,,,,,,,,,,,,,,,,,,,,,,,,,,,,,,,,,,,,,,,,,,,,,,,,,,,,,,,,,,,,,,,,,,,,,,,,,,,,,,,,,,,,,,,,,,,,,,,,,,,,,,,,,,,,,,,,,,,,,,,,,,,
CeO2,1306-38-3,"Nanobyk , Byk company",,triammonium citrate,10,,purity 99%,,,OECD algal growth medium (OECD test guideline 201),DLS,predominant peak at 11 nm; some agglomerates/ aggregates 229 nm,,-21 ± 1.4 mV,algae,Pseudokirchneriella subcapitata,OECD algal growth medium (OECD test guideline 201),72 h,22 ± 1 °C,cool white light (5000-6000 lux),"growth inhibition, fluorescence of algal cells",EC10 ,0.7 (0.5-1.0) mg/L,significant interaction (adsorption and/or uptake) between nano-CeO2 and the microalgae P. subcapitata was observed,"close adhesion of nano-CeO2 on the algal cells may lead to direct physical effects, such as cell membrane disruption, or indirect effect such as the reduction of the available light necessary to the algal growth (shading effect) or the limitation of the nutrient intake by the algal cells.",,"Manier, Nicolas; Bado-Nilles, Anne; Delalain, Patrice; Aguerre-Chariol, Olivier; Pandard, Pascal",Ecotoxicity of non-aged and aged CeO2 nanomaterials towards freshwater microalgae.,Environmental Pollution,180,,63,70,2013,,,,,,,,,,,,,,,,,,,,,,,,,,,,,,,,,,,,,,,,,,,,,,,,,,,,,,,,,,,,,,,,,,,,,,,,,,,,,,,,,,,,,,,,,,,,,,,,,,,,,,,,,,,,,,,,,,,,,,,,,,,,,,,,,,,,,,,,,,,,,,,,,,,,,,,,,,,,,,,,,,,,,,,,,,,,,,,,,,,,,,,,,,,,,,,,,,,,,,,,,,,,,,,,,
CeO2,1306-38-3,"Nanobyk , Byk company",,triammonium citrate,10,,purity 99%,,,OECD algal growth medium (OECD test guideline 201),DLS,predominant peak at 11 nm; some agglomerates/ aggregates 229 nm,,-21 ± 1.4 mV,algae,Pseudokirchneriella subcapitata,OECD algal growth medium (OECD test guideline 201),72 h,22 ± 1 °C,cool white light (5000-6000 lux),"growth inhibition, fluorescence of algal cells",EC20 ,1.5 (1.2-1.9) mg/L,significant interaction (adsorption and/or uptake) between nano-CeO2 and the microalgae P. subcapitata was observed,"close adhesion of nano-CeO2 on the algal cells may lead to direct physical effects, such as cell membrane disruption, or indirect effect such as the reduction of the available light necessary to the algal growth (shading effect) or the limitation of the nutrient intake by the algal cells.",,"Manier, Nicolas; Bado-Nilles, Anne; Delalain, Patrice; Aguerre-Chariol, Olivier; Pandard, Pascal",Ecotoxicity of non-aged and aged CeO2 nanomaterials towards freshwater microalgae.,Environmental Pollution,180,,63,70,2013,,,,,,,,,,,,,,,,,,,,,,,,,,,,,,,,,,,,,,,,,,,,,,,,,,,,,,,,,,,,,,,,,,,,,,,,,,,,,,,,,,,,,,,,,,,,,,,,,,,,,,,,,,,,,,,,,,,,,,,,,,,,,,,,,,,,,,,,,,,,,,,,,,,,,,,,,,,,,,,,,,,,,,,,,,,,,,,,,,,,,,,,,,,,,,,,,,,,,,,,,,,,,,,,,
CeO2,1306-38-3,"Nanobyk , Byk company",,triammonium citrate,10,,purity 99%,,,OECD algal growth medium (OECD test guideline 201),DLS,predominant peak at 11 nm; some agglomerates/ aggregates 229 nm,,-21 ± 1.4 mV,algae,Pseudokirchneriella subcapitata,OECD algal growth medium (OECD test guideline 201),72 h,22 ± 1 °C,cool white light (5000-6000 lux),"growth inhibition, fluorescence of algal cells",EC50,5.6 (4.8-6.4) mg/L,significant interaction (adsorption and/or uptake) between nano-CeO2 and the microalgae P. subcapitata was observed,"close adhesion of nano-CeO2 on the algal cells may lead to direct physical effects, such as cell membrane disruption, or indirect effect such as the reduction of the available light necessary to the algal growth (shading effect) or the limitation of the nutrient intake by the algal cells.",,"Manier, Nicolas; Bado-Nilles, Anne; Delalain, Patrice; Aguerre-Chariol, Olivier; Pandard, Pascal",Ecotoxicity of non-aged and aged CeO2 nanomaterials towards freshwater microalgae.,Environmental Pollution,180,,63,70,2013,,,,,,,,,,,,,,,,,,,,,,,,,,,,,,,,,,,,,,,,,,,,,,,,,,,,,,,,,,,,,,,,,,,,,,,,,,,,,,,,,,,,,,,,,,,,,,,,,,,,,,,,,,,,,,,,,,,,,,,,,,,,,,,,,,,,,,,,,,,,,,,,,,,,,,,,,,,,,,,,,,,,,,,,,,,,,,,,,,,,,,,,,,,,,,,,,,,,,,,,,,,,,,,,,
CeO2,1306-38-3,"Nanobyk , Byk company; suspension was alterated at 20 ± 1 °C under magnetic stirring (300 rpm) and lighting (4000-5000 lux, using 36 W/840, 3350 lumens cool white tubes) for 3 days",,triammonium citrate,10,,purity 99%,,,OECD algal growth medium (OECD test guideline 201),DLS,"7 µm, some agglomerates up to 10 µm",,,algae,Pseudokirchneriella subcapitata,OECD algal growth medium (OECD test guideline 201),72 h,22 ± 1 °C,cool white light (5000-6000 lux),"growth inhibition, fluorescence of algal cells",EC10 ,0.5 (0.4-0.7) mg/L,significant interaction (adsorption and/or uptake) between nano-CeO2 and the microalgae P. subcapitata was observed,"close adhesion of nano-CeO2 on the algal cells may lead to direct physical effects, such as cell membrane disruption, or indirect effect such as the reduction of the available light necessary to the algal growth (shading effect) or the limitation of the nutrient intake by the algal cells.",,"Manier, Nicolas; Bado-Nilles, Anne; Delalain, Patrice; Aguerre-Chariol, Olivier; Pandard, Pascal",Ecotoxicity of non-aged and aged CeO2 nanomaterials towards freshwater microalgae.,Environmental Pollution,180,,63,70,2013,,,,,,,,,,,,,,,,,,,,,,,,,,,,,,,,,,,,,,,,,,,,,,,,,,,,,,,,,,,,,,,,,,,,,,,,,,,,,,,,,,,,,,,,,,,,,,,,,,,,,,,,,,,,,,,,,,,,,,,,,,,,,,,,,,,,,,,,,,,,,,,,,,,,,,,,,,,,,,,,,,,,,,,,,,,,,,,,,,,,,,,,,,,,,,,,,,,,,,,,,,,,,,,,,
CeO2,1306-38-3,"Nanobyk , Byk company; suspension was alterated at 20 ± 1 °C under magnetic stirring (300 rpm) and lighting (4000-5000 lux, using 36 W/840, 3350 lumens cool white tubes) for 3 days",,triammonium citrate,10,,purity 99%,,,OECD algal growth medium (OECD test guideline 201),DLS,"7 µm, some agglomerates up to 10 µm",,,algae,Pseudokirchneriella subcapitata,OECD algal growth medium (OECD test guideline 201),72 h,22 ± 1 °C,cool white light (5000-6000 lux),"growth inhibition, fluorescence of algal cells",EC20 ,1.1 (0.9-1.3) mg/L,significant interaction (adsorption and/or uptake) between nano-CeO2 and the microalgae P. subcapitata was observed,"close adhesion of nano-CeO2 on the algal cells may lead to direct physical effects, such as cell membrane disruption, or indirect effect such as the reduction of the available light necessary to the algal growth (shading effect) or the limitation of the nutrient intake by the algal cells.",,"Manier, Nicolas; Bado-Nilles, Anne; Delalain, Patrice; Aguerre-Chariol, Olivier; Pandard, Pascal",Ecotoxicity of non-aged and aged CeO2 nanomaterials towards freshwater microalgae.,Environmental Pollution,180,,63,70,2013,,,,,,,,,,,,,,,,,,,,,,,,,,,,,,,,,,,,,,,,,,,,,,,,,,,,,,,,,,,,,,,,,,,,,,,,,,,,,,,,,,,,,,,,,,,,,,,,,,,,,,,,,,,,,,,,,,,,,,,,,,,,,,,,,,,,,,,,,,,,,,,,,,,,,,,,,,,,,,,,,,,,,,,,,,,,,,,,,,,,,,,,,,,,,,,,,,,,,,,,,,,,,,,,,
CeO2,1306-38-3,"Nanobyk , Byk company; suspension was alterated at 20 ± 1 °C under magnetic stirring (300 rpm) and lighting (4000-5000 lux, using 36 W/840, 3350 lumens cool white tubes) for 3 days",,triammonium citrate,10,,purity 99%,,,OECD algal growth medium (OECD test guideline 201),DLS,"7 µm, some agglomerates up to 10 µm",,,algae,Pseudokirchneriella subcapitata,OECD algal growth medium (OECD test guideline 201),72 h,22 ± 1 °C,cool white light (5000-6000 lux),"growth inhibition, fluorescence of algal cells",EC50,4.1 (3.7-4.5) mg/L,significant interaction (adsorption and/or uptake) between nano-CeO2 and the microalgae P. subcapitata was observed,"close adhesion of nano-CeO2 on the algal cells may lead to direct physical effects, such as cell membrane disruption, or indirect effect such as the reduction of the available light necessary to the algal growth (shading effect) or the limitation of the nutrient intake by the algal cells.",,"Manier, Nicolas; Bado-Nilles, Anne; Delalain, Patrice; Aguerre-Chariol, Olivier; Pandard, Pascal",Ecotoxicity of non-aged and aged CeO2 nanomaterials towards freshwater microalgae.,Environmental Pollution,180,,63,70,2013,,,,,,,,,,,,,,,,,,,,,,,,,,,,,,,,,,,,,,,,,,,,,,,,,,,,,,,,,,,,,,,,,,,,,,,,,,,,,,,,,,,,,,,,,,,,,,,,,,,,,,,,,,,,,,,,,,,,,,,,,,,,,,,,,,,,,,,,,,,,,,,,,,,,,,,,,,,,,,,,,,,,,,,,,,,,,,,,,,,,,,,,,,,,,,,,,,,,,,,,,,,,,,,,,
CeO2,1306-38-3,"Nanobyk , Byk company; suspension was alterated at 20 ± 1 °C under magnetic stirring (300 rpm) and lighting (4000-5000 lux, using 36 W/840, 3350 lumens cool white tubes) for 1 month",,triammonium citrate,10,,purity 99%,,,OECD algal growth medium (OECD test guideline 201),DLS,"7 µm, some agglomerates up to 10-20 µm",,,algae,Pseudokirchneriella subcapitata,OECD algal growth medium (OECD test guideline 201),72 h,22 ± 1 °C,cool white light (5000-6000 lux),"growth inhibition, fluorescence of algal cells",EC10 ,1.8 (1.5-2.5) mg/L,significant interaction (adsorption and/or uptake) between nano-CeO2 and the microalgae P. subcapitata was observed,"close adhesion of nano-CeO2 on the algal cells may lead to direct physical effects, such as cell membrane disruption, or indirect effect such as the reduction of the available light necessary to the algal growth (shading effect) or the limitation of the nutrient intake by the algal cells.",,"Manier, Nicolas; Bado-Nilles, Anne; Delalain, Patrice; Aguerre-Chariol, Olivier; Pandard, Pascal",Ecotoxicity of non-aged and aged CeO2 nanomaterials towards freshwater microalgae.,Environmental Pollution,180,,63,70,2013,,,,,,,,,,,,,,,,,,,,,,,,,,,,,,,,,,,,,,,,,,,,,,,,,,,,,,,,,,,,,,,,,,,,,,,,,,,,,,,,,,,,,,,,,,,,,,,,,,,,,,,,,,,,,,,,,,,,,,,,,,,,,,,,,,,,,,,,,,,,,,,,,,,,,,,,,,,,,,,,,,,,,,,,,,,,,,,,,,,,,,,,,,,,,,,,,,,,,,,,,,,,,,,,,
CeO2,1306-38-3,"Nanobyk , Byk company; suspension was alterated at 20 ± 1 °C under magnetic stirring (300 rpm) and lighting (4000-5000 lux, using 36 W/840, 3350 lumens cool white tubes) for 1 month",,triammonium citrate,10,,purity 99%,,,OECD algal growth medium (OECD test guideline 201),DLS,"7 µm, some agglomerates up to 10-20 µm",,,algae,Pseudokirchneriella subcapitata,OECD algal growth medium (OECD test guideline 201),72 h,22 ± 1 °C,cool white light (5000-6000 lux),"growth inhibition, fluorescence of algal cells",EC20 ,2.8 (2.4-3.6) mg/L,significant interaction (adsorption and/or uptake) between nano-CeO2 and the microalgae P. subcapitata was observed,"close adhesion of nano-CeO2 on the algal cells may lead to direct physical effects, such as cell membrane disruption, or indirect effect such as the reduction of the available light necessary to the algal growth (shading effect) or the limitation of the nutrient intake by the algal cells.",,"Manier, Nicolas; Bado-Nilles, Anne; Delalain, Patrice; Aguerre-Chariol, Olivier; Pandard, Pascal",Ecotoxicity of non-aged and aged CeO2 nanomaterials towards freshwater microalgae.,Environmental Pollution,180,,63,70,2013,,,,,,,,,,,,,,,,,,,,,,,,,,,,,,,,,,,,,,,,,,,,,,,,,,,,,,,,,,,,,,,,,,,,,,,,,,,,,,,,,,,,,,,,,,,,,,,,,,,,,,,,,,,,,,,,,,,,,,,,,,,,,,,,,,,,,,,,,,,,,,,,,,,,,,,,,,,,,,,,,,,,,,,,,,,,,,,,,,,,,,,,,,,,,,,,,,,,,,,,,,,,,,,,,
CeO2,1306-38-3,"Nanobyk , Byk company; suspension was alterated at 20 ± 1 °C under magnetic stirring (300 rpm) and lighting (4000-5000 lux, using 36 W/840, 3350 lumens cool white tubes) for 1 month",,triammonium citrate,10,,purity 99%,,,OECD algal growth medium (OECD test guideline 201),DLS,"7 µm, some agglomerates up to 10-20 µm",,,algae,Pseudokirchneriella subcapitata,OECD algal growth medium (OECD test guideline 201),72 h,22 ± 1 °C,cool white light (5000-6000 lux),"growth inhibition, fluorescence of algal cells",EC50,6.2 (5.5-6.9) mg/L,significant interaction (adsorption and/or uptake) between nano-CeO2 and the microalgae P. subcapitata was observed,"close adhesion of nano-CeO2 on the algal cells may lead to direct physical effects, such as cell membrane disruption, or indirect effect such as the reduction of the available light necessary to the algal growth (shading effect) or the limitation of the nutrient intake by the algal cells.",,"Manier, Nicolas; Bado-Nilles, Anne; Delalain, Patrice; Aguerre-Chariol, Olivier; Pandard, Pascal",Ecotoxicity of non-aged and aged CeO2 nanomaterials towards freshwater microalgae.,Environmental Pollution,180,,63,70,2013,,,,,,,,,,,,,,,,,,,,,,,,,,,,,,,,,,,,,,,,,,,,,,,,,,,,,,,,,,,,,,,,,,,,,,,,,,,,,,,,,,,,,,,,,,,,,,,,,,,,,,,,,,,,,,,,,,,,,,,,,,,,,,,,,,,,,,,,,,,,,,,,,,,,,,,,,,,,,,,,,,,,,,,,,,,,,,,,,,,,,,,,,,,,,,,,,,,,,,,,,,,,,,,,,
CeO2,1306-38-3,Rhodia Chemicals,pseudo-spherical,,3 ± 1 ,,98% purity,110,,"commercialized natural water (Cristaline, France; pH 8.5, 290 mg/L HCO3-, 5 mg/L SO42-, 4 mg/L Cl-, 39 mg/L Ca2+, 25 mg/L Mg2+, 19 mg/L Na+, 1.5 mg/L K+)",DLS,"in pure water 8 nm, in natural water 10-1000 µm",,-10 ± 2 mV,crustacean,Daphnia pulex,"commercialized natural water (Cristaline, France; pH 8.5, 290 mg/L HCO3-, 5 mg/L SO42-, 4 mg/L Cl-, 39 mg/L Ca2+, 25 mg/L Mg2+, 19 mg/L Na+, 1.5 mg/L K+)",48 h,20 ± 2 °C,10-h/14-h light/dark cycle,immobility,EC50,91.79 mg/L,The toxic effects increased with increasing exposure duration. No change of the hop frequency -i.e. number of downward thrusting of the second antennae below the helmet and then back above per minute- was observed.,"Lower swimming capacity may directly impact daphnids' energy uptake and storage, and energetic metabolism. An impaired capacity to swim decreases the water current, and consequently the O2 uptake by the organisms leading to anaerobiosis.","After a 48 h of exposure to 10 mg/L of CeO2 NPs, no or only very slight accumulation was observed with D. pulex.","Artells, Ester; Issartel, Julien; Auffan, Melanie; Borschneck, Daniel; Thill, Antoine; Tella, Marie; Brousset, Lenka; Rose, Jerome; Bottero, Jean-Yves; Thiery, Alain",Exposure to Cerium Dioxide Nanoparticles Differently Affect Swimming Performance and Survival in Two Daphnid Species,PLOS ONE,8,8,e71260,,2013,,,,,,,,,,,,,,,,,,,,,,,,,,,,,,,,,,,,,,,,,,,,,,,,,,,,,,,,,,,,,,,,,,,,,,,,,,,,,,,,,,,,,,,,,,,,,,,,,,,,,,,,,,,,,,,,,,,,,,,,,,,,,,,,,,,,,,,,,,,,,,,,,,,,,,,,,,,,,,,,,,,,,,,,,,,,,,,,,,,,,,,,,,,,,,,,,,,,,,,,,,,,,,,,,
CeO2,1306-38-3,Rhodia Chemicals,pseudo-spherical,,3 ± 1 ,,98% purity,110,,"commercialized natural water (Cristaline, France; pH 8.5, 290 mg/L HCO3-, 5 mg/L SO42-, 4 mg/L Cl-, 39 mg/L Ca2+, 25 mg/L Mg2+, 19 mg/L Na+, 1.5 mg/L K+)",DLS,"in pure water 8 nm, in natural water 10-1000 µm",,-10 ± 2 mV,crustacean,Daphnia pulex,"commercialized natural water (Cristaline, France; pH 8.5, 290 mg/L HCO3-, 5 mg/L SO42-, 4 mg/L Cl-, 39 mg/L Ca2+, 25 mg/L Mg2+, 19 mg/L Na+, 1.5 mg/L K+)",72 h,20 ± 2 °C,10-h/14-h light/dark cycle,immobility,EC50,0.94 mg/L,The toxic effects increased with increasing exposure duration. No change of the hop frequency -i.e. number of downward thrusting of the second antennae below the helmet and then back above per minute- was observed.,"Lower swimming capacity may directly impact daphnids' energy uptake and storage, and energetic metabolism. An impaired capacity to swim decreases the water current, and consequently the O2 uptake by the organisms leading to anaerobiosis.","After a 48 h of exposure to 10 mg/L of CeO2 NPs, no or only very slight accumulation was observed with D. pulex.","Artells, Ester; Issartel, Julien; Auffan, Melanie; Borschneck, Daniel; Thill, Antoine; Tella, Marie; Brousset, Lenka; Rose, Jerome; Bottero, Jean-Yves; Thiery, Alain",Exposure to Cerium Dioxide Nanoparticles Differently Affect Swimming Performance and Survival in Two Daphnid Species,PLOS ONE,8,8,e71260,,2013,,,,,,,,,,,,,,,,,,,,,,,,,,,,,,,,,,,,,,,,,,,,,,,,,,,,,,,,,,,,,,,,,,,,,,,,,,,,,,,,,,,,,,,,,,,,,,,,,,,,,,,,,,,,,,,,,,,,,,,,,,,,,,,,,,,,,,,,,,,,,,,,,,,,,,,,,,,,,,,,,,,,,,,,,,,,,,,,,,,,,,,,,,,,,,,,,,,,,,,,,,,,,,,,,
CeO2,1306-38-3,Rhodia Chemicals,pseudo-spherical,,3 ± 1 ,,98% purity,110,,"commercialized natural water (Cristaline, France; pH 8.5, 290 mg/L HCO3-, 5 mg/L SO42-, 4 mg/L Cl-, 39 mg/L Ca2+, 25 mg/L Mg2+, 19 mg/L Na+, 1.5 mg/L K+)",DLS,"in pure water 8 nm, in natural water 10-1000 µm",,-10 ± 2 mV,crustacean,Daphnia pulex,"commercialized natural water (Cristaline, France; pH 8.5, 290 mg/L HCO3-, 5 mg/L SO42-, 4 mg/L Cl-, 39 mg/L Ca2+, 25 mg/L Mg2+, 19 mg/L Na+, 1.5 mg/L K+)",96 h,20 ± 2 °C,10-h/14-h light/dark cycle,immobility,EC50,0.78 mg/L,The toxic effects increased with increasing exposure duration. No change of the hop frequency -i.e. number of downward thrusting of the second antennae below the helmet and then back above per minute- was observed.,"Lower swimming capacity may directly impact daphnids' energy uptake and storage, and energetic metabolism. An impaired capacity to swim decreases the water current, and consequently the O2 uptake by the organisms leading to anaerobiosis.","After a 48 h of exposure to 10 mg/L of CeO2 NPs, no or only very slight accumulation was observed with D. pulex.","Artells, Ester; Issartel, Julien; Auffan, Melanie; Borschneck, Daniel; Thill, Antoine; Tella, Marie; Brousset, Lenka; Rose, Jerome; Bottero, Jean-Yves; Thiery, Alain",Exposure to Cerium Dioxide Nanoparticles Differently Affect Swimming Performance and Survival in Two Daphnid Species,PLOS ONE,8,8,e71260,,2013,,,,,,,,,,,,,,,,,,,,,,,,,,,,,,,,,,,,,,,,,,,,,,,,,,,,,,,,,,,,,,,,,,,,,,,,,,,,,,,,,,,,,,,,,,,,,,,,,,,,,,,,,,,,,,,,,,,,,,,,,,,,,,,,,,,,,,,,,,,,,,,,,,,,,,,,,,,,,,,,,,,,,,,,,,,,,,,,,,,,,,,,,,,,,,,,,,,,,,,,,,,,,,,,,
CeO2,1306-38-3,Rhodia Chemicals,pseudo-spherical,,3 ± 1 ,,98% purity,110,,"commercialized natural water (Cristaline, France; pH 8.5, 290 mg/L HCO3-, 5 mg/L SO42-, 4 mg/L Cl-, 39 mg/L Ca2+, 25 mg/L Mg2+, 19 mg/L Na+, 1.5 mg/L K+)",DLS,"in pure water 8 nm, in natural water 10-1000 µm",,-10 ± 2 mV,crustacean,Daphnia similis,"commercialized natural water (Cristaline, France; pH 8.5, 290 mg/L HCO3-, 5 mg/L SO42-, 4 mg/L Cl-, 39 mg/L Ca2+, 25 mg/L Mg2+, 19 mg/L Na+, 1.5 mg/L K+)",48 h,20 ± 2 °C,10-h/14-h light/dark cycle,immobility,EC50,0.26 mg/L,"The toxic effects increased with increasing exposure duration. After 72 h, in 0.1 mg/L only few surviving
specimens are found. This data is not sufficient to calculate the 72-h and 96-h EC50. No change of the hop frequency -i.e. number of downward thrusting of the second antennae below the helmet and then back above per minute- was observed","Lower swimming capacity may directly impact daphnids' energy uptake and storage, and energetic metabolism. An impaired capacity to swim decreases the water current, and consequently the O2 uptake by the organisms leading to anaerobiosis.","After a 48 h of exposure to 10 mg/L of CeO2 NPs, D. similis accumulated a significant amount of particles onto the distal spine and onto specific areas of the carapace.","Artells, Ester; Issartel, Julien; Auffan, Melanie; Borschneck, Daniel; Thill, Antoine; Tella, Marie; Brousset, Lenka; Rose, Jerome; Bottero, Jean-Yves; Thiery, Alain",Exposure to Cerium Dioxide Nanoparticles Differently Affect Swimming Performance and Survival in Two Daphnid Species,PLOS ONE,8,8,e71260,,2013,,,,,,,,,,,,,,,,,,,,,,,,,,,,,,,,,,,,,,,,,,,,,,,,,,,,,,,,,,,,,,,,,,,,,,,,,,,,,,,,,,,,,,,,,,,,,,,,,,,,,,,,,,,,,,,,,,,,,,,,,,,,,,,,,,,,,,,,,,,,,,,,,,,,,,,,,,,,,,,,,,,,,,,,,,,,,,,,,,,,,,,,,,,,,,,,,,,,,,,,,,,,,,,,,
CeO2,1306-38-3,Rhodia Chemicals,pseudo-spherical,,3 ± 1 ,,98% purity,110,,"commercialized natural water (Cristaline, France; pH 8.5, 290 mg/L HCO3-, 5 mg/L SO42-, 4 mg/L Cl-, 39 mg/L Ca2+, 25 mg/L Mg2+, 19 mg/L Na+, 1.5 mg/L K+)",DLS,"in pure water 8 nm, in natural water 10-1000 µm",,-10 ± 2 mV,crustacean,Daphnia pulex,"commercialized natural water (Cristaline, France; pH 8.5, 290 mg/L HCO3-, 5 mg/L SO42-, 4 mg/L Cl-, 39 mg/L Ca2+, 25 mg/L Mg2+, 19 mg/L Na+, 1.5 mg/L K+)",48 h,20 ± 2 °C,10-h/14-h light/dark cycle,decrease in swimming velocity,EC30,1 mg/L,The toxic effects increased with increasing exposure duration. No change of the hop frequency -i.e. number of downward thrusting of the second antennae below the helmet and then back above per minute- was observed.,"Lower swimming capacity may directly impact daphnids' energy uptake and storage, and energetic metabolism. An impaired capacity to swim decreases the water current, and consequently the O2 uptake by the organisms leading to anaerobiosis.","After a 48 h of exposure to 10 mg/L of CeO2 NPs, no or only very slight accumulation was observed with D. pulex.","Artells, Ester; Issartel, Julien; Auffan, Melanie; Borschneck, Daniel; Thill, Antoine; Tella, Marie; Brousset, Lenka; Rose, Jerome; Bottero, Jean-Yves; Thiery, Alain",Exposure to Cerium Dioxide Nanoparticles Differently Affect Swimming Performance and Survival in Two Daphnid Species,PLOS ONE,8,8,e71260,,2013,,,,,,,,,,,,,,,,,,,,,,,,,,,,,,,,,,,,,,,,,,,,,,,,,,,,,,,,,,,,,,,,,,,,,,,,,,,,,,,,,,,,,,,,,,,,,,,,,,,,,,,,,,,,,,,,,,,,,,,,,,,,,,,,,,,,,,,,,,,,,,,,,,,,,,,,,,,,,,,,,,,,,,,,,,,,,,,,,,,,,,,,,,,,,,,,,,,,,,,,,,,,,,,,,
CeO2,1306-38-3,Rhodia Chemicals,pseudo-spherical,,3 ± 1 ,,98% purity,110,,"commercialized natural water (Cristaline, France; pH 8.5, 290 mg/L HCO3-, 5 mg/L SO42-, 4 mg/L Cl-, 39 mg/L Ca2+, 25 mg/L Mg2+, 19 mg/L Na+, 1.5 mg/L K+)",DLS,"in pure water 8 nm, in natural water 10-1000 µm",,-10 ± 2 mV,crustacean,Daphnia similis,"commercialized natural water (Cristaline, France; pH 8.5, 290 mg/L HCO3-, 5 mg/L SO42-, 4 mg/L Cl-, 39 mg/L Ca2+, 25 mg/L Mg2+, 19 mg/L Na+, 1.5 mg/L K+)",48 h,20 ± 2 °C,10-h/14-h light/dark cycle,decrease in swimming velocity,EC40,1 mg/L,"The toxic effects increased with increasing exposure duration. After 72 h, in 0.1 mg/L only few surviving
specimens are found. This data is not sufficient to calculate the 72-h and 96-h EC50. No change of the hop frequency -i.e. number of downward thrusting of the second antennae below the helmet and then back above per minute- was observed","Lower swimming capacity may directly impact daphnids' energy uptake and storage, and energetic metabolism. An impaired capacity to swim decreases the water current, and consequently the O2 uptake by the organisms leading to anaerobiosis.","After a 48 h of exposure to 10 mg/L of CeO2 NPs, D. similis accumulated a significant amount of particles onto the distal spine and onto specific areas of the carapace.","Artells, Ester; Issartel, Julien; Auffan, Melanie; Borschneck, Daniel; Thill, Antoine; Tella, Marie; Brousset, Lenka; Rose, Jerome; Bottero, Jean-Yves; Thiery, Alain",Exposure to Cerium Dioxide Nanoparticles Differently Affect Swimming Performance and Survival in Two Daphnid Species,PLOS ONE,8,8,e71260,,2013,,,,,,,,,,,,,,,,,,,,,,,,,,,,,,,,,,,,,,,,,,,,,,,,,,,,,,,,,,,,,,,,,,,,,,,,,,,,,,,,,,,,,,,,,,,,,,,,,,,,,,,,,,,,,,,,,,,,,,,,,,,,,,,,,,,,,,,,,,,,,,,,,,,,,,,,,,,,,,,,,,,,,,,,,,,,,,,,,,,,,,,,,,,,,,,,,,,,,,,,,,,,,,,,,
CeO2,1306-38-3,made by flame spray synthesis using chlorine-free carboxylate precursors,nearly spherical,noncoated,20-50 ,,,32,,ultrapure water,X-ray disk centrifugation,20-100 nm,,47.4 mV,bacteria,bacteria from sludge,"fresh clearing sludge + 10 gram per hour of the synthetic waste water concentrate 50x (4g/L peptone casein pancreatic digest, 2.75g/L meat extract, 0.75g/L urea, 0.175g/L sodium chloride, 0.10g/L CaCl2 * 2 H2O, 0.05g/L MgSO4 * 7 H2O, 0.7g/L K2HPO4, 4.9g/L NaHCO3) and drinking water to adjust the total feed at 500 gram per hour",3 h,,,respiration rate,NOEC,1000 ppm,,,,"Limbach, Ludwig K.; Bereiter, Robert; Mueller, Elisabeth; Krebs, Rolf; Gaelli, Rene; Stark, Wendelin J.",Removal of oxide nanoparticles in a model wastewater treatment plant: Influence of agglomeration and surfactants on clearing efficiency,ENVIRONMENTAL SCIENCE & TECHNOLOGY,42,15,5828,5833,2008,,,,,,,,,,,,,,,,,,,,,,,,,,,,,,,,,,,,,,,,,,,,,,,,,,,,,,,,,,,,,,,,,,,,,,,,,,,,,,,,,,,,,,,,,,,,,,,,,,,,,,,,,,,,,,,,,,,,,,,,,,,,,,,,,,,,,,,,,,,,,,,,,,,,,,,,,,,,,,,,,,,,,,,,,,,,,,,,,,,,,,,,,,,,,,,,,,,,,,,,,,,,,,,,,
CeO2,1306-38-3,"synthesized by the supercritical synthesis method (distilled water was heated to a desired temperature, the solution of the metal precursor Ce(NO3)3 and ammonia water for pH control, was pumped into the system and mixed with supercritical water. The synthesized cerium oxide was collected by filter, and this was followed by spray drying to obtain the final product)",,noncoated,15,,,56.37,,,,,,,crustacean,Daphnia magna,"OECD, 1984. Guidelines for Testing of Chemicals, vol. 1, section 2. Effects on Biotic Systems, Daphnia magna Acute Immobilization Test 202. ",96 h,"OECD, 1984. Guidelines for Testing of Chemicals, vol. 1, section 2. Effects on Biotic Systems, Daphnia magna Acute Immobilization Test 202. ","OECD, 1984. Guidelines for Testing of Chemicals, vol. 1, section 2. Effects on Biotic Systems, Daphnia magna Acute Immobilization Test 202. ",mortality,LOEC ,1 mg/L,Tail and olive tail moments increased in Comet assay; smaller-sized CeO2 nanoparticles seemed to cause more DNA strand breaks.,"CeO2 may have genotoxic effects, given that DNA strand breaks increased when exposed to this nanoparticle.",,"Lee, Si-Won; Kim, Sung-Man; Choi, Jinhee",Genotoxicity and ecotoxicity assays using the freshwater crustacean Daphnia magna and the larva of the aquatic midge Chironomus riparius to screen the ecological risks of nanoparticle exposure,ENVIRONMENTAL TOXICOLOGY AND PHARMACOLOGY,28,1,86,91,2009,,,,,,,,,,,,,,,,,,,,,,,,,,,,,,,,,,,,,,,,,,,,,,,,,,,,,,,,,,,,,,,,,,,,,,,,,,,,,,,,,,,,,,,,,,,,,,,,,,,,,,,,,,,,,,,,,,,,,,,,,,,,,,,,,,,,,,,,,,,,,,,,,,,,,,,,,,,,,,,,,,,,,,,,,,,,,,,,,,,,,,,,,,,,,,,,,,,,,,,,,,,,,,,,,
CeO2,1306-38-3,"synthesized by the supercritical synthesis method (distilled water was heated to a desired temperature, the solution of the metal precursor Ce(NO3)3 and ammonia water for pH control, was pumped into the system and mixed with supercritical water. The synthesized cerium oxide was collected by filter, and this was followed by spray drying to obtain the final product)",,noncoated,30,,,9.284,,,,,,,crustacean,Daphnia magna,"OECD, 1984. Guidelines for Testing of Chemicals, vol. 1, section 2. Effects on Biotic Systems, Daphnia magna Acute Immobilization Test 202. ",96 h,"OECD, 1984. Guidelines for Testing of Chemicals, vol. 1, section 2. Effects on Biotic Systems, Daphnia magna Acute Immobilization Test 202. ","OECD, 1984. Guidelines for Testing of Chemicals, vol. 1, section 2. Effects on Biotic Systems, Daphnia magna Acute Immobilization Test 202. ",mortality,NOEC,1 mg/L,Tail and olive tail moments increased in Comet assay; smaller-sized CeO2 nanoparticles seemed to cause more DNA strand breaks.,"CeO2 may have genotoxic effects, given that DNA strand breaks increased when exposed to this nanoparticle.",,"Lee, Si-Won; Kim, Sung-Man; Choi, Jinhee",Genotoxicity and ecotoxicity assays using the freshwater crustacean Daphnia magna and the larva of the aquatic midge Chironomus riparius to screen the ecological risks of nanoparticle exposure,ENVIRONMENTAL TOXICOLOGY AND PHARMACOLOGY,28,1,86,91,2009,,,,,,,,,,,,,,,,,,,,,,,,,,,,,,,,,,,,,,,,,,,,,,,,,,,,,,,,,,,,,,,,,,,,,,,,,,,,,,,,,,,,,,,,,,,,,,,,,,,,,,,,,,,,,,,,,,,,,,,,,,,,,,,,,,,,,,,,,,,,,,,,,,,,,,,,,,,,,,,,,,,,,,,,,,,,,,,,,,,,,,,,,,,,,,,,,,,,,,,,,,,,,,,,,
CeO2,1306-38-3,"synthesized by the supercritical synthesis method (distilled water was heated to a desired temperature, the solution of the metal precursor Ce(NO3)3 and ammonia water for pH control, was pumped into the system and mixed with supercritical water. The synthesized cerium oxide was collected by filter, and this was followed by spray drying to obtain the final product)",,noncoated,15,,,56.37,,,,,,,crustacean,Daphnia magna,"OECD, 1998. Guidelines for Testing of Chemicals, vol. 1, section 2. Effects on Biotic Systems, Daphnia magna Reproduction Test 211.",96 h,"OECD, 1998. Guidelines for Testing of Chemicals, vol. 1, section 2. Effects on Biotic Systems, Daphnia magna Reproduction Test 211.","OECD, 1998. Guidelines for Testing of Chemicals, vol. 1, section 2. Effects on Biotic Systems, Daphnia magna Reproduction Test 211.",reproduction,NOEC,1 mg/L,Tail and olive tail moments increased in Comet assay; smaller-sized CeO2 nanoparticles seemed to cause more DNA strand breaks.,"CeO2 may have genotoxic effects, given that DNA strand breaks increased when exposed to this nanoparticle.",,"Lee, Si-Won; Kim, Sung-Man; Choi, Jinhee",Genotoxicity and ecotoxicity assays using the freshwater crustacean Daphnia magna and the larva of the aquatic midge Chironomus riparius to screen the ecological risks of nanoparticle exposure,ENVIRONMENTAL TOXICOLOGY AND PHARMACOLOGY,28,1,86,91,2009,,,,,,,,,,,,,,,,,,,,,,,,,,,,,,,,,,,,,,,,,,,,,,,,,,,,,,,,,,,,,,,,,,,,,,,,,,,,,,,,,,,,,,,,,,,,,,,,,,,,,,,,,,,,,,,,,,,,,,,,,,,,,,,,,,,,,,,,,,,,,,,,,,,,,,,,,,,,,,,,,,,,,,,,,,,,,,,,,,,,,,,,,,,,,,,,,,,,,,,,,,,,,,,,,
CeO2,1306-38-3,"synthesized by the supercritical synthesis method (distilled water was heated to a desired temperature, the solution of the metal precursor Ce(NO3)3 and ammonia water for pH control, was pumped into the system and mixed with supercritical water. The synthesized cerium oxide was collected by filter, and this was followed by spray drying to obtain the final product)",,noncoated,30,,,9.284,,,,,,,crustacean,Daphnia magna,"OECD, 1998. Guidelines for Testing of Chemicals, vol. 1, section 2. Effects on Biotic Systems, Daphnia magna Reproduction Test 211.",96 h,"OECD, 1998. Guidelines for Testing of Chemicals, vol. 1, section 2. Effects on Biotic Systems, Daphnia magna Reproduction Test 211.","OECD, 1998. Guidelines for Testing of Chemicals, vol. 1, section 2. Effects on Biotic Systems, Daphnia magna Reproduction Test 211.",reproduction,NOEC,1 mg/L,Tail and olive tail moments increased in Comet assay; smaller-sized CeO2 nanoparticles seemed to cause more DNA strand breaks.,"CeO2 may have genotoxic effects, given that DNA strand breaks increased when exposed to this nanoparticle.",,"Lee, Si-Won; Kim, Sung-Man; Choi, Jinhee",Genotoxicity and ecotoxicity assays using the freshwater crustacean Daphnia magna and the larva of the aquatic midge Chironomus riparius to screen the ecological risks of nanoparticle exposure,ENVIRONMENTAL TOXICOLOGY AND PHARMACOLOGY,28,1,86,91,2009,,,,,,,,,,,,,,,,,,,,,,,,,,,,,,,,,,,,,,,,,,,,,,,,,,,,,,,,,,,,,,,,,,,,,,,,,,,,,,,,,,,,,,,,,,,,,,,,,,,,,,,,,,,,,,,,,,,,,,,,,,,,,,,,,,,,,,,,,,,,,,,,,,,,,,,,,,,,,,,,,,,,,,,,,,,,,,,,,,,,,,,,,,,,,,,,,,,,,,,,,,,,,,,,,
CeO2,1306-38-3,"synthesized by the supercritical synthesis method (distilled water was heated to a desired temperature, the solution of the metal precursor Ce(NO3)3 and ammonia water for pH control, was pumped into the system and mixed with supercritical water. The synthesized cerium oxide was collected by filter, and this was followed by spray drying to obtain the final product)",,noncoated,15,,,56.37,,,,,,,insect,Chironomus riparius,dechlorinated tap water and acid-washed sand with aeration,24 h,20 ± 1 °C,16-h/8-h light/dark cycle,mortality,EC15,1 mg/L,Tail and olive tail moments increased in Comet assay; smaller-sized CeO2 nanoparticles seemed to cause more DNA strand breaks.,"CeO2 may have genotoxic effects, given that DNA strand breaks increased when exposed to this nanoparticle.",,"Lee, Si-Won; Kim, Sung-Man; Choi, Jinhee",Genotoxicity and ecotoxicity assays using the freshwater crustacean Daphnia magna and the larva of the aquatic midge Chironomus riparius to screen the ecological risks of nanoparticle exposure,ENVIRONMENTAL TOXICOLOGY AND PHARMACOLOGY,28,1,86,91,2009,,,,,,,,,,,,,,,,,,,,,,,,,,,,,,,,,,,,,,,,,,,,,,,,,,,,,,,,,,,,,,,,,,,,,,,,,,,,,,,,,,,,,,,,,,,,,,,,,,,,,,,,,,,,,,,,,,,,,,,,,,,,,,,,,,,,,,,,,,,,,,,,,,,,,,,,,,,,,,,,,,,,,,,,,,,,,,,,,,,,,,,,,,,,,,,,,,,,,,,,,,,,,,,,,
CeO2,1306-38-3,"synthesized by the supercritical synthesis method (distilled water was heated to a desired temperature, the solution of the metal precursor Ce(NO3)3 and ammonia water for pH control, was pumped into the system and mixed with supercritical water. The synthesized cerium oxide was collected by filter, and this was followed by spray drying to obtain the final product)",,noncoated,30,,,9.284,,,,,,,insect,Chironomus riparius,dechlorinated tap water and acid-washed sand with aeration,24 h,20 ± 1 °C,16-h/8-h light/dark cycle,mortality,EC10 ,1 mg/L,Tail and olive tail moments increased in Comet assay; smaller-sized CeO2 nanoparticles seemed to cause more DNA strand breaks.,"CeO2 may have genotoxic effects, given that DNA strand breaks increased when exposed to this nanoparticle.",,"Lee, Si-Won; Kim, Sung-Man; Choi, Jinhee",Genotoxicity and ecotoxicity assays using the freshwater crustacean Daphnia magna and the larva of the aquatic midge Chironomus riparius to screen the ecological risks of nanoparticle exposure,ENVIRONMENTAL TOXICOLOGY AND PHARMACOLOGY,28,1,86,91,2009,,,,,,,,,,,,,,,,,,,,,,,,,,,,,,,,,,,,,,,,,,,,,,,,,,,,,,,,,,,,,,,,,,,,,,,,,,,,,,,,,,,,,,,,,,,,,,,,,,,,,,,,,,,,,,,,,,,,,,,,,,,,,,,,,,,,,,,,,,,,,,,,,,,,,,,,,,,,,,,,,,,,,,,,,,,,,,,,,,,,,,,,,,,,,,,,,,,,,,,,,,,,,,,,,
CeO2,1306-38-3,"synthesized by the supercritical synthesis method (distilled water was heated to a desired temperature, the solution of the metal precursor Ce(NO3)3 and ammonia water for pH control, was pumped into the system and mixed with supercritical water. The synthesized cerium oxide was collected by filter, and this was followed by spray drying to obtain the final product)",,noncoated,15,,,56.37,,,,,,,insect,Chironomus riparius,dechlorinated tap water and acid-washed sand with aeration,24 h,20 ± 1 °C,16-h/8-h light/dark cycle,growth,NOEC,1 mg/L,Tail and olive tail moments increased in Comet assay; smaller-sized CeO2 nanoparticles seemed to cause more DNA strand breaks.,"CeO2 may have genotoxic effects, given that DNA strand breaks increased when exposed to this nanoparticle.",,"Lee, Si-Won; Kim, Sung-Man; Choi, Jinhee",Genotoxicity and ecotoxicity assays using the freshwater crustacean Daphnia magna and the larva of the aquatic midge Chironomus riparius to screen the ecological risks of nanoparticle exposure,ENVIRONMENTAL TOXICOLOGY AND PHARMACOLOGY,28,1,86,91,2009,,,,,,,,,,,,,,,,,,,,,,,,,,,,,,,,,,,,,,,,,,,,,,,,,,,,,,,,,,,,,,,,,,,,,,,,,,,,,,,,,,,,,,,,,,,,,,,,,,,,,,,,,,,,,,,,,,,,,,,,,,,,,,,,,,,,,,,,,,,,,,,,,,,,,,,,,,,,,,,,,,,,,,,,,,,,,,,,,,,,,,,,,,,,,,,,,,,,,,,,,,,,,,,,,
CeO2,1306-38-3,"synthesized by the supercritical synthesis method (distilled water was heated to a desired temperature, the solution of the metal precursor Ce(NO3)3 and ammonia water for pH control, was pumped into the system and mixed with supercritical water. The synthesized cerium oxide was collected by filter, and this was followed by spray drying to obtain the final product)",,noncoated,30,,,9.284,,,,,,,insect,Chironomus riparius,dechlorinated tap water and acid-washed sand with aeration,24 h,20 ± 1 °C,16-h/8-h light/dark cycle,growth,NOEC,1 mg/L,Tail and olive tail moments increased in Comet assay; smaller-sized CeO2 nanoparticles seemed to cause more DNA strand breaks.,"CeO2 may have genotoxic effects, given that DNA strand breaks increased when exposed to this nanoparticle.",,"Lee, Si-Won; Kim, Sung-Man; Choi, Jinhee",Genotoxicity and ecotoxicity assays using the freshwater crustacean Daphnia magna and the larva of the aquatic midge Chironomus riparius to screen the ecological risks of nanoparticle exposure,ENVIRONMENTAL TOXICOLOGY AND PHARMACOLOGY,28,1,86,91,2009,,,,,,,,,,,,,,,,,,,,,,,,,,,,,,,,,,,,,,,,,,,,,,,,,,,,,,,,,,,,,,,,,,,,,,,,,,,,,,,,,,,,,,,,,,,,,,,,,,,,,,,,,,,,,,,,,,,,,,,,,,,,,,,,,,,,,,,,,,,,,,,,,,,,,,,,,,,,,,,,,,,,,,,,,,,,,,,,,,,,,,,,,,,,,,,,,,,,,,,,,,,,,,,,,
CeO2,1306-38-3,Ce3+ ions from Ce(NO3)3 salt are oxidized at basic pH conditions to Ce4+ using hexamethylenetetramine (HMT). CeO2 nanocrystals precipitate and are stabilized with HMT,shapeless,hexamethylenetetramine,6.5,,,,,MilliQ-water,DLS,"analysed, value not given",,11.5 mV,plant,"Lactuca
sativa",distilled water,5 days,25 °C,,seed germination,EC100,0.32 mg/mL,,,,"Garcia, Ana; Espinosa, Roser; Delgado, Lucia; Casals, Eudald; Gonzalez, Edgar; Puntes, Victor; Barata, Carlos; Font, Xavier; Sanchez, Antoni","Acute toxicity of cerium oxide, titanium oxide and iron oxide nanoparticles using standardized tests",DESALINATION,269,1-3,136,141,2011,,,,,,,,,,,,,,,,,,,,,,,,,,,,,,,,,,,,,,,,,,,,,,,,,,,,,,,,,,,,,,,,,,,,,,,,,,,,,,,,,,,,,,,,,,,,,,,,,,,,,,,,,,,,,,,,,,,,,,,,,,,,,,,,,,,,,,,,,,,,,,,,,,,,,,,,,,,,,,,,,,,,,,,,,,,,,,,,,,,,,,,,,,,,,,,,,,,,,,,,,,,,,,,,,
CeO2,1306-38-3,Ce3+ ions from Ce(NO3)3 salt are oxidized at basic pH conditions to Ce4+ using hexamethylenetetramine (HMT). CeO2 nanocrystals precipitate and are stabilized with HMT,shapeless,hexamethylenetetramine,6.5,,,,,MilliQ-water,DLS,"analysed, value not given",,11.5 mV,plant,"Lactuca
sativa",distilled water,5 days,25 °C,,seed germination,EC88,0.13 mg/mL,,,,"Garcia, Ana; Espinosa, Roser; Delgado, Lucia; Casals, Eudald; Gonzalez, Edgar; Puntes, Victor; Barata, Carlos; Font, Xavier; Sanchez, Antoni","Acute toxicity of cerium oxide, titanium oxide and iron oxide nanoparticles using standardized tests",DESALINATION,269,1-3,136,141,2011,,,,,,,,,,,,,,,,,,,,,,,,,,,,,,,,,,,,,,,,,,,,,,,,,,,,,,,,,,,,,,,,,,,,,,,,,,,,,,,,,,,,,,,,,,,,,,,,,,,,,,,,,,,,,,,,,,,,,,,,,,,,,,,,,,,,,,,,,,,,,,,,,,,,,,,,,,,,,,,,,,,,,,,,,,,,,,,,,,,,,,,,,,,,,,,,,,,,,,,,,,,,,,,,,
CeO2,1306-38-3,Ce3+ ions from Ce(NO3)3 salt are oxidized at basic pH conditions to Ce4+ using hexamethylenetetramine (HMT). CeO2 nanocrystals precipitate and are stabilized with HMT,shapeless,hexamethylenetetramine,6.5,,,,,MilliQ-water,DLS,"analysed, value not given",,11.5 mV,plant,"Lactuca
