Repository: NSF-ALL-SPICE-Alliance/Nano

# AFRL, 2022-23 School Year

## Background of the Partnership 

The Airforce Research Laboratory (AFRL) extended a research partnership to ROTC, active duty, reserve military, or US armed forces, veteran students, at Chaminade University of Honolulu and The University of Hawaii at Manoa in Big Data and Analytics. This research partnership allowed students to explore the domain of Data Science and Analytics while exploring nanomaterials with little to no background. This project was built into two phases. Phase I, consisted of training each student in Data Science programming skills, mathmatical and computational skills.

File: AFRL_Fall_2023/data/Beilstein_J_Nanotechnol-06-1788-s002/NanoE-Tox-database.csv (part 15 of 44)
Name,CAS no,"Origin (company, synthesis method)",Shape,Initial coating/functionalization,"Diameter, nm","Length, nm",Possible impurities,"Surface area, BET (m2/g)",Other observations,Media,"Method to
sativa",distilled water,5 days,25 °C,,seed germination,EC67,0.064 mg/mL,,,,"Garcia, Ana; Espinosa, Roser; Delgado, Lucia; Casals, Eudald; Gonzalez, Edgar; Puntes, Victor; Barata, Carlos; Font, Xavier; Sanchez, Antoni","Acute toxicity of cerium oxide, titanium oxide and iron oxide nanoparticles using standardized tests",DESALINATION,269,1-3,136,141,2011,,,,,,,,,,,,,,,,,,,,,,,,,,,,,,,,,,,,,,,,,,,,,,,,,,,,,,,,,,,,,,,,,,,,,,,,,,,,,,,,,,,,,,,,,,,,,,,,,,,,,,,,,,,,,,,,,,,,,,,,,,,,,,,,,,,,,,,,,,,,,,,,,,,,,,,,,,,,,,,,,,,,,,,,,,,,,,,,,,,,,,,,,,,,,,,,,,,,,,,,,,,,,,,,,
CeO2,1306-38-3,Ce3+ ions from Ce(NO3)3 salt are oxidized at basic pH conditions to Ce4+ using hexamethylenetetramine (HMT). CeO2 nanocrystals precipitate and are stabilized with HMT,shapeless,hexamethylenetetramine,6.5,,,,,MilliQ-water,DLS,"analysed, value not given",,11.5 mV,plant,Cucumis sativus,distilled water,5 days,25 °C,,seed germination,EC100,0.32 mg/mL,,,,"Garcia, Ana; Espinosa, Roser; Delgado, Lucia; Casals, Eudald; Gonzalez, Edgar; Puntes, Victor; Barata, Carlos; Font, Xavier; Sanchez, Antoni","Acute toxicity of cerium oxide, titanium oxide and iron oxide nanoparticles using standardized tests",DESALINATION,269,1-3,136,141,2011,,,,,,,,,,,,,,,,,,,,,,,,,,,,,,,,,,,,,,,,,,,,,,,,,,,,,,,,,,,,,,,,,,,,,,,,,,,,,,,,,,,,,,,,,,,,,,,,,,,,,,,,,,,,,,,,,,,,,,,,,,,,,,,,,,,,,,,,,,,,,,,,,,,,,,,,,,,,,,,,,,,,,,,,,,,,,,,,,,,,,,,,,,,,,,,,,,,,,,,,,,,,,,,,,
CeO2,1306-38-3,Ce3+ ions from Ce(NO3)3 salt are oxidized at basic pH conditions to Ce4+ using hexamethylenetetramine (HMT). CeO2 nanocrystals precipitate and are stabilized with HMT,shapeless,hexamethylenetetramine,6.5,,,,,MilliQ-water,DLS,"analysed, value not given",,11.5 mV,plant,Cucumis sativus,distilled water,5 days,25 °C,,seed germination,EC93,0.13 mg/mL,,,,"Garcia, Ana; Espinosa, Roser; Delgado, Lucia; Casals, Eudald; Gonzalez, Edgar; Puntes, Victor; Barata, Carlos; Font, Xavier; Sanchez, Antoni","Acute toxicity of cerium oxide, titanium oxide and iron oxide nanoparticles using standardized tests",DESALINATION,269,1-3,136,141,2011,,,,,,,,,,,,,,,,,,,,,,,,,,,,,,,,,,,,,,,,,,,,,,,,,,,,,,,,,,,,,,,,,,,,,,,,,,,,,,,,,,,,,,,,,,,,,,,,,,,,,,,,,,,,,,,,,,,,,,,,,,,,,,,,,,,,,,,,,,,,,,,,,,,,,,,,,,,,,,,,,,,,,,,,,,,,,,,,,,,,,,,,,,,,,,,,,,,,,,,,,,,,,,,,,
CeO2,1306-38-3,Ce3+ ions from Ce(NO3)3 salt are oxidized at basic pH conditions to Ce4+ using hexamethylenetetramine (HMT). CeO2 nanocrystals precipitate and are stabilized with HMT,shapeless,hexamethylenetetramine,6.5,,,,,MilliQ-water,DLS,"analysed, value not given",,11.5 mV,plant,Cucumis sativus,distilled water,5 days,25 °C,,seed germination,EC90,0.064 mg/mL,,,,"Garcia, Ana; Espinosa, Roser; Delgado, Lucia; Casals, Eudald; Gonzalez, Edgar; Puntes, Victor; Barata, Carlos; Font, Xavier; Sanchez, Antoni","Acute toxicity of cerium oxide, titanium oxide and iron oxide nanoparticles using standardized tests",DESALINATION,269,1-3,136,141,2011,,,,,,,,,,,,,,,,,,,,,,,,,,,,,,,,,,,,,,,,,,,,,,,,,,,,,,,,,,,,,,,,,,,,,,,,,,,,,,,,,,,,,,,,,,,,,,,,,,,,,,,,,,,,,,,,,,,,,,,,,,,,,,,,,,,,,,,,,,,,,,,,,,,,,,,,,,,,,,,,,,,,,,,,,,,,,,,,,,,,,,,,,,,,,,,,,,,,,,,,,,,,,,,,,
CeO2,1306-38-3,Ce3+ ions from Ce(NO3)3 salt are oxidized at basic pH conditions to Ce4+ using hexamethylenetetramine (HMT). CeO2 nanocrystals precipitate and are stabilized with HMT,shapeless,hexamethylenetetramine,6.5,,,,,MilliQ-water,DLS,"analysed, value not given",,11.5 mV,plant,Solanum lycopersicum,distilled water,5 days,25 °C,,seed germination,EC100,0.32 mg/mL,,,,"Garcia, Ana; Espinosa, Roser; Delgado, Lucia; Casals, Eudald; Gonzalez, Edgar; Puntes, Victor; Barata, Carlos; Font, Xavier; Sanchez, Antoni","Acute toxicity of cerium oxide, titanium oxide and iron oxide nanoparticles using standardized tests",DESALINATION,269,1-3,136,141,2011,,,,,,,,,,,,,,,,,,,,,,,,,,,,,,,,,,,,,,,,,,,,,,,,,,,,,,,,,,,,,,,,,,,,,,,,,,,,,,,,,,,,,,,,,,,,,,,,,,,,,,,,,,,,,,,,,,,,,,,,,,,,,,,,,,,,,,,,,,,,,,,,,,,,,,,,,,,,,,,,,,,,,,,,,,,,,,,,,,,,,,,,,,,,,,,,,,,,,,,,,,,,,,,,,
CeO2,1306-38-3,Ce3+ ions from Ce(NO3)3 salt are oxidized at basic pH conditions to Ce4+ using hexamethylenetetramine (HMT). CeO2 nanocrystals precipitate and are stabilized with HMT,shapeless,hexamethylenetetramine,6.5,,,,,MilliQ-water,DLS,"analysed, value not given",,11.5 mV,plant,Solanum lycopersicum,distilled water,5 days,25 °C,,seed germination,EC94,0.13 mg/mL,,,,"Garcia, Ana; Espinosa, Roser; Delgado, Lucia; Casals, Eudald; Gonzalez, Edgar; Puntes, Victor; Barata, Carlos; Font, Xavier; Sanchez, Antoni","Acute toxicity of cerium oxide, titanium oxide and iron oxide nanoparticles using standardized tests",DESALINATION,269,1-3,136,141,2011,,,,,,,,,,,,,,,,,,,,,,,,,,,,,,,,,,,,,,,,,,,,,,,,,,,,,,,,,,,,,,,,,,,,,,,,,,,,,,,,,,,,,,,,,,,,,,,,,,,,,,,,,,,,,,,,,,,,,,,,,,,,,,,,,,,,,,,,,,,,,,,,,,,,,,,,,,,,,,,,,,,,,,,,,,,,,,,,,,,,,,,,,,,,,,,,,,,,,,,,,,,,,,,,,
CeO2,1306-38-3,Ce3+ ions from Ce(NO3)3 salt are oxidized at basic pH conditions to Ce4+ using hexamethylenetetramine (HMT). CeO2 nanocrystals precipitate and are stabilized with HMT,shapeless,hexamethylenetetramine,6.5,,,,,MilliQ-water,DLS,"analysed, value not given",,11.5 mV,plant,Solanum lycopersicum,distilled water,5 days,25 °C,,seed germination,EC82,0.064 mg/mL,,,,"Garcia, Ana; Espinosa, Roser; Delgado, Lucia; Casals, Eudald; Gonzalez, Edgar; Puntes, Victor; Barata, Carlos; Font, Xavier; Sanchez, Antoni","Acute toxicity of cerium oxide, titanium oxide and iron oxide nanoparticles using standardized tests",DESALINATION,269,1-3,136,141,2011,,,,,,,,,,,,,,,,,,,,,,,,,,,,,,,,,,,,,,,,,,,,,,,,,,,,,,,,,,,,,,,,,,,,,,,,,,,,,,,,,,,,,,,,,,,,,,,,,,,,,,,,,,,,,,,,,,,,,,,,,,,,,,,,,,,,,,,,,,,,,,,,,,,,,,,,,,,,,,,,,,,,,,,,,,,,,,,,,,,,,,,,,,,,,,,,,,,,,,,,,,,,,,,,,
CeO2,1306-38-3,Ce3+ ions from Ce(NO3)3 salt are oxidized at basic pH conditions to Ce4+ using hexamethylenetetramine (HMT). CeO2 nanocrystals precipitate and are stabilized with HMT,shapeless,hexamethylenetetramine,6.5,,,,,MilliQ-water,DLS,"analysed, value not given",,11.5 mV,plant,Spinacia oleracea,distilled water,5 days,25 °C,,seed germination,EC100,0.64 mg/mL,,,,"Garcia, Ana; Espinosa, Roser; Delgado, Lucia; Casals, Eudald; Gonzalez, Edgar; Puntes, Victor; Barata, Carlos; Font, Xavier; Sanchez, Antoni","Acute toxicity of cerium oxide, titanium oxide and iron oxide nanoparticles using standardized tests",DESALINATION,269,1-3,136,141,2011,,,,,,,,,,,,,,,,,,,,,,,,,,,,,,,,,,,,,,,,,,,,,,,,,,,,,,,,,,,,,,,,,,,,,,,,,,,,,,,,,,,,,,,,,,,,,,,,,,,,,,,,,,,,,,,,,,,,,,,,,,,,,,,,,,,,,,,,,,,,,,,,,,,,,,,,,,,,,,,,,,,,,,,,,,,,,,,,,,,,,,,,,,,,,,,,,,,,,,,,,,,,,,,,,
CeO2,1306-38-3,Ce3+ ions from Ce(NO3)3 salt are oxidized at basic pH conditions to Ce4+ using hexamethylenetetramine (HMT). CeO2 nanocrystals precipitate and are stabilized with HMT,shapeless,hexamethylenetetramine,6.5,,,,,MilliQ-water,DLS,"analysed, value not given",,11.5 mV,crustacean,Daphnia magna,OECD protocols,48 h,OECD protocols,OECD protocols,immobility,LC50,0.012 (0.011-0.015) mg/mL,,,,"Garcia, Ana; Espinosa, Roser; Delgado, Lucia; Casals, Eudald; Gonzalez, Edgar; Puntes, Victor; Barata, Carlos; Font, Xavier; Sanchez, Antoni","Acute toxicity of cerium oxide, titanium oxide and iron oxide nanoparticles using standardized tests",DESALINATION,269,1-3,136,141,2011,,,,,,,,,,,,,,,,,,,,,,,,,,,,,,,,,,,,,,,,,,,,,,,,,,,,,,,,,,,,,,,,,,,,,,,,,,,,,,,,,,,,,,,,,,,,,,,,,,,,,,,,,,,,,,,,,,,,,,,,,,,,,,,,,,,,,,,,,,,,,,,,,,,,,,,,,,,,,,,,,,,,,,,,,,,,,,,,,,,,,,,,,,,,,,,,,,,,,,,,,,,,,,,,,
CeO2,1306-38-3,Ce3+ ions from Ce(NO3)3 salt are oxidized at basic pH conditions to Ce4+ using hexamethylenetetramine (HMT). CeO2 nanocrystals precipitate and are stabilized with HMT,shapeless,hexamethylenetetramine,6.5,,,,,MilliQ-water,DLS,"analysed, value not given",,11.5 mV,bacteria,Vibrio fischeri,"Microtox® system from Microbics Corporation, sodium chloride concentration 2%",5 min,Microtox® system from Microbics Corporation,Microtox® system from Microbics Corporation,light output reduction,EC>80,0.064 mg/mL,,,,"Garcia, Ana; Espinosa, Roser; Delgado, Lucia; Casals, Eudald; Gonzalez, Edgar; Puntes, Victor; Barata, Carlos; Font, Xavier; Sanchez, Antoni","Acute toxicity of cerium oxide, titanium oxide and iron oxide nanoparticles using standardized tests",DESALINATION,269,1-3,136,141,2011,,,,,,,,,,,,,,,,,,,,,,,,,,,,,,,,,,,,,,,,,,,,,,,,,,,,,,,,,,,,,,,,,,,,,,,,,,,,,,,,,,,,,,,,,,,,,,,,,,,,,,,,,,,,,,,,,,,,,,,,,,,,,,,,,,,,,,,,,,,,,,,,,,,,,,,,,,,,,,,,,,,,,,,,,,,,,,,,,,,,,,,,,,,,,,,,,,,,,,,,,,,,,,,,,
CeO2,1306-38-3,Ce3+ ions from Ce(NO3)3 salt are oxidized at basic pH conditions to Ce4+ using hexamethylenetetramine (HMT). CeO2 nanocrystals precipitate and are stabilized with HMT,shapeless,hexamethylenetetramine,6.5,,,,,MilliQ-water,DLS,"analysed, value not given",,11.5 mV,bacteria,Vibrio fischeri,"Microtox® system from Microbics Corporation, sodium chloride concentration 2%",15 min,Microtox® system from Microbics Corporation,Microtox® system from Microbics Corporation,light output reduction,EC>80,0.064 mg/mL,,,,"Garcia, Ana; Espinosa, Roser; Delgado, Lucia; Casals, Eudald; Gonzalez, Edgar; Puntes, Victor; Barata, Carlos; Font, Xavier; Sanchez, Antoni","Acute toxicity of cerium oxide, titanium oxide and iron oxide nanoparticles using standardized tests",DESALINATION,269,1-3,136,141,2011,,,,,,,,,,,,,,,,,,,,,,,,,,,,,,,,,,,,,,,,,,,,,,,,,,,,,,,,,,,,,,,,,,,,,,,,,,,,,,,,,,,,,,,,,,,,,,,,,,,,,,,,,,,,,,,,,,,,,,,,,,,,,,,,,,,,,,,,,,,,,,,,,,,,,,,,,,,,,,,,,,,,,,,,,,,,,,,,,,,,,,,,,,,,,,,,,,,,,,,,,,,,,,,,,
CeO2,1306-38-3,"“bank of standard nanomaterial samples” (Federal Target Program “Development of Projects of Legislative and Methodological Support of a Complex Safety System in the Course of Studies, Assimilation, Production, Circulation, and Utilization of Nanomaterials in the Russian Federation”)",triangular or rhombic,,10-100 ,,,,,,,,,,protozoa,Bodo saltans,"5 ml of nanoparticles solutions and 0.02 ml of Bodo saltans suspension; fed by bacteria Pseudomonas fluorescens, pH 7.5-8.0",4 days,21 ± 3 °C,,development of culture,EC75,200 mg/L,nanoparticles were more toxic than micro-sized particles,,,"Tomilina, I. I.; Gremyachikh, V. A.; Myl'nikov, A. P.; Komov, V. T.",Changes in biological characteristics of freshwater heterotrophic flagellates and cladocerans under the effect of metal oxide nano- and microparticles,INLAND WATER BIOLOGY,4,4,475,483,2011,,,,,,,,,,,,,,,,,,,,,,,,,,,,,,,,,,,,,,,,,,,,,,,,,,,,,,,,,,,,,,,,,,,,,,,,,,,,,,,,,,,,,,,,,,,,,,,,,,,,,,,,,,,,,,,,,,,,,,,,,,,,,,,,,,,,,,,,,,,,,,,,,,,,,,,,,,,,,,,,,,,,,,,,,,,,,,,,,,,,,,,,,,,,,,,,,,,,,,,,,,,,,,,,,
CeO2,1306-38-3,"“bank of standard nanomaterial samples” (Federal Target Program “Development of Projects of Legislative and Methodological Support of a Complex Safety System in the Course of Studies, Assimilation, Production, Circulation, and Utilization of Nanomaterials in the Russian Federation”)",triangular or rhombic,,10-100 ,,,,,,,,,,protozoa,Bodo saltans,"5 ml of nanoparticles solutions and 0.02 ml of Bodo saltans suspension; fed by bacteria Pseudomonas fluorescens, pH 7.5-8.0",4 days,21 ± 3 °C,,development of culture,EC60,20 mg/L,nanoparticles were more toxic than micro-sized particles,,,"Tomilina, I. I.; Gremyachikh, V. A.; Myl'nikov, A. P.; Komov, V. T.",Changes in biological characteristics of freshwater heterotrophic flagellates and cladocerans under the effect of metal oxide nano- and microparticles,INLAND WATER BIOLOGY,4,4,475,483,2011,,,,,,,,,,,,,,,,,,,,,,,,,,,,,,,,,,,,,,,,,,,,,,,,,,,,,,,,,,,,,,,,,,,,,,,,,,,,,,,,,,,,,,,,,,,,,,,,,,,,,,,,,,,,,,,,,,,,,,,,,,,,,,,,,,,,,,,,,,,,,,,,,,,,,,,,,,,,,,,,,,,,,,,,,,,,,,,,,,,,,,,,,,,,,,,,,,,,,,,,,,,,,,,,,
CeO2,1306-38-3,"“bank of standard nanomaterial samples” (Federal Target Program “Development of Projects of Legislative and Methodological Support of a Complex Safety System in the Course of Studies, Assimilation, Production, Circulation, and Utilization of Nanomaterials in the Russian Federation”)",triangular or rhombic,,10-100 ,,,,,,,,,,crustacean,Ceriodaphnia affinis,"15 ml of nanoparticles solution, fed by yeast suspension, pH 7.5-8.0",48 h,21 ± 3 °C,,mortality,NOEC,200 mg/L,nanoparticles were more toxic than micro-sized particles,,,"Tomilina, I. I.; Gremyachikh, V. A.; Myl'nikov, A. P.; Komov, V. T.",Changes in biological characteristics of freshwater heterotrophic flagellates and cladocerans under the effect of metal oxide nano- and microparticles,INLAND WATER BIOLOGY,4,4,475,483,2011,,,,,,,,,,,,,,,,,,,,,,,,,,,,,,,,,,,,,,,,,,,,,,,,,,,,,,,,,,,,,,,,,,,,,,,,,,,,,,,,,,,,,,,,,,,,,,,,,,,,,,,,,,,,,,,,,,,,,,,,,,,,,,,,,,,,,,,,,,,,,,,,,,,,,,,,,,,,,,,,,,,,,,,,,,,,,,,,,,,,,,,,,,,,,,,,,,,,,,,,,,,,,,,,,
CeO2,1306-38-3,"“bank of standard nanomaterial samples” (Federal Target Program “Development of Projects of Legislative and Methodological Support of a Complex Safety System in the Course of Studies, Assimilation, Production, Circulation, and Utilization of Nanomaterials in the Russian Federation”)",triangular or rhombic,,10-100 ,,,,,,,,,,crustacean,Ceriodaphnia affinis,"15 ml of nanoparticles solution, fed by yeast suspension, pH 7.5-8.0",48 h,21 ± 3 °C,,mortality,LC50,269.5 ± 17 mg/L,nanoparticles were more toxic than micro-sized particles,,,"Tomilina, I. I.; Gremyachikh, V. A.; Myl'nikov, A. P.; Komov, V. T.",Changes in biological characteristics of freshwater heterotrophic flagellates and cladocerans under the effect of metal oxide nano- and microparticles,INLAND WATER BIOLOGY,4,4,475,483,2011,,,,,,,,,,,,,,,,,,,,,,,,,,,,,,,,,,,,,,,,,,,,,,,,,,,,,,,,,,,,,,,,,,,,,,,,,,,,,,,,,,,,,,,,,,,,,,,,,,,,,,,,,,,,,,,,,,,,,,,,,,,,,,,,,,,,,,,,,,,,,,,,,,,,,,,,,,,,,,,,,,,,,,,,,,,,,,,,,,,,,,,,,,,,,,,,,,,,,,,,,,,,,,,,,
CeO2,1306-38-3,"“bank of standard nanomaterial samples” (Federal Target Program “Development of Projects of Legislative and Methodological Support of a Complex Safety System in the Course of Studies, Assimilation, Production, Circulation, and Utilization of Nanomaterials in the Russian Federation”)",triangular or rhombic,,10-100 ,,,,,,,,,,crustacean,Ceriodaphnia affinis,"15 ml of nanoparticles solution, fed by yeast suspension, pH 7.5-8.0",7 days,21 ± 3 °C,,mortality,LC50,97.1 ± 6.1 mg/L ,nanoparticles were more toxic than micro-sized particles,,,"Tomilina, I. I.; Gremyachikh, V. A.; Myl'nikov, A. P.; Komov, V. T.",Changes in biological characteristics of freshwater heterotrophic flagellates and cladocerans under the effect of metal oxide nano- and microparticles,INLAND WATER BIOLOGY,4,4,475,483,2011,,,,,,,,,,,,,,,,,,,,,,,,,,,,,,,,,,,,,,,,,,,,,,,,,,,,,,,,,,,,,,,,,,,,,,,,,,,,,,,,,,,,,,,,,,,,,,,,,,,,,,,,,,,,,,,,,,,,,,,,,,,,,,,,,,,,,,,,,,,,,,,,,,,,,,,,,,,,,,,,,,,,,,,,,,,,,,,,,,,,,,,,,,,,,,,,,,,,,,,,,,,,,,,,,
CeO2,1306-38-3,"“bank of standard nanomaterial samples” (Federal Target Program “Development of Projects of Legislative and Methodological Support of a Complex Safety System in the Course of Studies, Assimilation, Production, Circulation, and Utilization of Nanomaterials in the Russian Federation”)",triangular or rhombic,,10-100 ,,,,,,,,,,crustacean,Ceriodaphnia affinis,"15 ml of nanoparticles solution, fed by yeast suspension, pH 7.5-8.0",7 days,21 ± 3 °C,,fertility,EC50,0.79 mg/L,nanoparticles were more toxic than micro-sized particles,,,"Tomilina, I. I.; Gremyachikh, V. A.; Myl'nikov, A. P.; Komov, V. T.",Changes in biological characteristics of freshwater heterotrophic flagellates and cladocerans under the effect of metal oxide nano- and microparticles,INLAND WATER BIOLOGY,4,4,475,483,2011,,,,,,,,,,,,,,,,,,,,,,,,,,,,,,,,,,,,,,,,,,,,,,,,,,,,,,,,,,,,,,,,,,,,,,,,,,,,,,,,,,,,,,,,,,,,,,,,,,,,,,,,,,,,,,,,,,,,,,,,,,,,,,,,,,,,,,,,,,,,,,,,,,,,,,,,,,,,,,,,,,,,,,,,,,,,,,,,,,,,,,,,,,,,,,,,,,,,,,,,,,,,,,,,,
CeO2,1306-38-3,"Skyspring Nanomaterials Inc. (Houston, TX, USA)",,,Oct-30,,99.9% purity,30-50,,"moderately hard synthetic water (contains NaHCO3, CaSO4*2H2O, MgSO4, KCl, and Na2SeO4, US EPA), pH 7.8 ± 0.2; hardness 85 ± 5 mg/L as CaCO3",,>1000 nm,,8 mV,crustacean,Ceriodaphnia dubia,"moderately hard synthetic water (contains NaHCO3, CaSO4*2H2O, MgSO4, KCl, and Na2SeO4, US EPA), pH 7.8 ± 0.2; hardness 85 ± 5 mg/L as CaCO3",24 h,25 °C,,mortality,NOEC,1000 mg/L,"While nano-CeO2 alone exhibited no mortality to
C. dubia, it could significantly increase the toxicity of Pb.",,,"Hu, Ji; Wang, Demin; Wang, Jiangtao; Wang, Jianmin",Toxicity of lead on Ceriodaphnia dubia in the presence of nano-CeO2 and nano-TiO2,CHEMOSPHERE,89,5,536,541,2012,,,,,,,,,,,,,,,,,,,,,,,,,,,,,,,,,,,,,,,,,,,,,,,,,,,,,,,,,,,,,,,,,,,,,,,,,,,,,,,,,,,,,,,,,,,,,,,,,,,,,,,,,,,,,,,,,,,,,,,,,,,,,,,,,,,,,,,,,,,,,,,,,,,,,,,,,,,,,,,,,,,,,,,,,,,,,,,,,,,,,,,,,,,,,,,,,,,,,,,,,,,,,,,,,
CeO2,1306-38-3,"Nanograde (Staefa, Switzerland)",,uncoated,25,,residual carbon <0.03%,,,"MOPS buffer (10 mM, pH 7.5)","DLS, NTA",1954-3137 nm,"0.05 ± 0.07% at 10 µM
0.02 ± 0.02% at 100 µM",,algae,Chlamydomonas reinhardtii (strain CC125),"MOPS buffer (10 mM, pH 7.5)",2 h,23 °C,continuous light (120 µE/m^2/s),photosynthetic yield,EC20 ,100 µM,"The relative ROS level did not increase over the whole concentration range up to 200 µM. Confocal microscopy pictures showed no morphological change of cells after 2 h exposure to10 µM CeO2NP. At 100 µM CeO2NP, cells formed flocs in which cells were tightly packed in an exopolymeric substances (EPS).",,,"Roehder, Lena A.; Brandt, Tanja; Sigg, Laura; Behra, Renata",Influence of agglomeration of cerium oxide nanoparticles and speciation of cerium(III) on short term effects to the green algae Chlamydomonas reinhardtii,AQUATIC TOXICOLOGY,152,,121,130,2014,,,,,,,,,,,,,,,,,,,,,,,,,,,,,,,,,,,,,,,,,,,,,,,,,,,,,,,,,,,,,,,,,,,,,,,,,,,,,,,,,,,,,,,,,,,,,,,,,,,,,,,,,,,,,,,,,,,,,,,,,,,,,,,,,,,,,,,,,,,,,,,,,,,,,,,,,,,,,,,,,,,,,,,,,,,,,,,,,,,,,,,,,,,,,,,,,,,,,,,,,,,,,,,,,
CeO2,1306-38-3,"Nanograde (Staefa, Switzerland)",,uncoated,25,,residual carbon <0.03%,,,"MOPS buffer (10 mM, pH 7.5)","DLS, NTA",1954-3137 nm,"0.05 ± 0.07% at 10 µM
0.02 ± 0.02% at 100 µM",,algae,Chlamydomonas reinhardtii cell wall free mutant (strain CC400),"MOPS buffer (10 mM, pH 7.5)",2 h,23 °C,continuous light (120 µE/m^2/s),photosynthetic yield,EC20 ,100 µM,"Confocal microscopy pictures showed no morphological change of cells after 2 h exposure to10 µM CeO2NP. At 100 µM CeO2NP, cells formed flocs in which cells were tightly packed in an exopolymeric substances (EPS).",,,"Roehder, Lena A.; Brandt, Tanja; Sigg, Laura; Behra, Renata",Influence of agglomeration of cerium oxide nanoparticles and speciation of cerium(III) on short term effects to the green algae Chlamydomonas reinhardtii,AQUATIC TOXICOLOGY,152,,121,130,2014,,,,,,,,,,,,,,,,,,,,,,,,,,,,,,,,,,,,,,,,,,,,,,,,,,,,,,,,,,,,,,,,,,,,,,,,,,,,,,,,,,,,,,,,,,,,,,,,,,,,,,,,,,,,,,,,,,,,,,,,,,,,,,,,,,,,,,,,,,,,,,,,,,,,,,,,,,,,,,,,,,,,,,,,,,,,,,,,,,,,,,,,,,,,,,,,,,,,,,,,,,,,,,,,,
CeO2,1306-38-3,"Nanograde (Staefa, Switzerland)",,uncoated,25,,residual carbon <0.03%,,,"MOPS buffer  (10 mM, pH 7.5) with 50 µM K2HPO4","DLS, NTA",152-192 nm,"0.01 ± 0.02% at 10 µM
0.01 ± 0.01% at 100 µM",,algae,Chlamydomonas reinhardtii (strain CC125),"MOPS buffer  (10 mM, pH 7.5) with 50 µM K2HPO4",2 h,23 °C,continuous light (120 µE/m^2/s),photosynthetic yield,NOEC ,200 µM,The relative ROS level did not increase over the whole concentration range up to 200 µM. Confocal microscopy pictures showed no morphological change of cells after 2 h exposure to10 µM CeO2NP. For 100 µM CeO2NP algae cells remained single and very little flocculation was observed.,,,"Roehder, Lena A.; Brandt, Tanja; Sigg, Laura; Behra, Renata",Influence of agglomeration of cerium oxide nanoparticles and speciation of cerium(III) on short term effects to the green algae Chlamydomonas reinhardtii,AQUATIC TOXICOLOGY,152,,121,130,2014,,,,,,,,,,,,,,,,,,,,,,,,,,,,,,,,,,,,,,,,,,,,,,,,,,,,,,,,,,,,,,,,,,,,,,,,,,,,,,,,,,,,,,,,,,,,,,,,,,,,,,,,,,,,,,,,,,,,,,,,,,,,,,,,,,,,,,,,,,,,,,,,,,,,,,,,,,,,,,,,,,,,,,,,,,,,,,,,,,,,,,,,,,,,,,,,,,,,,,,,,,,,,,,,,
CeO2,1306-38-3,"Nanograde (Staefa, Switzerland)",,uncoated,25,,residual carbon <0.03%,,,"MOPS buffer  (10 mM, pH 7.5) with 50 µM K2HPO4","DLS, NTA",152-192 nm,"0.01 ± 0.02% at 10 µM
0.01 ± 0.01% at 100 µM",,algae,Chlamydomonas reinhardtii cell wall free mutant (strain CC400),"MOPS buffer  (10 mM, pH 7.5) with 50 µM K2HPO4",2 h,23 °C,continuous light (120 µE/m^2/s),photosynthetic yield,NOEC ,200 µM,Confocal microscopy pictures showed no morphological change of cells after 2 h exposure to10 µM CeO2NP. For 100 µM CeO2NP algae cells remained single and very little flocculation was observed.,,,"Roehder, Lena A.; Brandt, Tanja; Sigg, Laura; Behra, Renata",Influence of agglomeration of cerium oxide nanoparticles and speciation of cerium(III) on short term effects to the green algae Chlamydomonas reinhardtii,AQUATIC TOXICOLOGY,152,,121,130,2014,,,,,,,,,,,,,,,,,,,,,,,,,,,,,,,,,,,,,,,,,,,,,,,,,,,,,,,,,,,,,,,,,,,,,,,,,,,,,,,,,,,,,,,,,,,,,,,,,,,,,,,,,,,,,,,,,,,,,,,,,,,,,,,,,,,,,,,,,,,,,,,,,,,,,,,,,,,,,,,,,,,,,,,,,,,,,,,,,,,,,,,,,,,,,,,,,,,,,,,,,,,,,,,,,
CeO2,1306-38-3,Nanobyk® 3810,spherical,tri-ammonium citrate,2-May,,,,,ultrapure water,DLS,8.5 ± 0.2 nm,,-28 ± 8 mV,algae,Nitzschia palea,CHU 10 medium with Fe EDTA as iron source pH 6.4-6.6) ,48 h,20 ± 1 °C,"16-h/8-h light/dark cycle, illumination 5500 lux",growth rate,NOEC,100 mg/L,,,,"Bour, Agathe; Mouchet, Florence; Verneuil, Laurent; Evariste, Lauris; Silvestre, Jerome; Pinelli, Eric; Gauthier, Laury","Toxicity of CeO2 nanoparticles at different trophic levels - Effects on diatoms, chironomids and amphibians.",Chemosphere,120,,230,6,2015,,,,,,,,,,,,,,,,,,,,,,,,,,,,,,,,,,,,,,,,,,,,,,,,,,,,,,,,,,,,,,,,,,,,,,,,,,,,,,,,,,,,,,,,,,,,,,,,,,,,,,,,,,,,,,,,,,,,,,,,,,,,,,,,,,,,,,,,,,,,,,,,,,,,,,,,,,,,,,,,,,,,,,,,,,,,,,,,,,,,,,,,,,,,,,,,,,,,,,,,,,,,,,,,,
CeO2,1306-38-3,"Umicore Company (Nanograin®, Umicore)",plates,uncoated,20-60 ,,,,,ultrapure water,DLS,90 ± 2 nm,,+42 ± 2 mV,algae,Nitzschia palea,CHU 10 medium with Fe EDTA as iron source pH 6.4-6.6) ,48 h,20 ± 1 °C,"16-h/8-h light/dark cycle, illumination 5500 lux",growth rate,NOEC,100 mg/L,,,,"Bour, Agathe; Mouchet, Florence; Verneuil, Laurent; Evariste, Lauris; Silvestre, Jerome; Pinelli, Eric; Gauthier, Laury","Toxicity of CeO2 nanoparticles at different trophic levels - Effects on diatoms, chironomids and amphibians.",Chemosphere,120,,230,6,2015,,,,,,,,,,,,,,,,,,,,,,,,,,,,,,,,,,,,,,,,,,,,,,,,,,,,,,,,,,,,,,,,,,,,,,,,,,,,,,,,,,,,,,,,,,,,,,,,,,,,,,,,,,,,,,,,,,,,,,,,,,,,,,,,,,,,,,,,,,,,,,,,,,,,,,,,,,,,,,,,,,,,,,,,,,,,,,,,,,,,,,,,,,,,,,,,,,,,,,,,,,,,,,,,,
CeO2,1306-38-3,Nanobyk® 3810,spherical,tri-ammonium citrate,2-May,,,,,ultrapure water,DLS,8.5 ± 0.2 nm,,-28 ± 8 mV,insect,Chironomus riparius,"reconstituted water, the larvae were fed every day with fish food solution",7 days,21 ± 1 °C,16-h/8-h light/dark cycle,growth inhibition,NOEC,100 mg/L,visual observation of the larvae revealed white aggregates in digestive tracts. The study of mouthpart deformities revealed no teratogenicity on C. riparius.,,,"Bour, Agathe; Mouchet, Florence; Verneuil, Laurent; Evariste, Lauris; Silvestre, Jerome; Pinelli, Eric; Gauthier, Laury","Toxicity of CeO2 nanoparticles at different trophic levels - Effects on diatoms, chironomids and amphibians.",Chemosphere,120,,230,6,2015,,,,,,,,,,,,,,,,,,,,,,,,,,,,,,,,,,,,,,,,,,,,,,,,,,,,,,,,,,,,,,,,,,,,,,,,,,,,,,,,,,,,,,,,,,,,,,,,,,,,,,,,,,,,,,,,,,,,,,,,,,,,,,,,,,,,,,,,,,,,,,,,,,,,,,,,,,,,,,,,,,,,,,,,,,,,,,,,,,,,,,,,,,,,,,,,,,,,,,,,,,,,,,,,,
CeO2,1306-38-3,"Umicore Company (Nanograin®, Umicore)",plates,uncoated,20-60 ,,,,,ultrapure water,DLS,90 ± 2 nm,,+42 ± 2 mV,insect,Chironomus riparius,"reconstituted water, the larvae were fed every day with fish food solution",7 days,21 ± 1 °C,16-h/8-h light/dark cycle,growth inhibition,NOEC,100 mg/L,visual observation of the larvae revealed white aggregates in digestive tracts. The study of mouthpart deformities revealed no teratogenicity on C. riparius.,,,"Bour, Agathe; Mouchet, Florence; Verneuil, Laurent; Evariste, Lauris; Silvestre, Jerome; Pinelli, Eric; Gauthier, Laury","Toxicity of CeO2 nanoparticles at different trophic levels - Effects on diatoms, chironomids and amphibians.",Chemosphere,120,,230,6,2015,,,,,,,,,,,,,,,,,,,,,,,,,,,,,,,,,,,,,,,,,,,,,,,,,,,,,,,,,,,,,,,,,,,,,,,,,,,,,,,,,,,,,,,,,,,,,,,,,,,,,,,,,,,,,,,,,,,,,,,,,,,,,,,,,,,,,,,,,,,,,,,,,,,,,,,,,,,,,,,,,,,,,,,,,,,,,,,,,,,,,,,,,,,,,,,,,,,,,,,,,,,,,,,,,
CeO2,1306-38-3,Nanobyk® 3810,spherical,tri-ammonium citrate,2-May,,,,,ultrapure water,DLS,8.5 ± 0.2 nm,,-28 ± 8 mV,amphibian,Xenopus laevis,"reconstituted water, The larvae were fed every day
(Tetraphyll)",96 h,,,mortality,NOEC,10 mg/L,Significant growth inhibition was observed at 1 and 10 mg/L. Xenopus larvae exposed to CeO2 NPs showed no significant genotoxicity.,,,"Bour, Agathe; Mouchet, Florence; Verneuil, Laurent; Evariste, Lauris; Silvestre, Jerome; Pinelli, Eric; Gauthier, Laury","Toxicity of CeO2 nanoparticles at different trophic levels - Effects on diatoms, chironomids and amphibians.",Chemosphere,120,,230,6,2015,,,,,,,,,,,,,,,,,,,,,,,,,,,,,,,,,,,,,,,,,,,,,,,,,,,,,,,,,,,,,,,,,,,,,,,,,,,,,,,,,,,,,,,,,,,,,,,,,,,,,,,,,,,,,,,,,,,,,,,,,,,,,,,,,,,,,,,,,,,,,,,,,,,,,,,,,,,,,,,,,,,,,,,,,,,,,,,,,,,,,,,,,,,,,,,,,,,,,,,,,,,,,,,,,
CeO2,1306-38-3,"Umicore Company (Nanograin®, Umicore)",plates,uncoated,20-60 ,,,,,ultrapure water,DLS,90 ± 2 nm,,+42 ± 2 mV,amphibian,Xenopus laevis,"reconstituted water, The larvae were fed every day
(Tetraphyll)",12 days,,,mortality,NOEC,1 mg/L,White ‘‘masses’’ were observed in Xenopus’ digestive tract. Significant growth inhibition was observed at 1 and 10 mg/L. Xenopus larvae exposed to CeO2 NPs showed no significant genotoxicity.,,,"Bour, Agathe; Mouchet, Florence; Verneuil, Laurent; Evariste, Lauris; Silvestre, Jerome; Pinelli, Eric; Gauthier, Laury","Toxicity of CeO2 nanoparticles at different trophic levels - Effects on diatoms, chironomids and amphibians.",Chemosphere,120,,230,6,2015,,,,,,,,,,,,,,,,,,,,,,,,,,,,,,,,,,,,,,,,,,,,,,,,,,,,,,,,,,,,,,,,,,,,,,,,,,,,,,,,,,,,,,,,,,,,,,,,,,,,,,,,,,,,,,,,,,,,,,,,,,,,,,,,,,,,,,,,,,,,,,,,,,,,,,,,,,,,,,,,,,,,,,,,,,,,,,,,,,,,,,,,,,,,,,,,,,,,,,,,,,,,,,,,,
CeO2,1306-38-3,"Umicore Company (Nanograin®, Umicore)",plates,uncoated,20-60 ,,,,,ultrapure water,DLS,90 ± 2 nm,,+42 ± 2 mV,amphibian,Xenopus laevis,"reconstituted water, The larvae were fed every day
(Tetraphyll)",12 days,,,mortality,EC35,10 mg/L,White ‘‘masses’’ were observed in Xenopus’ digestive tract. Significant growth inhibition was observed at 1 and 10 mg/L. Xenopus larvae exposed to CeO2 NPs showed no significant genotoxicity.,,,"Bour, Agathe; Mouchet, Florence; Verneuil, Laurent; Evariste, Lauris; Silvestre, Jerome; Pinelli, Eric; Gauthier, Laury","Toxicity of CeO2 nanoparticles at different trophic levels - Effects on diatoms, chironomids and amphibians.",Chemosphere,120,,230,6,2015,,,,,,,,,,,,,,,,,,,,,,,,,,,,,,,,,,,,,,,,,,,,,,,,,,,,,,,,,,,,,,,,,,,,,,,,,,,,,,,,,,,,,,,,,,,,,,,,,,,,,,,,,,,,,,,,,,,,,,,,,,,,,,,,,,,,,,,,,,,,,,,,,,,,,,,,,,,,,,,,,,,,,,,,,,,,,,,,,,,,,,,,,,,,,,,,,,,,,,,,,,,,,,,,,
CeO2,1306-38-3,Nanobyk® 3810,spherical,tri-ammonium citrate,2-May,,,,,ultrapure water,DLS,8.5 ± 0.2 nm,,-28 ± 8 mV,amphibian,Pleurodeles waltl,"reconstituted water, The larvae were fed every day
(Tetraphyll)",12 days,,,mortality,NOEC,10 mg/L,Significant growth inhibition was observed at 1 and 10 mg/L. No genotoxicity was observed.,,,"Bour, Agathe; Mouchet, Florence; Verneuil, Laurent; Evariste, Lauris; Silvestre, Jerome; Pinelli, Eric; Gauthier, Laury","Toxicity of CeO2 nanoparticles at different trophic levels - Effects on diatoms, chironomids and amphibians.",Chemosphere,120,,230,6,2015,,,,,,,,,,,,,,,,,,,,,,,,,,,,,,,,,,,,,,,,,,,,,,,,,,,,,,,,,,,,,,,,,,,,,,,,,,,,,,,,,,,,,,,,,,,,,,,,,,,,,,,,,,,,,,,,,,,,,,,,,,,,,,,,,,,,,,,,,,,,,,,,,,,,,,,,,,,,,,,,,,,,,,,,,,,,,,,,,,,,,,,,,,,,,,,,,,,,,,,,,,,,,,,,,
CeO2,1306-38-3,"Umicore Company (Nanograin®, Umicore)",plates,uncoated,20-60 ,,,,,ultrapure water,DLS,90 ± 2 nm,,+42 ± 2 mV,amphibian,Pleurodeles waltl,"reconstituted water, The larvae were fed every day
(Tetraphyll)",12 days,,,mortality,NOEC,10 mg/L,Significant growth inhibition was observed at 1 and 10 mg/L. A dose-dependent and significant genotoxicity was observed on Pleurodeles larvae,,,"Bour, Agathe; Mouchet, Florence; Verneuil, Laurent; Evariste, Lauris; Silvestre, Jerome; Pinelli, Eric; Gauthier, Laury","Toxicity of CeO2 nanoparticles at different trophic levels - Effects on diatoms, chironomids and amphibians.",Chemosphere,120,,230,6,2015,,,,,,,,,,,,,,,,,,,,,,,,,,,,,,,,,,,,,,,,,,,,,,,,,,,,,,,,,,,,,,,,,,,,,,,,,,,,,,,,,,,,,,,,,,,,,,,,,,,,,,,,,,,,,,,,,,,,,,,,,,,,,,,,,,,,,,,,,,,,,,,,,,,,,,,,,,,,,,,,,,,,,,,,,,,,,,,,,,,,,,,,,,,,,,,,,,,,,,,,,,,,,,,,,
CeO2,1306-38-4,"Synthesised by thermolysis of Ce(NO3)4 at high temperature, resulting in homogenous precipitation of a cerium oxide nanoparticle pulp. To stabilise the CeO2
nanoparticles in water, poly acrylic acid was employed as an anionic stabiliser and
added in excess",spherical,poly acrylic acid,4-Oct,,"Au, Co, Na and Cl (all trace)",,,MilliQ water,DLS,84 nm,6.70%,-25 mV,algae,Pseudokirchneriella subcapitata,"media for freshwater algae (TG 201) was made according to OECD Guideline 201, specific conductivity 163.6 μS/cm",72 h,,,growth inhibition,EC10,0.0058 (95%CI 0.0036-0.0094) mg/L,,,,"Booth, Andy; Storseth, Trond; Altin, Dag; Fornara, Andrea; Ahniyaz, Anwar; Jungnickel, Harald; Laux, Peter; Luch, Andreas; Sorensen, Lisbet",Freshwater dispersion stability of PAA-stabilised cerium oxide nanoparticles and toxicity towards Pseudokirchneriella subcapitata.,Science of the total environment,505,,596,605,2015,,,,,,,,,,,,,,,,,,,,,,,,,,,,,,,,,,,,,,,,,,,,,,,,,,,,,,,,,,,,,,,,,,,,,,,,,,,,,,,,,,,,,,,,,,,,,,,,,,,,,,,,,,,,,,,,,,,,,,,,,,,,,,,,,,,,,,,,,,,,,,,,,,,,,,,,,,,,,,,,,,,,,,,,,,,,,,,,,,,,,,,,,,,,,,,,,,,,,,,,,,,,,,,,,
CeO2,1306-38-4,"Synthesised by thermolysis of Ce(NO3)4 at high temperature, resulting in homogenous precipitation of a cerium oxide nanoparticle pulp. To stabilise the CeO2
nanoparticles in water, poly acrylic acid was employed as an anionic stabiliser and
added in excess",spherical,poly acrylic acid,4-Oct,,"Au, Co, Na and Cl (all trace)",,,MilliQ water,DLS,84 nm,6.70%,-25 mV,algae,Pseudokirchneriella subcapitata,"media for freshwater algae (TG 201) was made according to OECD Guideline 201, specific conductivity 163.6 μS/cm",72 h,,,growth inhibition,EC50,0.024 (95%CI 0.021-0.028) mg/L,,,,"Booth, Andy; Storseth, Trond; Altin, Dag; Fornara, Andrea; Ahniyaz, Anwar; Jungnickel, Harald; Laux, Peter; Luch, Andreas; Sorensen, Lisbet",Freshwater dispersion stability of PAA-stabilised cerium oxide nanoparticles and toxicity towards Pseudokirchneriella subcapitata.,Science of the total environment,505,,596,605,2015,,,,,,,,,,,,,,,,,,,,,,,,,,,,,,,,,,,,,,,,,,,,,,,,,,,,,,,,,,,,,,,,,,,,,,,,,,,,,,,,,,,,,,,,,,,,,,,,,,,,,,,,,,,,,,,,,,,,,,,,,,,,,,,,,,,,,,,,,,,,,,,,,,,,,,,,,,,,,,,,,,,,,,,,,,,,,,,,,,,,,,,,,,,,,,,,,,,,,,,,,,,,,,,,,
CeO2,1306-38-4,"Synthesised by thermolysis of Ce(NO3)4 at high temperature, resulting in homogenous precipitation of a cerium oxide nanoparticle pulp. To stabilise the CeO2
nanoparticles in water, poly acrylic acid was employed as an anionic stabiliser and
added in excess",spherical,poly acrylic acid,4-Oct,,"Au, Co, Na and Cl (all trace)",,,MilliQ water,DLS,84 nm,6.70%,-25 mV,algae,Pseudokirchneriella subcapitata,"media for freshwater algae (TG 201) was made according to OECD Guideline 201, specific conductivity 163.6 μS/cm",72 h,,,biomass production,EC10,0.0053 (95%CI 0.0037-0.0074) mg/L,,,,"Booth, Andy; Storseth, Trond; Altin, Dag; Fornara, Andrea; Ahniyaz, Anwar; Jungnickel, Harald; Laux, Peter; Luch, Andreas; Sorensen, Lisbet",Freshwater dispersion stability of PAA-stabilised cerium oxide nanoparticles and toxicity towards Pseudokirchneriella subcapitata.,Science of the total environment,505,,596,605,2015,,,,,,,,,,,,,,,,,,,,,,,,,,,,,,,,,,,,,,,,,,,,,,,,,,,,,,,,,,,,,,,,,,,,,,,,,,,,,,,,,,,,,,,,,,,,,,,,,,,,,,,,,,,,,,,,,,,,,,,,,,,,,,,,,,,,,,,,,,,,,,,,,,,,,,,,,,,,,,,,,,,,,,,,,,,,,,,,,,,,,,,,,,,,,,,,,,,,,,,,,,,,,,,,,
CeO2,1306-38-4,"Synthesised by thermolysis of Ce(NO3)4 at high temperature, resulting in homogenous precipitation of a cerium oxide nanoparticle pulp. To stabilise the CeO2
nanoparticles in water, poly acrylic acid was employed as an anionic stabiliser and
added in excess",spherical,poly acrylic acid,4-Oct,,"Au, Co, Na and Cl (all trace)",,,MilliQ water,DLS,84 nm,6.70%,-25 mV,algae,Pseudokirchneriella subcapitata,"media for freshwater algae (TG 201) was made according to OECD Guideline 201, specific conductivity 163.6 μS/cm",72 h,,,biomass production,EC50,0.013 (95%CI 0.011-0.015) mg/L,,,,"Booth, Andy; Storseth, Trond; Altin, Dag; Fornara, Andrea; Ahniyaz, Anwar; Jungnickel, Harald; Laux, Peter; Luch, Andreas; Sorensen, Lisbet",Freshwater dispersion stability of PAA-stabilised cerium oxide nanoparticles and toxicity towards Pseudokirchneriella subcapitata.,Science of the total environment,505,,596,605,2015,,,,,,,,,,,,,,,,,,,,,,,,,,,,,,,,,,,,,,,,,,,,,,,,,,,,,,,,,,,,,,,,,,,,,,,,,,,,,,,,,,,,,,,,,,,,,,,,,,,,,,,,,,,,,,,,,,,,,,,,,,,,,,,,,,,,,,,,,,,,,,,,,,,,,,,,,,,,,,,,,,,,,,,,,,,,,,,,,,,,,,,,,,,,,,,,,,,,,,,,,,,,,,,,,
Ag,7440-22-4,"Nanostructured
and Amorphous Materials (Texas, USA)",,no,35,,no,,,containing protein,DLS,35 nm,,,crustacean,Daphnia magna,"reconstituted hard water, food added ",96 h,,,mortality,EC50,~0.1 mg/L,"0.1 mg/L inhibited growth. Half of the neonates exposed to 0.1 mg/L of nano-Ag showed clear signs of the toxic effects: reduced body size, changes in feeding and/or metabolism, reduced amounts of the brown lipid storage droplets, and lesions.",,,"Gaiser, Birgit K.; Biswas, Anamika; Rosenkranz, Philipp; Jepson, Mark A.; Lead, Jamie R.; Stone, Vicki; Tyler, Charles R.; Fernandes, Teresa F.",Effects of silver and cerium dioxide micro- and nano-sized particles on Daphnia magna,JOURNAL OF ENVIRONMENTAL MONITORING,13,5,1227,1235,2011,,,,,,,,,,,,,,,,,,,,,,,,,,,,,,,,,,,,,,,,,,,,,,,,,,,,,,,,,,,,,,,,,,,,,,,,,,,,,,,,,,,,,,,,,,,,,,,,,,,,,,,,,,,,,,,,,,,,,,,,,,,,,,,,,,,,,,,,,,,,,,,,,,,,,,,,,,,,,,,,,,,,,,,,,,,,,,,,,,,,,,,,,,,,,,,,,,,,,,,,,,,,,,,,,
Ag,7440-22-4,"Nanostructured
and Amorphous Materials (Texas, USA)",,no,35,,no,,,hard water,DLS,588 nm,< 1%,,crustacean,Daphnia magna,"reconstituted hard water, food added ",21 d,,,mortality,EC50,> 0.05 mg/L,Nano-Ag at 0.001 mg/L reduced the cumulative moults,,,"Gaiser, Birgit K.; Biswas, Anamika; Rosenkranz, Philipp; Jepson, Mark A.; Lead, Jamie R.; Stone, Vicki; Tyler, Charles R.; Fernandes, Teresa F.",Effects of silver and cerium dioxide micro- and nano-sized particles on Daphnia magna,JOURNAL OF ENVIRONMENTAL MONITORING,13,5,1227,1235,2011,,,,,,,,,,,,,,,,,,,,,,,,,,,,,,,,,,,,,,,,,,,,,,,,,,,,,,,,,,,,,,,,,,,,,,,,,,,,,,,,,,,,,,,,,,,,,,,,,,,,,,,,,,,,,,,,,,,,,,,,,,,,,,,,,,,,,,,,,,,,,,,,,,,,,,,,,,,,,,,,,,,,,,,,,,,,,,,,,,,,,,,,,,,,,,,,,,,,,,,,,,,,,,,,,
Ag,7440-22-4,N corporation (Korea),,,Oct-20,,"consist of Ag3O, Ag4H and titanium oxide",,,,,,,,fish,Danio rerio,"city water, which was allowed to stand for 24 hours to evaporate the chlorine",72 hpf,28 ± 1 °C,,embryo's hatching rate,EC35-40,10 ppt (ng/L?),"Abnormal notochords and very weak heart beat were observed; furthermore, some of the flies had no or damaged eyes. The size of the yolk sack was approximately equal to the head, but the size of the head was smaller than the yolk sack in fish with damaged eyes. Specifically, when the concentration of nanosilver was high (20 ppt), the noted abnormalities increased.  The hatching rates were significantly decreased compared to the control.","The catalase activities in the hatched flies were increased compared to the control. In the exposed groups, the Sel N2 gene expression decreased compared to the control group. ",,"Yeo, Min-Kyeong; Kang, Misook",Effects of nanometer sized silver materials on biological toxicity during zebrafish embryogenesis,BULLETIN OF THE KOREAN CHEMICAL SOCIETY,29,6,1179,1184,2008,,,,,,,,,,,,,,,,,,,,,,,,,,,,,,,,,,,,,,,,,,,,,,,,,,,,,,,,,,,,,,,,,,,,,,,,,,,,,,,,,,,,,,,,,,,,,,,,,,,,,,,,,,,,,,,,,,,,,,,,,,,,,,,,,,,,,,,,,,,,,,,,,,,,,,,,,,,,,,,,,,,,,,,,,,,,,,,,,,,,,,,,,,,,,,,,,,,,,,,,,,,,,,,,,
Ag,7440-22-4,N corporation (Korea),,,Oct-20,,"consist of Ag3O, Ag4H and titanium oxide",,,,,,,,fish,Danio rerio,"city water, which was allowed to stand for 24 hours to evaporate the chlorine",72 hpf,28 ± 1 °C,,embryo's hatching rate,EC45-50,20 ppt (ng/L?),"Abnormal notochords and very weak heart beat were observed; furthermore, some of the flies had no or damaged eyes. The size of the yolk sack was approximately equal to the head, but the size of the head was smaller than the yolk sack in fish with damaged eyes. Specifically, when the concentration of nanosilver was high (20 ppt), the noted abnormalities increased.  The hatching rates were significantly decreased compared to the control.","The catalase activities in the hatched flies were increased compared to the control. In the exposed groups, the Sel N2 gene expression decreased compared to the control group. ",,"Yeo, Min-Kyeong; Kang, Misook",Effects of nanometer sized silver materials on biological toxicity during zebrafish embryogenesis,BULLETIN OF THE KOREAN CHEMICAL SOCIETY,29,6,1179,1184,2008,,,,,,,,,,,,,,,,,,,,,,,,,,,,,,,,,,,,,,,,,,,,,,,,,,,,,,,,,,,,,,,,,,,,,,,,,,,,,,,,,,,,,,,,,,,,,,,,,,,,,,,,,,,,,,,,,,,,,,,,,,,,,,,,,,,,,,,,,,,,,,,,,,,,,,,,,,,,,,,,,,,,,,,,,,,,,,,,,,,,,,,,,,,,,,,,,,,,,,,,,,,,,,,,,
Ag,7440-22-4,2.64 mL of 0.1 M sodium borohydride (NaBH4)  was injected into 0.1 mM silver nitrate (AgNO3) solution in deoxygenated water (final volume 100 mL),,no,29.2 ± 11.5 ,,,,,deoxygenated water,DLS,33.8 nm,,-39.2 mV,bacteria,Photobacterium phosphoreum,"Microtox® system from Microbics Corporation, pH 7, C(NaCl) 22%","5 min, 15 min",Microtox® system from Microbics Corporation,Microtox® system from Microbics Corporation,bioluminescence reduction,EC50,> 45 mg/L,,,,"Barrena, Raquel; Casals, Eudald; Colon, Joan; Font, Xavier; Sanchez, Antoni; Puntes, Victor",Evaluation of the ecotoxicity of model nanoparticles,CHEMOSPHERE,75,7,850,857,2009,,,,,,,,,,,,,,,,,,,,,,,,,,,,,,,,,,,,,,,,,,,,,,,,,,,,,,,,,,,,,,,,,,,,,,,,,,,,,,,,,,,,,,,,,,,,,,,,,,,,,,,,,,,,,,,,,,,,,,,,,,,,,,,,,,,,,,,,,,,,,,,,,,,,,,,,,,,,,,,,,,,,,,,,,,,,,,,,,,,,,,,,,,,,,,,,,,,,,,,,,,,,,,,,,
Ag,7440-22-4,2.64 mL of 0.1 M sodium borohydride (NaBH4)  was injected into 0.1 mM silver nitrate (AgNO3) solution in deoxygenated water (final volume 100 mL),,no,29.2 ± 11.5 ,,,,,deoxygenated water,DLS,33.8 nm,,-39.2 mV,plant,Cucumis sativus,,7 days,25 °C,,root elongation,EC15.1 ± 19.8,100 mg/L,"germination index (seed germination, %* root elongation, %/100)= 76.4 ± 17.8 %
The toxic effect of NPs-solvent (NaBH4) is more important than the NPs themselves.The differences observed between the NPs solutions and the NP-free solutions (solvent) can be correlated to the adsorption of solvent molecules at the NPs surface decreasing the effective concentration of those molecules. Thus, the observed toxic effect is less pronounced in the presence of NPs.",,,"Barrena, Raquel; Casals, Eudald; Colon, Joan; Font, Xavier; Sanchez, Antoni; Puntes, Victor",Evaluation of the ecotoxicity of model nanoparticles,CHEMOSPHERE,75,7,850,857,2009,,,,,,,,,,,,,,,,,,,,,,,,,,,,,,,,,,,,,,,,,,,,,,,,,,,,,,,,,,,,,,,,,,,,,,,,,,,,,,,,,,,,,,,,,,,,,,,,,,,,,,,,,,,,,,,,,,,,,,,,,,,,,,,,,,,,,,,,,,,,,,,,,,,,,,,,,,,,,,,,,,,,,,,,,,,,,,,,,,,,,,,,,,,,,,,,,,,,,,,,,,,,,,,,,
Ag,7440-22-4,2.64 mL of 0.1 M sodium borohydride (NaBH4)  was injected into 0.1 mM silver nitrate (AgNO3) solution in deoxygenated water (final volume 100 mL),,no,29.2 ± 11.5 ,,,,,deoxygenated water,DLS,33.8 nm,,-39.2 mV,plant,Lactuca sativa,,7 days,25 °C,,root elongation,EC2.3 ± 30.0,100 mg/L,"germination index (seed germination, %* root elongation, %/100)= 76.4 ± 17.8 %
