Repository: NSF-ALL-SPICE-Alliance/Nano

# AFRL, 2022-23 School Year

## Background of the Partnership 

The Airforce Research Laboratory (AFRL) extended a research partnership to ROTC, active duty, reserve military, or US armed forces, veteran students, at Chaminade University of Honolulu and The University of Hawaii at Manoa in Big Data and Analytics. This research partnership allowed students to explore the domain of Data Science and Analytics while exploring nanomaterials with little to no background. This project was built into two phases. Phase I, consisted of training each student in Data Science programming skills, mathmatical and computational skills.

File: AFRL_Fall_2023/data/Beilstein_J_Nanotechnol-06-1788-s002/NanoE-Tox-database.csv (part 16 of 44)
Name,CAS no,"Origin (company, synthesis method)",Shape,Initial coating/functionalization,"Diameter, nm","Length, nm",Possible impurities,"Surface area, BET (m2/g)",Other observations,Media,"Method to
The toxic effect of NPs-solvent (NaBH4) is more important than the NPs themselves.The differences observed between the NPs solutions and the NP-free solutions (solvent) can be correlated to the adsorption of solvent molecules at the NPs surface decreasing the effective concentration of those molecules. Thus, the observed toxic effect is less pronounced in the presence of NPs.",,,"Barrena, Raquel; Casals, Eudald; Colon, Joan; Font, Xavier; Sanchez, Antoni; Puntes, Victor",Evaluation of the ecotoxicity of model nanoparticles,CHEMOSPHERE,75,7,850,857,2009,,,,,,,,,,,,,,,,,,,,,,,,,,,,,,,,,,,,,,,,,,,,,,,,,,,,,,,,,,,,,,,,,,,,,,,,,,,,,,,,,,,,,,,,,,,,,,,,,,,,,,,,,,,,,,,,,,,,,,,,,,,,,,,,,,,,,,,,,,,,,,,,,,,,,,,,,,,,,,,,,,,,,,,,,,,,,,,,,,,,,,,,,,,,,,,,,,,,,,,,,,,,,,,,,
Ag,7440-22-4,2.64 mL of 0.1 M sodium borohydride (NaBH4)  was injected into 0.1 mM silver nitrate (AgNO3) solution in deoxygenated water (final volume 100 mL),,no,29.2 ± 11.5 ,,,,,deoxygenated water,DLS,33.8 nm,,-39.2 mV,bacteria,anaerobic bacteria,"50 mL of inoculum from an industrial anaerobic digester, 50 ml nanoparticle suspension, 1 g of cellulose and water to 300 mL. pH 8",21 days,37 °C,,reduction of biogas production,NOEC,16 mg/L,,,,"Barrena, Raquel; Casals, Eudald; Colon, Joan; Font, Xavier; Sanchez, Antoni; Puntes, Victor",Evaluation of the ecotoxicity of model nanoparticles,CHEMOSPHERE,75,7,850,857,2009,,,,,,,,,,,,,,,,,,,,,,,,,,,,,,,,,,,,,,,,,,,,,,,,,,,,,,,,,,,,,,,,,,,,,,,,,,,,,,,,,,,,,,,,,,,,,,,,,,,,,,,,,,,,,,,,,,,,,,,,,,,,,,,,,,,,,,,,,,,,,,,,,,,,,,,,,,,,,,,,,,,,,,,,,,,,,,,,,,,,,,,,,,,,,,,,,,,,,,,,,,,,,,,,,
Ag,7440-22-4,"Stanford Materials C107Corp. (Aliso Viejo, CA), stock suspension in 0.25 mM sodium citrate solution",,citrate,65 ± 30 ,,,2.40 ± 0.18,electrophoretic mobility -2 cm2/(V*s) at pH 6,,,,,,bacteria,Pseudomonas putida OUS 82,"Minimal Davis medium, ionic
strength of 0.055 M, pH 6",24 h,25 °C,,decrease in biomass of biofilm,EC8,0.02-2 mg/L,Ag NPs nor bacterial cells could be readily visualized or detected in the biofilm and surface associated cells were less obvious,,"After 24-h exposure the biofilm had uptaken 
at 20 ppb (2.28 µg) of AgNPs 2.12 ± 0.2 µg of Ag
at 200 ppb (22.8 µg) of AgNPs 1.2 ± 0.3 µg of Ag
at 2000 ppb (228 µg) of AgNPs 9.9 ± 1.3 µg of Ag","Fabrega, Julia; Renshaw, Joanna C.; Lead, Jamie R.",Interactions of Silver Nanoparticles with Pseudomonas putida Biofilms,ENVIRONMENTAL SCIENCE & TECHNOLOGY,43,23,9004,9009,2009,,,,,,,,,,,,,,,,,,,,,,,,,,,,,,,,,,,,,,,,,,,,,,,,,,,,,,,,,,,,,,,,,,,,,,,,,,,,,,,,,,,,,,,,,,,,,,,,,,,,,,,,,,,,,,,,,,,,,,,,,,,,,,,,,,,,,,,,,,,,,,,,,,,,,,,,,,,,,,,,,,,,,,,,,,,,,,,,,,,,,,,,,,,,,,,,,,,,,,,,,,,,,,,,,
Ag,7440-22-4,"Stanford Materials C107Corp. (Aliso Viejo, CA), stock suspension in 0.25 mM sodium citrate solution",,citrate,65 ± 30 ,,,2.40 ± 0.18,electrophoretic mobility -3.5 cm2/(V*s) at pH 7.5,,,,,,bacteria,Pseudomonas putida OUS 82,"Minimal Davis medium, ionic
strength of 0.055 M, pH 7.5",24 h,25 °C,,decrease in biomass of biofilm,EC8,0.2-2 mg/L,Ag NPs nor bacterial cells could be readily visualized or detected in the biofilm and surface associated cells were less obvious,,"After 24-h exposure the biofilm had uptaken 
at 20 ppb (2.28 µg) of AgNPs 0.05 ± 0.01 µg of Ag
at 200 ppb (22.8 µg) of AgNPs 0.1 ± 0.02 µg of Ag
at 2000 ppb (228 µg) of AgNPs 7.1 ± 0.7 µg of Ag","Fabrega, Julia; Renshaw, Joanna C.; Lead, Jamie R.",Interactions of Silver Nanoparticles with Pseudomonas putida Biofilms,ENVIRONMENTAL SCIENCE & TECHNOLOGY,43,23,9004,9009,2009,,,,,,,,,,,,,,,,,,,,,,,,,,,,,,,,,,,,,,,,,,,,,,,,,,,,,,,,,,,,,,,,,,,,,,,,,,,,,,,,,,,,,,,,,,,,,,,,,,,,,,,,,,,,,,,,,,,,,,,,,,,,,,,,,,,,,,,,,,,,,,,,,,,,,,,,,,,,,,,,,,,,,,,,,,,,,,,,,,,,,,,,,,,,,,,,,,,,,,,,,,,,,,,,,
Ag,7440-22-4,"Stanford Materials C107Corp. (Aliso Viejo, CA), stock suspension in 0.25 mM sodium citrate solution",,citrate,65 ± 30 ,,,2.40 ± 0.18,electrophoretic mobility <-4 cm2/(V*s) at pH 6 with NOM,,,,,,bacteria,Pseudomonas putida OUS 82,"Minimal Davis medium, ionic
strength of 0.055 M, 10 mg/L Suwannee River Fulvic Acid, pH 6",24 h,25 °C,,decrease in biomass of biofilm,NOEC,2 mg/L,"AgNP aggregates and dispersed NPs were frequently detected in the EPS matrix and attached to the bacterial cells, with apparent invagination of the cell wall/membrane where in contact with the Ag NPs. Small fraction of the Ag NPs was taken up intracellularly",SRFA coats the Ag NPs with a coherent nanoscale film and this appears to “passivate” the NPs in terms of their biological effect.This may be due to an antioxidant effect of the SRFA or protection of the cell wall and membrane from physical damage by the NP.,"After 24-h exposure the biofilm had uptaken 
at 20 ppb (2.28 µg) of AgNPs 1.1 ± 0.2 µg of Ag
at 200 ppb (22.8 µg) of AgNPs 1.2 ± 0.6 µg of Ag
at 2000 ppb (228 µg) of AgNPs 23.2 ± 2.6 µg of Ag","Fabrega, Julia; Renshaw, Joanna C.; Lead, Jamie R.",Interactions of Silver Nanoparticles with Pseudomonas putida Biofilms,ENVIRONMENTAL SCIENCE & TECHNOLOGY,43,23,9004,9009,2009,,,,,,,,,,,,,,,,,,,,,,,,,,,,,,,,,,,,,,,,,,,,,,,,,,,,,,,,,,,,,,,,,,,,,,,,,,,,,,,,,,,,,,,,,,,,,,,,,,,,,,,,,,,,,,,,,,,,,,,,,,,,,,,,,,,,,,,,,,,,,,,,,,,,,,,,,,,,,,,,,,,,,,,,,,,,,,,,,,,,,,,,,,,,,,,,,,,,,,,,,,,,,,,,,
Ag,7440-22-4,"Stanford Materials C107Corp. (Aliso Viejo, CA), stock suspension in 0.25 mM sodium citrate solution",,citrate,65 ± 30 ,,,2.40 ± 0.18,electrophoretic mobility <-4 cm2/(V*s) at pH 7.5 with NOM,,,,,,bacteria,Pseudomonas putida OUS 82,"Minimal Davis medium, ionic
strength of 0.055 M, 10 mg/L Suwannee River Fulvic Acid, pH 7.5",24 h,25 °C,,decrease in biomass of biofilm,NOEC,2 mg/L,"AgNP aggregates and dispersed NPs were frequently detected in the EPS matrix and attached to the bacterial cells, with apparent invagination of the cell wall/membrane where in contact with the Ag NPs. Small fraction of the Ag NPs was taken up intracellularly",SRFA coats the Ag NPs with a coherent nanoscale film and this appears to “passivate” the NPs in terms of their biological effect.This may be due to an antioxidant effect of the SRFA or protection of the cell wall and membrane from physical damage by the NP.,"After 24-h exposure the biofilm had uptaken 
at 20 ppb (2.28 µg) of AgNPs 0.12 ± 0.05 µg of Ag
at 200 ppb (22.8 µg) of AgNPs 1.8 ± 0.3 µg of Ag
at 2000 ppb (228 µg) of AgNPs 15.9 ± 1.1 µg of Ag","Fabrega, Julia; Renshaw, Joanna C.; Lead, Jamie R.",Interactions of Silver Nanoparticles with Pseudomonas putida Biofilms,ENVIRONMENTAL SCIENCE & TECHNOLOGY,43,23,9004,9009,2009,,,,,,,,,,,,,,,,,,,,,,,,,,,,,,,,,,,,,,,,,,,,,,,,,,,,,,,,,,,,,,,,,,,,,,,,,,,,,,,,,,,,,,,,,,,,,,,,,,,,,,,,,,,,,,,,,,,,,,,,,,,,,,,,,,,,,,,,,,,,,,,,,,,,,,,,,,,,,,,,,,,,,,,,,,,,,,,,,,,,,,,,,,,,,,,,,,,,,,,,,,,,,,,,,
Ag,7440-22-4,"Sigma-Aldrich, St. Louis MO USA",,,<100 ,,99.5% purity,,,,,,,,plant,Cucurbita pepo,25% Hoagland solution,15 days,25 °C,12-h/12-h light/dark cycle,biomass after the test,EC69,1000 mg/L,No significant effects on germination or root elongation  were observed,Metals may release ions that result in toxicity; differences between nanoparticle and corresponding bulk material phytotoxicity could be due to greater ion release from the nanomaterials.,"Ag concentration in plants exposed to nanoparticles was significantly greater than those exposed to bulk Ag powder. On average, the nanoparticle solutions yielded shoots with 4.7- fold greater Ag content than present in plants grown in the corresponding levels of bulk element.","Stampoulis, Dimitrios; Sinha, Saion K.; White, Jason C.",Assay-Dependent Phytotoxicity of Nanoparticles to Plants,ENVIRONMENTAL SCIENCE & TECHNOLOGY,43,24,9473,9479,2009,,,,,,,,,,,,,,,,,,,,,,,,,,,,,,,,,,,,,,,,,,,,,,,,,,,,,,,,,,,,,,,,,,,,,,,,,,,,,,,,,,,,,,,,,,,,,,,,,,,,,,,,,,,,,,,,,,,,,,,,,,,,,,,,,,,,,,,,,,,,,,,,,,,,,,,,,,,,,,,,,,,,,,,,,,,,,,,,,,,,,,,,,,,,,,,,,,,,,,,,,,,,,,,,,
Ag,7440-22-4,"NanoAmor, Houston, TX, USA, stock solutions were stirred prior the exposure",,,35,,99.99% purity,,"size distribution 29-100 nm, majority of particles 31–50 nm","fish tank water (well water), dissolved oxygen concentration >7.5 mg/L; 16 ± 3.9 mg/L Mg,
39.1 ± 9.4 mg/L Ca, 3.76 ± 7.4 mg/L Na, 9.64 ± 2.3 mg/L K, 0.07 ± .01 mg/L Fe, 0.009 ± 0.001 mg/L Cu, and 0.05 ± 0.04 mg/L Zn; pH 8.3-8.5; water hardness 215-240 mg/L CaCO3",,,,,fish,Pimephales promelas,"fish tank water (well water), dissolved oxygen concentration >7.5 mg/L; 16 ± 3.9 mg/L Mg,
39.1 ± 9.4 mg/L Ca, 3.76 ± 7.4 mg/L Na, 9.64 ± 2.3 mg/L K, 0.07 ± .01 mg/L Fe, 0.009 ± 0.001 mg/L Cu, and 0.05 ± 0.04 mg/L Zn; pH 8.3-8.5; water hardness 215-240 mg/L CaCO3",96 h,25 °C,16-h/8-h light/dark cycle,mortality,LC50,9.4 mg/L,"Variety of developmental abnormalities in hatching larvae including absence of noticeable air sac, development of moderate and severe pericardial and yolk sac edema; hemorrhages to the head and pericardial area; and
lordosis or bending upwards of the vertebral column",,"Ag NPs were easily detectable in embryos; first NPs attached in large quantities to the surface of the egg and later embedded throughout P. promelas embryos in ‘‘clumps’’, NPs were not only taken up as single particles into fathead minnow embryos but also as agglomerates.","Laban, Geoff; Nies, Loring F.; Turco, Ronald F.; Bickham, John W.; Sepulveda, Maria S.",The effects of silver nanoparticles on fathead minnow (Pimephales promelas) embryos,ECOTOXICOLOGY,19,1,185,195,2010,,,,,,,,,,,,,,,,,,,,,,,,,,,,,,,,,,,,,,,,,,,,,,,,,,,,,,,,,,,,,,,,,,,,,,,,,,,,,,,,,,,,,,,,,,,,,,,,,,,,,,,,,,,,,,,,,,,,,,,,,,,,,,,,,,,,,,,,,,,,,,,,,,,,,,,,,,,,,,,,,,,,,,,,,,,,,,,,,,,,,,,,,,,,,,,,,,,,,,,,,,,,,,,,,
Ag,7440-22-4,"NanoAmor, Houston, TX, USA, stock solutions were sonicated for 5 min prior the exposure",,,35,,99.99% purity,,"size distribution 29-100 nm, majority of particles 31–50 nm, the formation of aggregates was decreased","fish tank water (well water), dissolved oxygen concentration >7.5 mg/L; 16 ± 3.9 mg/L Mg,
39.1 ± 9.4 mg/L Ca, 3.76 ± 7.4 mg/L Na, 9.64 ± 2.3 mg/L K, 0.07 ± .01 mg/L Fe, 0.009 ± 0.001 mg/L Cu, and 0.05 ± 0.04 mg/L Zn; pH 8.3-8.5; water hardness 215-240 mg/L CaCO3",,,,,fish,Pimephales promelas,"fish tank water (well water), dissolved oxygen concentration >7.5 mg/L; 16 ± 3.9 mg/L Mg,
39.1 ± 9.4 mg/L Ca, 3.76 ± 7.4 mg/L Na, 9.64 ± 2.3 mg/L K, 0.07 ± .01 mg/L Fe, 0.009 ± 0.001 mg/L Cu, and 0.05 ± 0.04 mg/L Zn; pH 8.3-8.5; water hardness 215-240 mg/L CaCO3",96 h,25 °C,16-h/8-h light/dark cycle,mortality,LC50,1.25 mg/L,"Variety of developmental abnormalities in hatching larvae including absence of noticeable air sac, development of moderate and severe pericardial and yolk sac edema; hemorrhages to the head and pericardial area; and
lordosis or bending upwards of the vertebral column",,"Ag NPs were easily detectable in embryos; first NPs attached in large quantities to the surface of the egg and later embedded throughout P. promelas embryos in ‘‘clumps’’, NPs were not only taken up as single particles into fathead minnow embryos but also as agglomerates.","Laban, Geoff; Nies, Loring F.; Turco, Ronald F.; Bickham, John W.; Sepulveda, Maria S.",The effects of silver nanoparticles on fathead minnow (Pimephales promelas) embryos,ECOTOXICOLOGY,19,1,185,195,2010,,,,,,,,,,,,,,,,,,,,,,,,,,,,,,,,,,,,,,,,,,,,,,,,,,,,,,,,,,,,,,,,,,,,,,,,,,,,,,,,,,,,,,,,,,,,,,,,,,,,,,,,,,,,,,,,,,,,,,,,,,,,,,,,,,,,,,,,,,,,,,,,,,,,,,,,,,,,,,,,,,,,,,,,,,,,,,,,,,,,,,,,,,,,,,,,,,,,,,,,,,,,,,,,,
Ag,7440-22-4,"Sigma-Aldrich, St. Louis MO USA, stock solutions were stirred prior the exposure",,,<100 ,,99.99% purity,,"size distribution 21-280 nm, majority of particles 21–60 nm","fish tank water (well water), dissolved oxygen concentration >7.5 mg/L; 16 ± 3.9 mg/L Mg,
39.1 ± 9.4 mg/L Ca, 3.76 ± 7.4 mg/L Na, 9.64 ± 2.3 mg/L K, 0.07 ± .01 mg/L Fe, 0.009 ± 0.001 mg/L Cu, and 0.05 ± 0.04 mg/L Zn; pH 8.3-8.5; water hardness 215-240 mg/L CaCO3",,,"3.7% at 0.625 mg/L 
0.47% at 20 mg/L ",,fish,Pimephales promelas,"fish tank water (well water), dissolved oxygen concentration >7.5 mg/L; 16 ± 3.9 mg/L Mg,
39.1 ± 9.4 mg/L Ca, 3.76 ± 7.4 mg/L Na, 9.64 ± 2.3 mg/L K, 0.07 ± .01 mg/L Fe, 0.009 ± 0.001 mg/L Cu, and 0.05 ± 0.04 mg/L Zn; pH 8.3-8.5; water hardness 215-240 mg/L CaCO3",96 h,25 °C,16-h/8-h light/dark cycle,mortality,LC50,10.6 mg/L,"Variety of developmental abnormalities in hatching larvae including absence of noticeable air sac, development of moderate and severe pericardial and yolk sac edema; hemorrhages to the head and pericardial area; and
lordosis or bending upwards of the vertebral column","The LC50 for AgNO3 was 15 µg/L. If toxicity was purely due to the dissolved Ag released by the Ag NPs (18–95 µg/L), ~100% mortality would be expexted. Thus, the toxicity produced by AgNO3 is more potent than that produced by dissolved Ag released by Ag NPs. As, similar concentrations of dissolved Ag were released from both treatments and mortality was significantly increased after sonication the increase in toxicity is due to a combination of the particulate Ag NPs and the dissolved Ag concentration released.","Ag NPs were easily detectable in embryos; first NPs attached in large quantities to the surface of the egg and later embedded throughout P. promelas embryos in ‘‘clumps’’, NPs were not only taken up as single particles into fathead minnow embryos but also as agglomerates.","Laban, Geoff; Nies, Loring F.; Turco, Ronald F.; Bickham, John W.; Sepulveda, Maria S.",The effects of silver nanoparticles on fathead minnow (Pimephales promelas) embryos,ECOTOXICOLOGY,19,1,185,195,2010,,,,,,,,,,,,,,,,,,,,,,,,,,,,,,,,,,,,,,,,,,,,,,,,,,,,,,,,,,,,,,,,,,,,,,,,,,,,,,,,,,,,,,,,,,,,,,,,,,,,,,,,,,,,,,,,,,,,,,,,,,,,,,,,,,,,,,,,,,,,,,,,,,,,,,,,,,,,,,,,,,,,,,,,,,,,,,,,,,,,,,,,,,,,,,,,,,,,,,,,,,,,,,,,,
Ag,7440-22-4,"Sigma-Aldrich, St. Louis MO USA, stock solutions were sonicated for 5 min prior the exposure",,,<100 ,,99.99% purity,,"size distribution 21-280 nm, majority of particles 21–60 nm, the formation of aggregates was decreased","fish tank water (well water), dissolved oxygen concentration >7.5 mg/L; 16 ± 3.9 mg/L Mg,
39.1 ± 9.4 mg/L Ca, 3.76 ± 7.4 mg/L Na, 9.64 ± 2.3 mg/L K, 0.07 ± .01 mg/L Fe, 0.009 ± 0.001 mg/L Cu, and 0.05 ± 0.04 mg/L Zn; pH 8.3-8.5; water hardness 215-240 mg/L CaCO3",,,"3.7% at 0.625 mg/L 
0.47% at 20 mg/L ",,fish,Pimephales promelas,"fish tank water (well water), dissolved oxygen concentration >7.5 mg/L; 16 ± 3.9 mg/L Mg,
39.1 ± 9.4 mg/L Ca, 3.76 ± 7.4 mg/L Na, 9.64 ± 2.3 mg/L K, 0.07 ± .01 mg/L Fe, 0.009 ± 0.001 mg/L Cu, and 0.05 ± 0.04 mg/L Zn; pH 8.3-8.5; water hardness 215-240 mg/L CaCO3",96 h,25 °C,16-h/8-h light/dark cycle,mortality,LC50,1.36 mg/L,"Variety of developmental abnormalities in hatching larvae including absence of noticeable air sac, development of moderate and severe pericardial and yolk sac edema; hemorrhages to the head and pericardial area; and
lordosis or bending upwards of the vertebral column","The LC50 for AgNO3 was 15 µg/L. If toxicity was purely due to the dissolved Ag released by the Ag NPs (18–95 µg/L), ~100% mortality would be expexted. Thus, the toxicity produced by AgNO3 is more potent than that produced by dissolved Ag released by Ag NPs. As, similar concentrations of dissolved Ag were released from both treatments and mortality was significantly increased after sonication the increase in toxicity is due to a combination of the particulate Ag NPs and the dissolved Ag concentration released.","Ag NPs were easily detectable in embryos; first NPs attached in large quantities to the surface of the egg and later embedded throughout P. promelas embryos in ‘‘clumps’’, NPs were not only taken up as single particles into fathead minnow embryos but also as agglomerates.","Laban, Geoff; Nies, Loring F.; Turco, Ronald F.; Bickham, John W.; Sepulveda, Maria S.",The effects of silver nanoparticles on fathead minnow (Pimephales promelas) embryos,ECOTOXICOLOGY,19,1,185,195,2010,,,,,,,,,,,,,,,,,,,,,,,,,,,,,,,,,,,,,,,,,,,,,,,,,,,,,,,,,,,,,,,,,,,,,,,,,,,,,,,,,,,,,,,,,,,,,,,,,,,,,,,,,,,,,,,,,,,,,,,,,,,,,,,,,,,,,,,,,,,,,,,,,,,,,,,,,,,,,,,,,,,,,,,,,,,,,,,,,,,,,,,,,,,,,,,,,,,,,,,,,,,,,,,,,
Ag,7440-22-4,"AgNO3 was reduced with sodium borohydride (NaBH4) in Milli-Q water. The molar ratio was 1:5 of AgNO3 to sodium citrate and 1:10 AgNO3 to NaBH4. The solution was stirred at
100rpm continuously at room temperature. Solutions were stirred for 3 hours and allowed to rest for at least 5 days prior to use.","spherical, some more irregular",Sodium citrate (Na3C6H5O7),1-Oct,1-Oct,,,,cell culture media Leibowitz 15,NTA,60-80 nm,below detection limit,,fish,Oncorhynchus mykiss,cell culture media Leibowitz 15,48 h,,,cytotoxicity: inhibition of metabolic activity(fluorescent dye CFDA-AM),EC50,2.5 mg/L,Neither the exposure to DOC nor Na3C6H5O7 with NaBH4 did cause significant cytotoxic effects (P > 0.05) on rainbow trout hepatocytes.,"Neither size changes nor presence of DOC appeared to influence toxicity to a significant degree, suggesting that Ag nanoparticles may be toxic also under ecologically relevant exposure scenarios with natural agglomerates and association with DOC. No reactive oxygen radical (ROS) formation (fluorescent probe 2 ,7 -dichlorofluorescein diacetate) could be detected in this study. Although the exact toxic mechanisms were not determined, there was evidence that the toxic mode of
action could be connected to Ag binding to SH groups leading to dysfunction of target structures.",,"Farkas, Julia; Christian, Paul; Urrea, Julian Alberto Gallego; Roos, Norbert; Hassellov, Martin; Tollefsen, Knut Erik; Thomas, Kevin V.",Effects of silver and gold nanoparticles on rainbow trout (Oncorhynchus mykiss) hepatocytes,AQUATIC TOXICOLOGY,96,1,44,52,2010,,,,,,,,,,,,,,,,,,,,,,,,,,,,,,,,,,,,,,,,,,,,,,,,,,,,,,,,,,,,,,,,,,,,,,,,,,,,,,,,,,,,,,,,,,,,,,,,,,,,,,,,,,,,,,,,,,,,,,,,,,,,,,,,,,,,,,,,,,,,,,,,,,,,,,,,,,,,,,,,,,,,,,,,,,,,,,,,,,,,,,,,,,,,,,,,,,,,,,,,,,,,,,,,,
Ag,7440-22-4,"AgNO3 was reduced with sodium borohydride (NaBH4) in Milli-Q water. The molar ratio was 1:5 of AgNO3 to sodium citrate and 1:10 AgNO3 to NaBH4. The solution was stirred at
100rpm continuously at room temperature. Solutions were stirred for 3 hours and allowed to rest for at least 5 days prior to use.","spherical, some more irregular",Sodium citrate (Na3C6H5O7),1-Oct,1-Oct,,,,cell culture media Leibowitz 15,NTA,60-80 nm,below detection limit,,fish,Oncorhynchus mykiss,cell culture media Leibowitz 15,48 h,,,cytotoxicity: loss of membrane integrity (alamar blue),EC50,4.9 mg/L,Neither the exposure to DOC nor Na3C6H5O7 with NaBH4 did cause significant cytotoxic effects (P > 0.05) on rainbow trout hepatocytes.,"Neither size changes nor presence of DOC appeared to influence toxicity to a significant degree, suggesting that Ag nanoparticles may be toxic also under ecologically relevant exposure scenarios with natural agglomerates and association with DOC. No reactive oxygen radical (ROS) formation (fluorescent probe 2 ,7 -dichlorofluorescein diacetate) could be detected in this study. Although the exact toxic mechanisms were not determined, there was evidence that the toxic mode of
action could be connected to Ag binding to SH groups leading to dysfunction of target structures.",,"Farkas, Julia; Christian, Paul; Urrea, Julian Alberto Gallego; Roos, Norbert; Hassellov, Martin; Tollefsen, Knut Erik; Thomas, Kevin V.",Effects of silver and gold nanoparticles on rainbow trout (Oncorhynchus mykiss) hepatocytes,AQUATIC TOXICOLOGY,96,1,44,52,2010,,,,,,,,,,,,,,,,,,,,,,,,,,,,,,,,,,,,,,,,,,,,,,,,,,,,,,,,,,,,,,,,,,,,,,,,,,,,,,,,,,,,,,,,,,,,,,,,,,,,,,,,,,,,,,,,,,,,,,,,,,,,,,,,,,,,,,,,,,,,,,,,,,,,,,,,,,,,,,,,,,,,,,,,,,,,,,,,,,,,,,,,,,,,,,,,,,,,,,,,,,,,,,,,,
Ag,7440-22-4,"AgNO3 was reduced with sodium borohydride (NaBH4) in Milli-Q water. The molar ratio was 1:5 of AgNO3 to sodium citrate and 1:10 AgNO3 to NaBH4. The solution was stirred at
100rpm continuously at room temperature. Solutions were stirred for 3 hours and allowed to rest for at least 5 days prior to use.","spherical, some more irregular",Sodium citrate (Na3C6H5O7),1-Oct,1-Oct,,,,cell culture media Leibowitz 15 + dissolved organic carbon (10 mg/L of Suwannee River natural organic carbon at 19 mg/L of Ag NPs),NTA,60-125 nm,below detection limit,,fish,Oncorhynchus mykiss,cell culture media Leibowitz 15 + dissolved organic carbon (10 mg/L of Suwannee River natural organic carbon at 19 mg/L of Ag NPs),48 h,,,cytotoxicity: inhibition of metabolic activity(fluorescent dye CFDA-AM),EC50,2.6 mg/L,Neither the exposure to DOC nor Na3C6H5O7 with NaBH4 did cause significant cytotoxic effects (P > 0.05) on rainbow trout hepatocytes.,"Neither size changes nor presence of DOC appeared to influence toxicity to a significant degree, suggesting that Ag nanoparticles may be toxic also under ecologically relevant exposure scenarios with natural agglomerates and association with DOC. No reactive oxygen radical (ROS) formation (fluorescent probe 2 ,7 -dichlorofluorescein diacetate) could be detected in this study. Although the exact toxic mechanisms were not determined, there was evidence that the toxic mode of
action could be connected to Ag binding to SH groups leading to dysfunction of target structures.",,"Farkas, Julia; Christian, Paul; Urrea, Julian Alberto Gallego; Roos, Norbert; Hassellov, Martin; Tollefsen, Knut Erik; Thomas, Kevin V.",Effects of silver and gold nanoparticles on rainbow trout (Oncorhynchus mykiss) hepatocytes,AQUATIC TOXICOLOGY,96,1,44,52,2010,,,,,,,,,,,,,,,,,,,,,,,,,,,,,,,,,,,,,,,,,,,,,,,,,,,,,,,,,,,,,,,,,,,,,,,,,,,,,,,,,,,,,,,,,,,,,,,,,,,,,,,,,,,,,,,,,,,,,,,,,,,,,,,,,,,,,,,,,,,,,,,,,,,,,,,,,,,,,,,,,,,,,,,,,,,,,,,,,,,,,,,,,,,,,,,,,,,,,,,,,,,,,,,,,
Ag,7440-22-4,"AgNO3 was reduced with sodium borohydride (NaBH4) in Milli-Q water. The molar ratio was 1:5 of AgNO3 to sodium citrate and 1:10 AgNO3 to NaBH4. The solution was stirred at
100rpm continuously at room temperature. Solutions were stirred for 3 hours and allowed to rest for at least 5 days prior to use.","spherical, some more irregular",Sodium citrate (Na3C6H5O7),1-Oct,1-Oct,,,,cell culture media Leibowitz 15 + dissolved organic carbon (10 mg/L of Suwannee River natural organic carbon at 19 mg/L of Ag NPs),NTA,60-125 nm,below detection limit,,fish,Oncorhynchus mykiss,cell culture media Leibowitz 15 + dissolved organic carbon (10 mg/L of Suwannee River natural organic carbon at 19 mg/L of Ag NPs),48 h,,,cytotoxicity: loss of membrane integrity (alamar blue),EC50,3.5 mg/L,Neither the exposure to DOC nor Na3C6H5O7 with NaBH4 did cause significant cytotoxic effects (P > 0.05) on rainbow trout hepatocytes.,"Neither size changes nor presence of DOC appeared to influence toxicity to a significant degree, suggesting that Ag nanoparticles may be toxic also under ecologically relevant exposure scenarios with natural agglomerates and association with DOC. No reactive oxygen radical (ROS) formation (fluorescent probe 2 ,7 -dichlorofluorescein diacetate) could be detected in this study. Although the exact toxic mechanisms were not determined, there was evidence that the toxic mode of
action could be connected to Ag binding to SH groups leading to dysfunction of target structures.",,"Farkas, Julia; Christian, Paul; Urrea, Julian Alberto Gallego; Roos, Norbert; Hassellov, Martin; Tollefsen, Knut Erik; Thomas, Kevin V.",Effects of silver and gold nanoparticles on rainbow trout (Oncorhynchus mykiss) hepatocytes,AQUATIC TOXICOLOGY,96,1,44,52,2010,,,,,,,,,,,,,,,,,,,,,,,,,,,,,,,,,,,,,,,,,,,,,,,,,,,,,,,,,,,,,,,,,,,,,,,,,,,,,,,,,,,,,,,,,,,,,,,,,,,,,,,,,,,,,,,,,,,,,,,,,,,,,,,,,,,,,,,,,,,,,,,,,,,,,,,,,,,,,,,,,,,,,,,,,,,,,,,,,,,,,,,,,,,,,,,,,,,,,,,,,,,,,,,,,
Ag,7440-22-4,Sigma-Aldrich,,,<100 ,,,,,"0.45% NaCl supplemented
with 0.1% glucose and cas-aminoacids (acid
hydrolysate of casein)",,,3.3% at 1 to 30 mg/L,,bacteria,E. coli AB1157 (pSLlux) sod wt,1:1 0.9% NaCl:MilliQ water,30 min,room temperature,dark,luminiescence inhibition,EC50 ,571 ± 141 mg/L,Toxicity of silver compounds was considerably higher to sodAB− double or sodABC− triple mutants than the other bacterial strains (sod wt and single mutants).,the toxicity of Ag NPs to luminescent test strains was caused by the solubilised ions; not only the Ag ion is inducing the production of superoxide anions but also some specific properties of the particles may affect this,,"Ivask, A.; Bondarenko, O.; Jepihhina, N.; Kahru, A.","Profiling of the reactive oxygen species-related ecotoxicity of CuO, ZnO, TiO(2), silver and fullerene nanoparticles using a set of recombinant luminescent Escherichia coli strains: differentiating the impact of particles and solubilised metals",ANALYTICAL AND BIOANALYTICAL CHEMISTRY,398,2,701,716,2010,,,,,,,,,,,,,,,,,,,,,,,,,,,,,,,,,,,,,,,,,,,,,,,,,,,,,,,,,,,,,,,,,,,,,,,,,,,,,,,,,,,,,,,,,,,,,,,,,,,,,,,,,,,,,,,,,,,,,,,,,,,,,,,,,,,,,,,,,,,,,,,,,,,,,,,,,,,,,,,,,,,,,,,,,,,,,,,,,,,,,,,,,,,,,,,,,,,,,,,,,,,,,,,,,
Ag,7440-22-4,Sigma-Aldrich,,,<100 ,,,,,"0.45% NaCl supplemented
with 0.1% glucose and cas-aminoacids (acid
hydrolysate of casein)",,,3.3% at 1 to 30 mg/L,,bacteria,E. coli AB1157 (pSLlux) sod wt,1:1 0.9% NaCl:MilliQ water,2 h,room temperature,dark,luminiescence inhibition,EC50 ,45.9 ± 10 mg/L,Toxicity of silver compounds was considerably higher to sodAB− double or sodABC− triple mutants than the other bacterial strains (sod wt and single mutants).,the toxicity of Ag NPs to luminescent test strains was caused by the solubilised ions; not only the Ag ion is inducing the production of superoxide anions but also some specific properties of the particles may affect this,,"Ivask, A.; Bondarenko, O.; Jepihhina, N.; Kahru, A.","Profiling of the reactive oxygen species-related ecotoxicity of CuO, ZnO, TiO(2), silver and fullerene nanoparticles using a set of recombinant luminescent Escherichia coli strains: differentiating the impact of particles and solubilised metals",ANALYTICAL AND BIOANALYTICAL CHEMISTRY,398,2,701,716,2010,,,,,,,,,,,,,,,,,,,,,,,,,,,,,,,,,,,,,,,,,,,,,,,,,,,,,,,,,,,,,,,,,,,,,,,,,,,,,,,,,,,,,,,,,,,,,,,,,,,,,,,,,,,,,,,,,,,,,,,,,,,,,,,,,,,,,,,,,,,,,,,,,,,,,,,,,,,,,,,,,,,,,,,,,,,,,,,,,,,,,,,,,,,,,,,,,,,,,,,,,,,,,,,,,
Ag,7440-22-4,Sigma-Aldrich,,,<100 ,,,,,"0.45% NaCl supplemented
with 0.1% glucose and cas-aminoacids (acid
hydrolysate of casein)",,,3.3% at 1 to 30 mg/L,,bacteria,"E. coli JI130
(pSLlux) sodA−",1:1 0.9% NaCl:MilliQ water,30 min,room temperature,dark,luminiescence inhibition,EC50 ,331 ± 85 mg/L,Toxicity of silver compounds was considerably higher to sodAB− double or sodABC− triple mutants than the other bacterial strains (sod wt and single mutants).,the toxicity of Ag NPs to luminescent test strains was caused by the solubilised ions; not only the Ag ion is inducing the production of superoxide anions but also some specific properties of the particles may affect this,,"Ivask, A.; Bondarenko, O.; Jepihhina, N.; Kahru, A.","Profiling of the reactive oxygen species-related ecotoxicity of CuO, ZnO, TiO(2), silver and fullerene nanoparticles using a set of recombinant luminescent Escherichia coli strains: differentiating the impact of particles and solubilised metals",ANALYTICAL AND BIOANALYTICAL CHEMISTRY,398,2,701,716,2010,,,,,,,,,,,,,,,,,,,,,,,,,,,,,,,,,,,,,,,,,,,,,,,,,,,,,,,,,,,,,,,,,,,,,,,,,,,,,,,,,,,,,,,,,,,,,,,,,,,,,,,,,,,,,,,,,,,,,,,,,,,,,,,,,,,,,,,,,,,,,,,,,,,,,,,,,,,,,,,,,,,,,,,,,,,,,,,,,,,,,,,,,,,,,,,,,,,,,,,,,,,,,,,,,
Ag,7440-22-4,Sigma-Aldrich,,,<100 ,,,,,"0.45% NaCl supplemented
with 0.1% glucose and cas-aminoacids (acid
hydrolysate of casein)",,,3.3% at 1 to 30 mg/L,,bacteria,"E. coli JI130
(pSLlux) sodA−",1:1 0.9% NaCl:MilliQ water,2 h,room temperature,dark,luminiescence inhibition,EC50 ,30.9 ± 1.8 mg/L,Toxicity of silver compounds was considerably higher to sodAB− double or sodABC− triple mutants than the other bacterial strains (sod wt and single mutants).,the toxicity of Ag NPs to luminescent test strains was caused by the solubilised ions; not only the Ag ion is inducing the production of superoxide anions but also some specific properties of the particles may affect this,,"Ivask, A.; Bondarenko, O.; Jepihhina, N.; Kahru, A.","Profiling of the reactive oxygen species-related ecotoxicity of CuO, ZnO, TiO(2), silver and fullerene nanoparticles using a set of recombinant luminescent Escherichia coli strains: differentiating the impact of particles and solubilised metals",ANALYTICAL AND BIOANALYTICAL CHEMISTRY,398,2,701,716,2010,,,,,,,,,,,,,,,,,,,,,,,,,,,,,,,,,,,,,,,,,,,,,,,,,,,,,,,,,,,,,,,,,,,,,,,,,,,,,,,,,,,,,,,,,,,,,,,,,,,,,,,,,,,,,,,,,,,,,,,,,,,,,,,,,,,,,,,,,,,,,,,,,,,,,,,,,,,,,,,,,,,,,,,,,,,,,,,,,,,,,,,,,,,,,,,,,,,,,,,,,,,,,,,,,
Ag,7440-22-4,Sigma-Aldrich,,,<100 ,,,,,"0.45% NaCl supplemented
with 0.1% glucose and cas-aminoacids (acid
hydrolysate of casein)",,,3.3% at 1 to 30 mg/L,,bacteria,"E. coli JI131
(pSLlux) sodB−",1:1 0.9% NaCl:MilliQ water,30 min,room temperature,dark,luminiescence inhibition,EC50 ,485 ± 16 mg/L,Toxicity of silver compounds was considerably higher to sodAB− double or sodABC− triple mutants than the other bacterial strains (sod wt and single mutants).,the toxicity of Ag NPs to luminescent test strains was caused by the solubilised ions; not only the Ag ion is inducing the production of superoxide anions but also some specific properties of the particles may affect this,,"Ivask, A.; Bondarenko, O.; Jepihhina, N.; Kahru, A.","Profiling of the reactive oxygen species-related ecotoxicity of CuO, ZnO, TiO(2), silver and fullerene nanoparticles using a set of recombinant luminescent Escherichia coli strains: differentiating the impact of particles and solubilised metals",ANALYTICAL AND BIOANALYTICAL CHEMISTRY,398,2,701,716,2010,,,,,,,,,,,,,,,,,,,,,,,,,,,,,,,,,,,,,,,,,,,,,,,,,,,,,,,,,,,,,,,,,,,,,,,,,,,,,,,,,,,,,,,,,,,,,,,,,,,,,,,,,,,,,,,,,,,,,,,,,,,,,,,,,,,,,,,,,,,,,,,,,,,,,,,,,,,,,,,,,,,,,,,,,,,,,,,,,,,,,,,,,,,,,,,,,,,,,,,,,,,,,,,,,
Ag,7440-22-4,Sigma-Aldrich,,,<100 ,,,,,"0.45% NaCl supplemented
with 0.1% glucose and cas-aminoacids (acid
hydrolysate of casein)",,,3.3% at 1 to 30 mg/L,,bacteria,"E. coli JI131
(pSLlux) sodB−",1:1 0.9% NaCl:MilliQ water,2 h,room temperature,dark,luminiescence inhibition,EC50 ,18.8 ± 5.8 mg/L,Toxicity of silver compounds was considerably higher to sodAB− double or sodABC− triple mutants than the other bacterial strains (sod wt and single mutants).,the toxicity of Ag NPs to luminescent test strains was caused by the solubilised ions; not only the Ag ion is inducing the production of superoxide anions but also some specific properties of the particles may affect this,,"Ivask, A.; Bondarenko, O.; Jepihhina, N.; Kahru, A.","Profiling of the reactive oxygen species-related ecotoxicity of CuO, ZnO, TiO(2), silver and fullerene nanoparticles using a set of recombinant luminescent Escherichia coli strains: differentiating the impact of particles and solubilised metals",ANALYTICAL AND BIOANALYTICAL CHEMISTRY,398,2,701,716,2010,,,,,,,,,,,,,,,,,,,,,,,,,,,,,,,,,,,,,,,,,,,,,,,,,,,,,,,,,,,,,,,,,,,,,,,,,,,,,,,,,,,,,,,,,,,,,,,,,,,,,,,,,,,,,,,,,,,,,,,,,,,,,,,,,,,,,,,,,,,,,,,,,,,,,,,,,,,,,,,,,,,,,,,,,,,,,,,,,,,,,,,,,,,,,,,,,,,,,,,,,,,,,,,,,
Ag,7440-22-4,Sigma-Aldrich,,,<100 ,,,,,"0.45% NaCl supplemented
with 0.1% glucose and cas-aminoacids (acid
hydrolysate of casein)",,,3.3% at 1 to 30 mg/L,,bacteria,"E. coli AS393
(pSLlux) sodC−",1:1 0.9% NaCl:MilliQ water,30 min,room temperature,dark,luminiescence inhibition,EC50 ,329 ± 8 mg/L,Toxicity of silver compounds was considerably higher to sodAB− double or sodABC− triple mutants than the other bacterial strains (sod wt and single mutants).,the toxicity of Ag NPs to luminescent test strains was caused by the solubilised ions; not only the Ag ion is inducing the production of superoxide anions but also some specific properties of the particles may affect this,,"Ivask, A.; Bondarenko, O.; Jepihhina, N.; Kahru, A.","Profiling of the reactive oxygen species-related ecotoxicity of CuO, ZnO, TiO(2), silver and fullerene nanoparticles using a set of recombinant luminescent Escherichia coli strains: differentiating the impact of particles and solubilised metals",ANALYTICAL AND BIOANALYTICAL CHEMISTRY,398,2,701,716,2010,,,,,,,,,,,,,,,,,,,,,,,,,,,,,,,,,,,,,,,,,,,,,,,,,,,,,,,,,,,,,,,,,,,,,,,,,,,,,,,,,,,,,,,,,,,,,,,,,,,,,,,,,,,,,,,,,,,,,,,,,,,,,,,,,,,,,,,,,,,,,,,,,,,,,,,,,,,,,,,,,,,,,,,,,,,,,,,,,,,,,,,,,,,,,,,,,,,,,,,,,,,,,,,,,
Ag,7440-22-4,Sigma-Aldrich,,,<100 ,,,,,"0.45% NaCl supplemented
with 0.1% glucose and cas-aminoacids (acid
hydrolysate of casein)",,,3.3% at 1 to 30 mg/L,,bacteria,"E. coli AS393
(pSLlux) sodC−",1:1 0.9% NaCl:MilliQ water,2 h,room temperature,dark,luminiescence inhibition,EC50 ,19.7 ± 9.4 mg/L,Toxicity of silver compounds was considerably higher to sodAB− double or sodABC− triple mutants than the other bacterial strains (sod wt and single mutants).,the toxicity of Ag NPs to luminescent test strains was caused by the solubilised ions; not only the Ag ion is inducing the production of superoxide anions but also some specific properties of the particles may affect this,,"Ivask, A.; Bondarenko, O.; Jepihhina, N.; Kahru, A.","Profiling of the reactive oxygen species-related ecotoxicity of CuO, ZnO, TiO(2), silver and fullerene nanoparticles using a set of recombinant luminescent Escherichia coli strains: differentiating the impact of particles and solubilised metals",ANALYTICAL AND BIOANALYTICAL CHEMISTRY,398,2,701,716,2010,,,,,,,,,,,,,,,,,,,,,,,,,,,,,,,,,,,,,,,,,,,,,,,,,,,,,,,,,,,,,,,,,,,,,,,,,,,,,,,,,,,,,,,,,,,,,,,,,,,,,,,,,,,,,,,,,,,,,,,,,,,,,,,,,,,,,,,,,,,,,,,,,,,,,,,,,,,,,,,,,,,,,,,,,,,,,,,,,,,,,,,,,,,,,,,,,,,,,,,,,,,,,,,,,
Ag,7440-22-4,Sigma-Aldrich,,,<100 ,,,,,"0.45% NaCl supplemented
with 0.1% glucose and cas-aminoacids (acid
hydrolysate of casein)",,,3.3% at 1 to 30 mg/L,,bacteria,"E. coli JI132
(pSLlux) sodAB−",1:1 0.9% NaCl:MilliQ water,30 min,room temperature,dark,luminiescence inhibition,EC50 ,17.9 ± 4 mg/L,Toxicity of silver compounds was considerably higher to sodAB− double or sodABC− triple mutants than the other bacterial strains (sod wt and single mutants).,the toxicity of Ag NPs to luminescent test strains was caused by the solubilised ions; not only the Ag ion is inducing the production of superoxide anions but also some specific properties of the particles may affect this,,"Ivask, A.; Bondarenko, O.; Jepihhina, N.; Kahru, A.","Profiling of the reactive oxygen species-related ecotoxicity of CuO, ZnO, TiO(2), silver and fullerene nanoparticles using a set of recombinant luminescent Escherichia coli strains: differentiating the impact of particles and solubilised metals",ANALYTICAL AND BIOANALYTICAL CHEMISTRY,398,2,701,716,2010,,,,,,,,,,,,,,,,,,,,,,,,,,,,,,,,,,,,,,,,,,,,,,,,,,,,,,,,,,,,,,,,,,,,,,,,,,,,,,,,,,,,,,,,,,,,,,,,,,,,,,,,,,,,,,,,,,,,,,,,,,,,,,,,,,,,,,,,,,,,,,,,,,,,,,,,,,,,,,,,,,,,,,,,,,,,,,,,,,,,,,,,,,,,,,,,,,,,,,,,,,,,,,,,,
Ag,7440-22-4,Sigma-Aldrich,,,<100 ,,,,,"0.45% NaCl supplemented
with 0.1% glucose and cas-aminoacids (acid
hydrolysate of casein)",,,3.3% at 1 to 30 mg/L,,bacteria,"E. coli JI132
(pSLlux) sodAB−",1:1 0.9% NaCl:MilliQ water,2 h,room temperature,dark,luminiescence inhibition,EC50 ,3.79 ± 1.8 mg/L,Toxicity of silver compounds was considerably higher to sodAB− double or sodABC− triple mutants than the other bacterial strains (sod wt and single mutants).,the toxicity of Ag NPs to luminescent test strains was caused by the solubilised ions; not only the Ag ion is inducing the production of superoxide anions but also some specific properties of the particles may affect this,,"Ivask, A.; Bondarenko, O.; Jepihhina, N.; Kahru, A.","Profiling of the reactive oxygen species-related ecotoxicity of CuO, ZnO, TiO(2), silver and fullerene nanoparticles using a set of recombinant luminescent Escherichia coli strains: differentiating the impact of particles and solubilised metals",ANALYTICAL AND BIOANALYTICAL CHEMISTRY,398,2,701,716,2010,,,,,,,,,,,,,,,,,,,,,,,,,,,,,,,,,,,,,,,,,,,,,,,,,,,,,,,,,,,,,,,,,,,,,,,,,,,,,,,,,,,,,,,,,,,,,,,,,,,,,,,,,,,,,,,,,,,,,,,,,,,,,,,,,,,,,,,,,,,,,,,,,,,,,,,,,,,,,,,,,,,,,,,,,,,,,,,,,,,,,,,,,,,,,,,,,,,,,,,,,,,,,,,,,
Ag,7440-22-4,Sigma-Aldrich,,,<100 ,,,,,"0.45% NaCl supplemented
with 0.1% glucose and cas-aminoacids (acid
hydrolysate of casein)",,,3.3% at 1 to 30 mg/L,,bacteria,"E. coli AS391
(pSLlux) sodABC−",1:1 0.9% NaCl:MilliQ water,30 min,room temperature,dark,luminiescence inhibition,EC50 ,5.8 ± 1 mg/L,Toxicity of silver compounds was considerably higher to sodAB− double or sodABC− triple mutants than the other bacterial strains (sod wt and single mutants).,the toxicity of Ag NPs to luminescent test strains was caused by the solubilised ions; not only the Ag ion is inducing the production of superoxide anions but also some specific properties of the particles may affect this,,"Ivask, A.; Bondarenko, O.; Jepihhina, N.; Kahru, A.","Profiling of the reactive oxygen species-related ecotoxicity of CuO, ZnO, TiO(2), silver and fullerene nanoparticles using a set of recombinant luminescent Escherichia coli strains: differentiating the impact of particles and solubilised metals",ANALYTICAL AND BIOANALYTICAL CHEMISTRY,398,2,701,716,2010,,,,,,,,,,,,,,,,,,,,,,,,,,,,,,,,,,,,,,,,,,,,,,,,,,,,,,,,,,,,,,,,,,,,,,,,,,,,,,,,,,,,,,,,,,,,,,,,,,,,,,,,,,,,,,,,,,,,,,,,,,,,,,,,,,,,,,,,,,,,,,,,,,,,,,,,,,,,,,,,,,,,,,,,,,,,,,,,,,,,,,,,,,,,,,,,,,,,,,,,,,,,,,,,,
Ag,7440-22-4,Sigma-Aldrich,,,<100 ,,,,,"0.45% NaCl supplemented
with 0.1% glucose and cas-aminoacids (acid
hydrolysate of casein)",,,3.3% at 1 to 30 mg/L,,bacteria,"E. coli AS391
(pSLlux) sodABC−",1:1 0.9% NaCl:MilliQ water,2 h,room temperature,dark,luminiescence inhibition,EC50 ,3.11 ± 1.3 mg/L,Toxicity of silver compounds was considerably higher to sodAB− double or sodABC− triple mutants than the other bacterial strains (sod wt and single mutants).,the toxicity of Ag NPs to luminescent test strains was caused by the solubilised ions; not only the Ag ion is inducing the production of superoxide anions but also some specific properties of the particles may affect this,,"Ivask, A.; Bondarenko, O.; Jepihhina, N.; Kahru, A.","Profiling of the reactive oxygen species-related ecotoxicity of CuO, ZnO, TiO(2), silver and fullerene nanoparticles using a set of recombinant luminescent Escherichia coli strains: differentiating the impact of particles and solubilised metals",ANALYTICAL AND BIOANALYTICAL CHEMISTRY,398,2,701,716,2010,,,,,,,,,,,,,,,,,,,,,,,,,,,,,,,,,,,,,,,,,,,,,,,,,,,,,,,,,,,,,,,,,,,,,,,,,,,,,,,,,,,,,,,,,,,,,,,,,,,,,,,,,,,,,,,,,,,,,,,,,,,,,,,,,,,,,,,,,,,,,,,,,,,,,,,,,,,,,,,,,,,,,,,,,,,,,,,,,,,,,,,,,,,,,,,,,,,,,,,,,,,,,,,,,
Ag,7440-22-4,21.2 mg of AgNO3 was dissolved in 125 mL of Milli-Q water to obtain 1-mM AgNO3 solution. The solution was heated until boiling and then 5 ml of 1% sodium citrate was added dropwise to obtain silver nanoparticles,"mixture of spherical, prismatic and rod-shaped",Sodium citrate (Na3C6H5O7),36,,,,Ag:citrate 1:1.6; SPR peak at 408 nm,"Synthetic freshwater, contains MgSO4, NaHCO3, KCl, and CaSO4·2H2O (EPA 2002 Methods for Measuring the Acute Toxicity of Effluents and Receiving Waters to Freshwater and Marine Organisms. Ed Agency U S E P)",DLS,438 nm,< 5%,,crustacean,Daphnia magna,"Synthetic freshwater, contains MgSO4, NaHCO3, KCl, and CaSO4·2H2O (EPA 2002 Methods for Measuring the Acute Toxicity of Effluents and Receiving Waters to Freshwater and Marine Organisms. Ed Agency U S E P)",48 h,20-22 °C,16-h/8-h light/dark cycle,mortality,LC50,~3 µg Ag/L,"the active component in the toxicity testing was the
