Repository: NSF-ALL-SPICE-Alliance/Nano

# AFRL, 2022-23 School Year

## Background of the Partnership 

The Airforce Research Laboratory (AFRL) extended a research partnership to ROTC, active duty, reserve military, or US armed forces, veteran students, at Chaminade University of Honolulu and The University of Hawaii at Manoa in Big Data and Analytics. This research partnership allowed students to explore the domain of Data Science and Analytics while exploring nanomaterials with little to no background. This project was built into two phases. Phase I, consisted of training each student in Data Science programming skills, mathmatical and computational skills.

File: AFRL_Fall_2023/data/Beilstein_J_Nanotechnol-06-1788-s002/NanoE-Tox-database.csv (part 17 of 44)
Name,CAS no,"Origin (company, synthesis method)",Shape,Initial coating/functionalization,"Diameter, nm","Length, nm",Possible impurities,"Surface area, BET (m2/g)",Other observations,Media,"Method to
reduced form of silver and not the presence of excess dissolved Ag+",,,"Li, Ting; Albee, Brian; Alemayehu, Matti; Diaz, Rocio; Ingham, Leigha; Kamal, Shawn; Rodriguez, Maritza; Bishnoi, Sandra Whaley","Comparative toxicity study of Ag, Au, and Ag-Au bimetallic nanoparticles on Daphnia magna",ANALYTICAL AND BIOANALYTICAL CHEMISTRY,398,2,689,700,2010,,,,,,,,,,,,,,,,,,,,,,,,,,,,,,,,,,,,,,,,,,,,,,,,,,,,,,,,,,,,,,,,,,,,,,,,,,,,,,,,,,,,,,,,,,,,,,,,,,,,,,,,,,,,,,,,,,,,,,,,,,,,,,,,,,,,,,,,,,,,,,,,,,,,,,,,,,,,,,,,,,,,,,,,,,,,,,,,,,,,,,,,,,,,,,,,,,,,,,,,,,,,,,,,,
Ag,7440-22-4,21.2 mg of AgNO3 was dissolved in 125 mL of Milli-Q water to obtain 1-mM AgNO3 solution. The solution was heated until boiling and then 10 ml of 1% sodium citrate was added dropwise to obtain silver nanoparticles,"mixture of spherical, prismatic and rod-shaped",Sodium citrate (Na3C6H5O7),52,,,,Ag:citrate 1:3.1,"Synthetic freshwater, contains MgSO4, NaHCO3, KCl, and CaSO4·2H2O (EPA 2002 Methods for Measuring the Acute Toxicity of Effluents and Receiving Waters to Freshwater and Marine Organisms. Ed Agency U S E P)",DLS,378 nm,< 5%,,crustacean,Daphnia magna,"Synthetic freshwater, contains MgSO4, NaHCO3, KCl, and CaSO4·2H2O (EPA 2002 Methods for Measuring the Acute Toxicity of Effluents and Receiving Waters to Freshwater and Marine Organisms. Ed Agency U S E P)",48 h,20-22 °C,16-h/8-h light/dark cycle,mortality,LC50,~3 µg Ag/L,"the active component in the toxicity testing was the
reduced form of silver and not the presence of excess dissolved Ag+",,,"Li, Ting; Albee, Brian; Alemayehu, Matti; Diaz, Rocio; Ingham, Leigha; Kamal, Shawn; Rodriguez, Maritza; Bishnoi, Sandra Whaley","Comparative toxicity study of Ag, Au, and Ag-Au bimetallic nanoparticles on Daphnia magna",ANALYTICAL AND BIOANALYTICAL CHEMISTRY,398,2,689,700,2010,,,,,,,,,,,,,,,,,,,,,,,,,,,,,,,,,,,,,,,,,,,,,,,,,,,,,,,,,,,,,,,,,,,,,,,,,,,,,,,,,,,,,,,,,,,,,,,,,,,,,,,,,,,,,,,,,,,,,,,,,,,,,,,,,,,,,,,,,,,,,,,,,,,,,,,,,,,,,,,,,,,,,,,,,,,,,,,,,,,,,,,,,,,,,,,,,,,,,,,,,,,,,,,,,
Ag,7440-22-4,21.2 mg of AgNO3 was dissolved in 125 mL of Milli-Q water to obtain 1-mM AgNO3 solution. The solution  was heated until boiling and then 15 ml of 1% sodium citrate was added dropwise to obtain silver nanoparticles,"mixture of spherical, prismatic and rod-shaped",Sodium citrate (Na3C6H5O7),66,,,,Ag:citrate 1:4.2; SPR peak at 433 nm,"Synthetic freshwater, contains MgSO4, NaHCO3, KCl, and CaSO4·2H2O (EPA 2002 Methods for Measuring the Acute Toxicity of Effluents and Receiving Waters to Freshwater and Marine Organisms. Ed Agency U S E P)",DLS,553 nm,< 5%,,crustacean,Daphnia magna,"Synthetic freshwater, contains MgSO4, NaHCO3, KCl, and CaSO4·2H2O (EPA 2002 Methods for Measuring the Acute Toxicity of Effluents and Receiving Waters to Freshwater and Marine Organisms. Ed Agency U S E P)",48 h,20-22 °C,16-h/8-h light/dark cycle,mortality,LC50,~3 µg Ag/L,"the active component in the toxicity testing was the
reduced form of silver and not the presence of excess dissolved Ag+",,,"Li, Ting; Albee, Brian; Alemayehu, Matti; Diaz, Rocio; Ingham, Leigha; Kamal, Shawn; Rodriguez, Maritza; Bishnoi, Sandra Whaley","Comparative toxicity study of Ag, Au, and Ag-Au bimetallic nanoparticles on Daphnia magna",ANALYTICAL AND BIOANALYTICAL CHEMISTRY,398,2,689,700,2010,,,,,,,,,,,,,,,,,,,,,,,,,,,,,,,,,,,,,,,,,,,,,,,,,,,,,,,,,,,,,,,,,,,,,,,,,,,,,,,,,,,,,,,,,,,,,,,,,,,,,,,,,,,,,,,,,,,,,,,,,,,,,,,,,,,,,,,,,,,,,,,,,,,,,,,,,,,,,,,,,,,,,,,,,,,,,,,,,,,,,,,,,,,,,,,,,,,,,,,,,,,,,,,,,
Ag,7440-22-4,"0.2 ml of AgNO3 (10−2 M) and 0.8 ml of HAuCl4 (10−2 M) were added to 49 ml of DI. The mixture solution was
heated until boiling. A 0.5-ml volume of 2% citrate
aqueous solution was added at the boiling point. The
reaction mixture was heated for an hour.",spherical,Sodium citrate (Na3C6H5O7),~30 ,~30 ,80% Au,,SPR peak at 508 nm; core-shell structure: core composed primarily of Au and a Ag-rich shell,"Synthetic freshwater, contains MgSO4, NaHCO3, KCl, and CaSO4·2H2O (EPA 2002 Methods for Measuring the Acute Toxicity of Effluents and Receiving Waters to Freshwater and Marine Organisms. Ed Agency U S E P)",DLS,17 nm,< 5%,,crustacean,Daphnia magna,"Synthetic freshwater, contains MgSO4, NaHCO3, KCl, and CaSO4·2H2O (EPA 2002 Methods for Measuring the Acute Toxicity of Effluents and Receiving Waters to Freshwater and Marine Organisms. Ed Agency U S E P)",48 h,20-22 °C,16-h/8-h light/dark cycle,mortality,LC50,12 µg Ag/L,"the active component in the toxicity testing was the
reduced form of silver and not the presence of excess dissolved Ag+",,,"Li, Ting; Albee, Brian; Alemayehu, Matti; Diaz, Rocio; Ingham, Leigha; Kamal, Shawn; Rodriguez, Maritza; Bishnoi, Sandra Whaley","Comparative toxicity study of Ag, Au, and Ag-Au bimetallic nanoparticles on Daphnia magna",ANALYTICAL AND BIOANALYTICAL CHEMISTRY,398,2,689,700,2010,,,,,,,,,,,,,,,,,,,,,,,,,,,,,,,,,,,,,,,,,,,,,,,,,,,,,,,,,,,,,,,,,,,,,,,,,,,,,,,,,,,,,,,,,,,,,,,,,,,,,,,,,,,,,,,,,,,,,,,,,,,,,,,,,,,,,,,,,,,,,,,,,,,,,,,,,,,,,,,,,,,,,,,,,,,,,,,,,,,,,,,,,,,,,,,,,,,,,,,,,,,,,,,,,
Ag,7440-22-4,"0.8 ml of AgNO3 (10−2 M) and 0.2 ml of HAuCl4 (10−2 M) were added to 49 ml of DI. The mixture solution was
heated until boiling. A 0.5-ml volume of 2% citrate
aqueous solution was added at the boiling point. The
reaction mixture was heated for an hour.",,Sodium citrate (Na3C6H5O7),72,,20% Au,,SPR peak at 455 nm,"Synthetic freshwater, contains MgSO4, NaHCO3, KCl, and CaSO4·2H2O (EPA 2002 Methods for Measuring the Acute Toxicity of Effluents and Receiving Waters to Freshwater and Marine Organisms. Ed Agency U S E P)",DLS,77 nm,< 5%,,crustacean,Daphnia magna,"Synthetic freshwater, contains MgSO4, NaHCO3, KCl, and CaSO4·2H2O (EPA 2002 Methods for Measuring the Acute Toxicity of Effluents and Receiving Waters to Freshwater and Marine Organisms. Ed Agency U S E P)",48 h,20-22 °C,16-h/8-h light/dark cycle,mortality,LC50,15 µg Ag/L,"the active component in the toxicity testing was the
reduced form of silver and not the presence of excess dissolved Ag+",,,"Li, Ting; Albee, Brian; Alemayehu, Matti; Diaz, Rocio; Ingham, Leigha; Kamal, Shawn; Rodriguez, Maritza; Bishnoi, Sandra Whaley","Comparative toxicity study of Ag, Au, and Ag-Au bimetallic nanoparticles on Daphnia magna",ANALYTICAL AND BIOANALYTICAL CHEMISTRY,398,2,689,700,2010,,,,,,,,,,,,,,,,,,,,,,,,,,,,,,,,,,,,,,,,,,,,,,,,,,,,,,,,,,,,,,,,,,,,,,,,,,,,,,,,,,,,,,,,,,,,,,,,,,,,,,,,,,,,,,,,,,,,,,,,,,,,,,,,,,,,,,,,,,,,,,,,,,,,,,,,,,,,,,,,,,,,,,,,,,,,,,,,,,,,,,,,,,,,,,,,,,,,,,,,,,,,,,,,,
Ag,7440-22-4,NanoArmor,"spherical, multi-facetted, or slightly elongated",0.2% w/w PVP,81.8 ± 1.59 ,,99.9% purity,5-10,cubic,deionized water,DLS,235 ± 3.73 nm,,-28.6 ± 0.16 mV,earthworm,Eisenia fetida,"Sandy loam soil with a pH of 5.8, total organic carbon 1.36%, clay 11.6%, silt 21.4%, and sand 64.7% (from Askov experimental station, Aarhus University, Faculty of Agricultural Sciences,
Denmark, batch no. 2-031207); The worms were fed weekly with 5 g dried cow-dung, pH of 8.5, from non-medicated animals.",28 days,20 °C,12-h/12-h light (295 Lux)/dark (25 Lux) cycle,mortality,LC2.5 ± 2.5,1000 mg/kg,After the exposure the loss in wet weight was -27.3 ± 9.6% (no increment/loss= 0%; increment in wet weight in case of the control= 100%),,,"Heckmann, Lars-Henrik; Hovgaard, Mads B.; Sutherland, Duncan S.; Autrup, Herman; Besenbacher, Flemming; Scott-Fordsmand, Janeck J.",Limit-test toxicity screening of selected inorganic nanoparticles to the earthworm Eisenia fetida,ECOTOXICOLOGY,20,1,226,233,2011,,,,,,,,,,,,,,,,,,,,,,,,,,,,,,,,,,,,,,,,,,,,,,,,,,,,,,,,,,,,,,,,,,,,,,,,,,,,,,,,,,,,,,,,,,,,,,,,,,,,,,,,,,,,,,,,,,,,,,,,,,,,,,,,,,,,,,,,,,,,,,,,,,,,,,,,,,,,,,,,,,,,,,,,,,,,,,,,,,,,,,,,,,,,,,,,,,,,,,,,,,,,,,,,,
Ag,7440-22-4,NanoArmor,"spherical, multi-facetted, or slightly elongated",0.2% w/w PVP,81.8 ± 1.59 ,,99.9% purity,5-10,cubic,deionized water,DLS,235 ± 3.73 nm,,-28.6 ± 0.16 mV,earthworm,Eisenia fetida,"Sandy loam soil with a pH of 5.8, total organic carbon 1.36%, clay 11.6%, silt 21.4%, and sand 64.7% (from Askov experimental station, Aarhus University, Faculty of Agricultural Sciences,
Denmark, batch no. 2-031207); The worms were fed weekly with 5 g dried cow-dung, pH of 8.5, from non-medicated animals.",28 days,20 °C,12-h/12-h light (295 Lux)/dark (25 Lux) cycle,cocoon production inhibition (reproductive toxicity),EC100,1000 mg/kg,After the exposure the loss in wet weight was -27.3 ± 9.6% (no increment/loss= 0%; increment in wet weight in case of the control= 100%),,,"Heckmann, Lars-Henrik; Hovgaard, Mads B.; Sutherland, Duncan S.; Autrup, Herman; Besenbacher, Flemming; Scott-Fordsmand, Janeck J.",Limit-test toxicity screening of selected inorganic nanoparticles to the earthworm Eisenia fetida,ECOTOXICOLOGY,20,1,226,233,2011,,,,,,,,,,,,,,,,,,,,,,,,,,,,,,,,,,,,,,,,,,,,,,,,,,,,,,,,,,,,,,,,,,,,,,,,,,,,,,,,,,,,,,,,,,,,,,,,,,,,,,,,,,,,,,,,,,,,,,,,,,,,,,,,,,,,,,,,,,,,,,,,,,,,,,,,,,,,,,,,,,,,,,,,,,,,,,,,,,,,,,,,,,,,,,,,,,,,,,,,,,,,,,,,,
Ag,7440-22-4,"Namatech Co., Ltd (Gyeonggi-do, Korea)",,,60,,,,,Elendt’s M4 medium (OECD Test Guideline 202),DLS,only figure; no values given,,,crustacean,Daphnia magna,Elendt’s M4 medium (OECD Test Guideline 202),48 h,18-22 °C,16-h/8-h light/dark cycle,immobilization,EC50,1.0 (0.1-1.3) µg Ag/L,AgNP suspensions excluding Ag+ were not acutely toxic to Daphnia magna.,,,"Kim, Jiwon; Kim, Sooyeon; Lee, Sungkyu",Differentiation of the toxicities of silver nanoparticles and silver ions to the Japanese medaka (Oryzias latipes) and the cladoceran Daphnia magna,NANOTOXICOLOGY,5,2,208,214,2011,,,,,,,,,,,,,,,,,,,,,,,,,,,,,,,,,,,,,,,,,,,,,,,,,,,,,,,,,,,,,,,,,,,,,,,,,,,,,,,,,,,,,,,,,,,,,,,,,,,,,,,,,,,,,,,,,,,,,,,,,,,,,,,,,,,,,,,,,,,,,,,,,,,,,,,,,,,,,,,,,,,,,,,,,,,,,,,,,,,,,,,,,,,,,,,,,,,,,,,,,,,,,,,,,
Ag,7440-22-4,"Ferro Corp. (Seoul, Korea)",,,300,,,,,Elendt’s M4 medium (OECD Test Guideline 202),DLS,only figure; no values given,,,crustacean,Daphnia magna,Elendt’s M4 medium (OECD Test Guideline 202),48 h,18-22 °C,16-h/8-h light/dark cycle,immobilization,EC50,1.4 (0.3-2.1) µg Ag/L,AgNP suspensions excluding Ag+ were not acutely toxic to Daphnia magna.,,,"Kim, Jiwon; Kim, Sooyeon; Lee, Sungkyu",Differentiation of the toxicities of silver nanoparticles and silver ions to the Japanese medaka (Oryzias latipes) and the cladoceran Daphnia magna,NANOTOXICOLOGY,5,2,208,214,2011,,,,,,,,,,,,,,,,,,,,,,,,,,,,,,,,,,,,,,,,,,,,,,,,,,,,,,,,,,,,,,,,,,,,,,,,,,,,,,,,,,,,,,,,,,,,,,,,,,,,,,,,,,,,,,,,,,,,,,,,,,,,,,,,,,,,,,,,,,,,,,,,,,,,,,,,,,,,,,,,,,,,,,,,,,,,,,,,,,,,,,,,,,,,,,,,,,,,,,,,,,,,,,,,,
Ag,7440-22-4,"Namatech Co., Ltd (Gyeonggi-do, Korea)",,,60,,,,,dechlorinated tap water (OECD Test Guideline 203),DLS,only figure; no values given,,,fish,Oryzias latipes,dechlorinated tap water (OECD Test Guideline 203),96 h,23-25 °C,16-h/8-h light/dark cycle,mortality,LC50,28 (23-34) µg Ag/L,,,,"Kim, Jiwon; Kim, Sooyeon; Lee, Sungkyu",Differentiation of the toxicities of silver nanoparticles and silver ions to the Japanese medaka (Oryzias latipes) and the cladoceran Daphnia magna,NANOTOXICOLOGY,5,2,208,214,2011,,,,,,,,,,,,,,,,,,,,,,,,,,,,,,,,,,,,,,,,,,,,,,,,,,,,,,,,,,,,,,,,,,,,,,,,,,,,,,,,,,,,,,,,,,,,,,,,,,,,,,,,,,,,,,,,,,,,,,,,,,,,,,,,,,,,,,,,,,,,,,,,,,,,,,,,,,,,,,,,,,,,,,,,,,,,,,,,,,,,,,,,,,,,,,,,,,,,,,,,,,,,,,,,,
Ag,7440-22-4,"Ferro Corp. (Seoul, Korea)",,,300,,,,,dechlorinated tap water (OECD Test Guideline 203),DLS,only figure; no values given,,,fish,Oryzias latipes,dechlorinated tap water (OECD Test Guideline 203),96 h,23-25 °C,16-h/8-h light/dark cycle,mortality,LC50,67 (45-108) µg Ag/L,,,,"Kim, Jiwon; Kim, Sooyeon; Lee, Sungkyu",Differentiation of the toxicities of silver nanoparticles and silver ions to the Japanese medaka (Oryzias latipes) and the cladoceran Daphnia magna,NANOTOXICOLOGY,5,2,208,214,2011,,,,,,,,,,,,,,,,,,,,,,,,,,,,,,,,,,,,,,,,,,,,,,,,,,,,,,,,,,,,,,,,,,,,,,,,,,,,,,,,,,,,,,,,,,,,,,,,,,,,,,,,,,,,,,,,,,,,,,,,,,,,,,,,,,,,,,,,,,,,,,,,,,,,,,,,,,,,,,,,,,,,,,,,,,,,,,,,,,,,,,,,,,,,,,,,,,,,,,,,,,,,,,,,,
Ag,7440-22-4,"[Ag(NH3)2]+ was reduced by D-maltose in alkaline media. Obtained aqueous NPs dispersion (C=108 mg Ag/L) was concentrated by dialysis (7 membranes, each 1 g of copolymer polyacrylate-polyalcohol) to a ﬁnal concentration of 270 mg Ag/L. BSA (final concentration of 0.01% w/w) was added to enhance the stability of the NPs. Mannitol was added at a ﬁnal concentration of 5% (w/w) and the mixture was homogenized and spray dryed. Obtained solid dispersion consisted of mannitol microparticles with an average size of 3 μm, in which silver NPs (2.5 mg Ag/g) were incorporated.",spherical,"mannitol capsules, BSA",29 ± 4 ,29 ± 4 ,,,Obtained solid dispersion consisted of mannitol microparticles with an average size of 3 μm,,,,,-29 ± 5 mV,insect,Drosophila melanogaster,"standard culture medium (22 g of corn meal was added into 200 ml of distilled water and boiled for 90 minutes. 6.3 g of yeast and 12.5 g of sucrose and 40 ml mixture of 3.8 g of diluted agar were added into the boiled corn meal and the whole mixture was further boiled for 30 minutes. 10 ml of the disinfection solution, containing 12 g of benzoic acid and 2.5 g of sorbic acid diluted in 240 ml of denaturated ethanol, was added",10 days,20 °C,,mortality (not hatched indiciduals),LC50,20 mg/L,"Hatching of larvae and pupae was not affected at 20 mg/L, but 50% of hatching adults were not able to leave the pupae. 
Development time was prolonged from 14 days to 16 days at 40 mg/L. Silver concentrations equal to 60, 80, and 100 mg/L significantly influenced developmental stages in the phase of larvae development leading to a significant decrease in the number of larvae and pupae. Drosophila development cycle was not finished in such high silver concentrations and the individuals were unable to leave the pupae cases. At 100 mg/L concentration, 97% of larvae were dead, and no pupae were formed.
With increasing the silver concentration, the number of individuals with reduced pigmentation increased and the intensity of the reduced pigmentation also increased. Changes in eye pigmentation were not observed.",,,"Panacek, Ales; Prucek, Robert; Safarova, Dana; Dittrich, Milan; Richtrova, Jana; Benickova, Katerina; Zboril, Radek; Kvitek, Libor",Acute and Chronic Toxicity Effects of Silver Nanoparticles (NPs) on Drosophila melanogaster,ENVIRONMENTAL SCIENCE & TECHNOLOGY,45,11,4974,4979,2011,,,,,,,,,,,,,,,,,,,,,,,,,,,,,,,,,,,,,,,,,,,,,,,,,,,,,,,,,,,,,,,,,,,,,,,,,,,,,,,,,,,,,,,,,,,,,,,,,,,,,,,,,,,,,,,,,,,,,,,,,,,,,,,,,,,,,,,,,,,,,,,,,,,,,,,,,,,,,,,,,,,,,,,,,,,,,,,,,,,,,,,,,,,,,,,,,,,,,,,,,,,,,,,,,
Ag,7440-22-4,"Nanopoly, Co. (Korea)",,,5-Oct,,,,,,,,,,yeast,Saccharomyces cerevisiae S288C (α SUC2 mal mel gal2 CUP1),"YPD (1% yeast extract, 2% polypeptone, 2% glucose)",18 h,30 °C,,growth inhibition,EC30,140 µM,"191 genes were differentially expressed at 120 min. The largest number of genes affected by AgNPs and Ag-ions was found to be responsive to chemical stimulus, stress, and transport related cellular process. A noticeably large number of genes involved in cellular rescue and stress response were up-regulated by AgNPs, specifically at early growth stages at 120 min (46 genes) compared to 210 min (37 genes). 
19 most highly up-regulated genes were found as a result of common response to AgNPs through 120 and 210 min of exposure. 
CUP1-1 and CUP1-2 genes (encode the metallothionein protein responsible for binding copper and mediate high resistant to copper and cadmium) were consistently and strongly up-regulated (∼40–45-folds) followed by GSC2 (encodes for a subunit of 1,3-beta-glucan synthase) and YSR3 (membrane protein; 4.6-folds).
12 genes (PHO89, HSP12, HSP26, HOR7, GSC2, AMS1, CIT2, STR3, TMA10, HSP42, RTC3, and YBR085C-A genes) dominantly induced at 120 min, while their expression recovered over time, suggesting that AgNPs severely affected the genes involved in response to vacuolar phosphate transport, heat shock, hyperosmotic stress, cell wall proteins, and metabolism at the early growth stages.
TIS11, CCC2, TAF1, and FIT2 were moderately expressed at 120 min, but highly induced at 210 min of AgNP exposure. These four genes encode cell wall protein as well as transport proteins mainly the Cu2+ and iron transporters.","
Early exposure of AgNPs caused metabolic imbalance and oxidative stress in yeast, which is consistent to the effect of AgNPs on high number of genes that take part in cell rescue and stress responses. The fact that highly reactive facets of AgNPs did not have ionic effect at initial growth stages (120 min) suggests that they mainly caused damage to membrane proteins and cell wall.
Prolonged exposure with AgNPs resulted in uncoupled function of copper and iron transporters, which under normal conditions involved in maintaining Cu2+ and iron
homeostasis. At 210 min, AgNPs appeared to have released ions in the medium, which resulted in the effect similar to that of Ag-ions.",,"Niazi, Javed H.; Sang, Byoung-In; Kim, Yeon Seok; Gu, Man Bock",Global Gene Response in Saccharomyces cerevisiae Exposed to Silver Nanoparticles,APPLIED BIOCHEMISTRY AND BIOTECHNOLOGY,164,8,1278,1291,2011,,,,,,,,,,,,,,,,,,,,,,,,,,,,,,,,,,,,,,,,,,,,,,,,,,,,,,,,,,,,,,,,,,,,,,,,,,,,,,,,,,,,,,,,,,,,,,,,,,,,,,,,,,,,,,,,,,,,,,,,,,,,,,,,,,,,,,,,,,,,,,,,,,,,,,,,,,,,,,,,,,,,,,,,,,,,,,,,,,,,,,,,,,,,,,,,,,,,,,,,,,,,,,,,,
Ag,7440-22-4,"Ag-NP in a 2 mM phosphate buffer (mono- and di-sodium phosphate) were synthesized through aqueous reduction by NanoComposix, Inc. (San Diego, CA) without the presence of an organic
capping agent",spherical,,20,20,,,,2.5 mM (NH4)2SO4 and 30 mM HEPES buffer (pH 7.8),DLS,~40 nm,30%,,bacteria,Nitrosomonas europaea ATCC 19718,2.5 mM (NH4)2SO4 and 30 mM HEPES buffer (pH 7.8),3 h,"25 °C, bioreactors were shaken",dark,decrease in nitrification activity (5 mg protein/L N. europaea cells),EC50,0.47 ppm,"Factors as simple as the order of addition of the Ag-NPs and media constituents can have profound influences on the stability of Ag-NPs suspensions, the repeatability of the results and the sensitivity of the test organisms. The addition of a high concentration Ag-NP stock solution directly to a high ionic strength test media resulted in highly variable inhibition responses caused by a rapid aggregation and increase in Ag-NP size. Dilution of a high concentration Ag-NP stock solution to a concentration of 0.25– 1.0 ppm in deionized and distilled H2O, before the addition of the HEPES and (NH4)2SO4  resulted in a strong dose-dependent inhibition curve  increased sensitivity and a stable Ag-NP suspension with minimal increases in particle size.",The released Ag+ is responsible for the observed Ag-NP toxicity and limits the likelihood of a nanoparticle-specific effect. Ammonia monooxygenase enzyme (AMO; oxidizes NH3 to hydroxylamine (NH2OH)) and hydroxylamine oxidoreductase enzyme (HAO; oxidizes hydroxylamine (NH2OH) to NO2-) specific oxygen uptake rates (SOUR) were both negatively impacted with AMO-SOURs being more sensitive to exposure than HAO-SOURs,,"Radniecki, Tyler S.; Stankus, Dylan P.; Neigh, Arianne; Nason, Jeffrey A.; Semprini, Lewis",Influence of liberated silver from silver nanoparticles on nitrification inhibition of Nitrosomonas europaea,CHEMOSPHERE,85,1,43,49,2011,,,,,,,,,,,,,,,,,,,,,,,,,,,,,,,,,,,,,,,,,,,,,,,,,,,,,,,,,,,,,,,,,,,,,,,,,,,,,,,,,,,,,,,,,,,,,,,,,,,,,,,,,,,,,,,,,,,,,,,,,,,,,,,,,,,,,,,,,,,,,,,,,,,,,,,,,,,,,,,,,,,,,,,,,,,,,,,,,,,,,,,,,,,,,,,,,,,,,,,,,,,,,,,,,
Ag,7440-22-4,"Ag-NP in a 2 mM phosphate buffer (mono- and di-sodium phosphate) were synthesized through aqueous reduction by NanoComposix, Inc. (San Diego, CA) without the presence of an organic
capping agent",spherical,,80,80,,,,,,,5%,,bacteria,Nitrosomonas europaea ATCC 19718,2.5 mM (NH4)2SO4 and 30 mM HEPES buffer (pH 7.8),3 h,"25 °C, bioreactors were shaken",dark,decrease in nitrification activity (5 mg protein/L N. europaea cells),EC50,1.44 ppm,,The released Ag+ is responsible for the observed Ag-NP toxicity and limits the likelihood of a nanoparticle-specific effect. Ammonia monooxygenase enzyme (AMO; oxidizes NH3 to hydroxylamine (NH2OH)) and hydroxylamine oxidoreductase enzyme (HAO; oxidizes hydroxylamine (NH2OH) to NO2-) specific oxygen uptake rates (SOUR) were both negatively impacted with AMO-SOURs being more sensitive to exposure than HAO-SOURs,,"Radniecki, Tyler S.; Stankus, Dylan P.; Neigh, Arianne; Nason, Jeffrey A.; Semprini, Lewis",Influence of liberated silver from silver nanoparticles on nitrification inhibition of Nitrosomonas europaea,CHEMOSPHERE,85,1,43,49,2011,,,,,,,,,,,,,,,,,,,,,,,,,,,,,,,,,,,,,,,,,,,,,,,,,,,,,,,,,,,,,,,,,,,,,,,,,,,,,,,,,,,,,,,,,,,,,,,,,,,,,,,,,,,,,,,,,,,,,,,,,,,,,,,,,,,,,,,,,,,,,,,,,,,,,,,,,,,,,,,,,,,,,,,,,,,,,,,,,,,,,,,,,,,,,,,,,,,,,,,,,,,,,,,,,
Ag,7440-22-4,"The leaves from the Piper betle L. (laboratory campus in Hyderabad, India) were plucked and washed with distilled water. The leaves were shade dried for 5 days at 28 ± 2 °C. 10 g of the leaves were boiled in 200mL of double-distilled deionized water for 5min before decanting to obtain broth. 190 mL of 10-3 M AgNO3 solution was added to 10 mL of leaf broth at 28 ± 2 °C and exposed to direct sunlight in Hyderabad, India (latitude 17 °N) in April 2010 from the time period between 10:00 a.m. and 1:00 p.m. for 5 min. Ag nanoparticle solution was puriﬁed using REMI ultramicrocentrifuge at 6000 rpm for 15 min followed by redispersion of the pellet of Ag NPs into 15mL of double-distilled water. The centrifuging and redispersing process was repeated for three times.",irregular ,proteins,120 ± 13 ,,,,,,,,,,crustacean,Daphnia magna,synthetic freshwater (USEPA method EPA-821-R-02-012),24 h,23 ± 2 °C,16-h/8-h light/dark cycle,immobilization,EC50,127.42 (112.73–141.86) mg/L ,,,,"Rani, Pathipati Usha; Rajasekharreddy, Pala",Green synthesis of silver-protein (core-shell) nanoparticles using Piper betle L. leaf extract and its ecotoxicological studies on Daphnia magna,COLLOIDS AND SURFACES A-PHYSICOCHEMICAL AND ENGINEERING ASPECTS,389,1-3,188,194,2011,,,,,,,,,,,,,,,,,,,,,,,,,,,,,,,,,,,,,,,,,,,,,,,,,,,,,,,,,,,,,,,,,,,,,,,,,,,,,,,,,,,,,,,,,,,,,,,,,,,,,,,,,,,,,,,,,,,,,,,,,,,,,,,,,,,,,,,,,,,,,,,,,,,,,,,,,,,,,,,,,,,,,,,,,,,,,,,,,,,,,,,,,,,,,,,,,,,,,,,,,,,,,,,,,
Ag,7440-22-4,"The leaves from the Piper betle L. (laboratory campus in Hyderabad, India) were plucked and washed with distilled water. The leaves were shade dried for 5 days at 28 ± 2 °C. 10 g of the leaves were boiled in 200mL of double-distilled deionized water for 5min before decanting to obtain broth. 190 mL of 10-3 M AgNO3 solution was added to 10 mL of leaf broth at 28 ± 2 °C and exposed to direct sunlight in Hyderabad, India (latitude 17 °N) in April 2010 from the time period between 10:00 a.m. and 1:00 p.m. for 5 min. Ag nanoparticle solution was puriﬁed using REMI ultramicrocentrifuge at 6000 rpm for 15 min followed by redispersion of the pellet of Ag NPs into 15mL of double-distilled water. The centrifuging and redispersing process was repeated for three times.",irregular ,proteins,120 ± 13 ,,,,,,,,,,crustacean,Daphnia magna,synthetic freshwater (USEPA method EPA-821-R-02-012),48 h,23 ± 2 °C,16-h/8-h light/dark cycle,immobilization,EC50,61.95 (52.17–72.45) mg/L,,,,"Rani, Pathipati Usha; Rajasekharreddy, Pala",Green synthesis of silver-protein (core-shell) nanoparticles using Piper betle L. leaf extract and its ecotoxicological studies on Daphnia magna,COLLOIDS AND SURFACES A-PHYSICOCHEMICAL AND ENGINEERING ASPECTS,389,1-3,188,194,2011,,,,,,,,,,,,,,,,,,,,,,,,,,,,,,,,,,,,,,,,,,,,,,,,,,,,,,,,,,,,,,,,,,,,,,,,,,,,,,,,,,,,,,,,,,,,,,,,,,,,,,,,,,,,,,,,,,,,,,,,,,,,,,,,,,,,,,,,,,,,,,,,,,,,,,,,,,,,,,,,,,,,,,,,,,,,,,,,,,,,,,,,,,,,,,,,,,,,,,,,,,,,,,,,,
Ag,7440-22-4,"The leaves from the Piper betle L. (laboratory campus in Hyderabad, India) were plucked and washed with distilled water. The leaves were shade dried for 5 days at 28 ± 2 °C. 10 g of the leaves were boiled in 200mL of double-distilled deionized water for 5min before decanting to obtain broth. 190 mL of 10-3 M AgNO3 solution was added to 10 mL of leaf broth at 28 ± 2 °C and exposed to direct sunlight in Hyderabad, India (latitude 17 °N) in April 2010 from the time period between 10:00 a.m. and 1:00 p.m. for 10 min. Ag nanoparticle solution was puriﬁed using REMI ultramicrocentrifuge at 6000 rpm for 15 min followed by redispersion of the pellet of Ag NPs into 15mL of double-distilled water. The centrifuging and redispersing process was repeated for three times.",spherical,proteins,28 ± 11 ,28 ± 11 ,,,,,,,,,crustacean,Daphnia magna,synthetic freshwater (USEPA method EPA-821-R-02-012),24 h,23 ± 2 °C,16-h/8-h light/dark cycle,immobilization,EC50,132.97 (119.49–146.44) mg/L ,,,,"Rani, Pathipati Usha; Rajasekharreddy, Pala",Green synthesis of silver-protein (core-shell) nanoparticles using Piper betle L. leaf extract and its ecotoxicological studies on Daphnia magna,COLLOIDS AND SURFACES A-PHYSICOCHEMICAL AND ENGINEERING ASPECTS,389,1-3,188,194,2011,,,,,,,,,,,,,,,,,,,,,,,,,,,,,,,,,,,,,,,,,,,,,,,,,,,,,,,,,,,,,,,,,,,,,,,,,,,,,,,,,,,,,,,,,,,,,,,,,,,,,,,,,,,,,,,,,,,,,,,,,,,,,,,,,,,,,,,,,,,,,,,,,,,,,,,,,,,,,,,,,,,,,,,,,,,,,,,,,,,,,,,,,,,,,,,,,,,,,,,,,,,,,,,,,
Ag,7440-22-4,"The leaves from the Piper betle L. (laboratory campus in Hyderabad, India) were plucked and washed with distilled water. The leaves were shade dried for 5 days at 28 ± 2 °C. 10 g of the leaves were boiled in 200mL of double-distilled deionized water for 5min before decanting to obtain broth. 190 mL of 10-3 M AgNO3 solution was added to 10 mL of leaf broth at 28 ± 2 °C and exposed to direct sunlight in Hyderabad, India (latitude 17 °N) in April 2010 from the time period between 10:00 a.m. and 1:00 p.m. for 10 min. Ag nanoparticle solution was puriﬁed using REMI ultramicrocentrifuge at 6000 rpm for 15 min followed by redispersion of the pellet of Ag NPs into 15mL of double-distilled water. The centrifuging and redispersing process was repeated for three times.",spherical,proteins,28 ± 11 ,28 ± 11 ,,,,,,,,,crustacean,Daphnia magna,synthetic freshwater (USEPA method EPA-821-R-02-012),48 h,23 ± 2 °C,16-h/8-h light/dark cycle,immobilization,EC50,68.76 (62.98–74.43) mg/L,,,,"Rani, Pathipati Usha; Rajasekharreddy, Pala",Green synthesis of silver-protein (core-shell) nanoparticles using Piper betle L. leaf extract and its ecotoxicological studies on Daphnia magna,COLLOIDS AND SURFACES A-PHYSICOCHEMICAL AND ENGINEERING ASPECTS,389,1-3,188,194,2011,,,,,,,,,,,,,,,,,,,,,,,,,,,,,,,,,,,,,,,,,,,,,,,,,,,,,,,,,,,,,,,,,,,,,,,,,,,,,,,,,,,,,,,,,,,,,,,,,,,,,,,,,,,,,,,,,,,,,,,,,,,,,,,,,,,,,,,,,,,,,,,,,,,,,,,,,,,,,,,,,,,,,,,,,,,,,,,,,,,,,,,,,,,,,,,,,,,,,,,,,,,,,,,,,
Ag,7440-22-4,"The leaves from the Piper betle L. (laboratory campus in Hyderabad, India) were plucked and washed with distilled water. The leaves were shade dried for 5 days at 28 ± 2 °C. 10 g of the leaves were boiled in 200mL of double-distilled deionized water for 5min before decanting to obtain broth. 190 mL of 10-3 M AgNO3 solution was added to 10 mL of leaf broth at 28 ± 2 °C and exposed to direct sunlight in Hyderabad, India (latitude 17 °N) in April 2010 from the time period between 10:00 a.m. and 1:00 p.m. for 20 min. Ag nanoparticle solution was puriﬁed using REMI ultramicrocentrifuge at 6000 rpm for 15 min followed by redispersion of the pellet of Ag NPs into 15mL of double-distilled water. The centrifuging and redispersing process was repeated for three times.",spherical,proteins,27 ± 15 ,27 ± 15 ,,,"Broad UV-Vis
absorption band at about 510 nm together with a shoulder peak at 460 nm",,,,,,crustacean,Daphnia magna,synthetic freshwater (USEPA method EPA-821-R-02-012),24 h,23 ± 2 °C,16-h/8-h light/dark cycle,immobilization,EC50,141.79 (129.15–154.03) mg/L ,,,,"Rani, Pathipati Usha; Rajasekharreddy, Pala",Green synthesis of silver-protein (core-shell) nanoparticles using Piper betle L. leaf extract and its ecotoxicological studies on Daphnia magna,COLLOIDS AND SURFACES A-PHYSICOCHEMICAL AND ENGINEERING ASPECTS,389,1-3,188,194,2011,,,,,,,,,,,,,,,,,,,,,,,,,,,,,,,,,,,,,,,,,,,,,,,,,,,,,,,,,,,,,,,,,,,,,,,,,,,,,,,,,,,,,,,,,,,,,,,,,,,,,,,,,,,,,,,,,,,,,,,,,,,,,,,,,,,,,,,,,,,,,,,,,,,,,,,,,,,,,,,,,,,,,,,,,,,,,,,,,,,,,,,,,,,,,,,,,,,,,,,,,,,,,,,,,
Ag,7440-22-4,"The leaves from the Piper betle L. (laboratory campus in Hyderabad, India) were plucked and washed with distilled water. The leaves were shade dried for 5 days at 28 ± 2 °C. 10 g of the leaves were boiled in 200mL of double-distilled deionized water for 5min before decanting to obtain broth. 190 mL of 10-3 M AgNO3 solution was added to 10 mL of leaf broth at 28 ± 2 °C and exposed to direct sunlight in Hyderabad, India (latitude 17 °N) in April 2010 from the time period between 10:00 a.m. and 1:00 p.m. for 20 min. Ag nanoparticle solution was puriﬁed using REMI ultramicrocentrifuge at 6000 rpm for 15 min followed by redispersion of the pellet of Ag NPs into 15mL of double-distilled water. The centrifuging and redispersing process was repeated for three times.",spherical,proteins,27 ± 15 ,27 ± 15 ,,,"Broad UV-Vis
absorption band at about 510 nm together with a shoulder peak at 460 nm",,,,,,crustacean,Daphnia magna,synthetic freshwater (USEPA method EPA-821-R-02-012),48 h,23 ± 2 °C,16-h/8-h light/dark cycle,immobilization,EC50,75.28 (67.92–83.02) mg/L,,,,"Rani, Pathipati Usha; Rajasekharreddy, Pala",Green synthesis of silver-protein (core-shell) nanoparticles using Piper betle L. leaf extract and its ecotoxicological studies on Daphnia magna,COLLOIDS AND SURFACES A-PHYSICOCHEMICAL AND ENGINEERING ASPECTS,389,1-3,188,194,2011,,,,,,,,,,,,,,,,,,,,,,,,,,,,,,,,,,,,,,,,,,,,,,,,,,,,,,,,,,,,,,,,,,,,,,,,,,,,,,,,,,,,,,,,,,,,,,,,,,,,,,,,,,,,,,,,,,,,,,,,,,,,,,,,,,,,,,,,,,,,,,,,,,,,,,,,,,,,,,,,,,,,,,,,,,,,,,,,,,,,,,,,,,,,,,,,,,,,,,,,,,,,,,,,,
Ag,7440-22-4,"The leaves from the Piper betle L. (laboratory campus in Hyderabad, India) were plucked and washed with distilled water. The leaves were shade dried for 5 days at 28 ± 2 °C. 10 g of the leaves were boiled in 200mL of double-distilled deionized water for 5min before decanting to obtain broth. 190 mL of 10-3 M AgNO3 solution was added to 10 mL of leaf broth at 28 ± 2 °C and exposed to direct sunlight in Hyderabad, India (latitude 17 °N) in April 2010 from the time period between 10:00 a.m. and 1:00 p.m. for 40 min. Ag nanoparticle solution was puriﬁed using REMI ultramicrocentrifuge at 6000 rpm for 15 min followed by redispersion of the pellet of Ag NPs into 15mL of double-distilled water. The centrifuging and redispersing process was repeated for three times.",spherical,proteins (shell thickness 1.6 nm),18 ± 8 ,18 ± 8 ,,,Ag SPR band  at 440 nm,,,,,,crustacean,Daphnia magna,synthetic freshwater (USEPA method EPA-821-R-02-012),24 h,23 ± 2 °C,16-h/8-h light/dark cycle,immobilization,EC50,161.79 (146.04–177.82) mg/L ,,,,"Rani, Pathipati Usha; Rajasekharreddy, Pala",Green synthesis of silver-protein (core-shell) nanoparticles using Piper betle L. leaf extract and its ecotoxicological studies on Daphnia magna,COLLOIDS AND SURFACES A-PHYSICOCHEMICAL AND ENGINEERING ASPECTS,389,1-3,188,194,2011,,,,,,,,,,,,,,,,,,,,,,,,,,,,,,,,,,,,,,,,,,,,,,,,,,,,,,,,,,,,,,,,,,,,,,,,,,,,,,,,,,,,,,,,,,,,,,,,,,,,,,,,,,,,,,,,,,,,,,,,,,,,,,,,,,,,,,,,,,,,,,,,,,,,,,,,,,,,,,,,,,,,,,,,,,,,,,,,,,,,,,,,,,,,,,,,,,,,,,,,,,,,,,,,,
Ag,7440-22-4,"The leaves from the Piper betle L. (laboratory campus in Hyderabad, India) were plucked and washed with distilled water. The leaves were shade dried for 5 days at 28 ± 2 °C. 10 g of the leaves were boiled in 200mL of double-distilled deionized water for 5min before decanting to obtain broth. 190 mL of 10-3 M AgNO3 solution was added to 10 mL of leaf broth at 28 ± 2 °C and exposed to direct sunlight in Hyderabad, India (latitude 17 °N) in April 2010 from the time period between 10:00 a.m. and 1:00 p.m. for 40 min. Ag nanoparticle solution was puriﬁed using REMI ultramicrocentrifuge at 6000 rpm for 15 min followed by redispersion of the pellet of Ag NPs into 15mL of double-distilled water. The centrifuging and redispersing process was repeated for three times.",spherical,proteins (shell thickness 1.6 nm),18 ± 8 ,18 ± 8 ,,,Ag SPR band  at 440 nm,,,,,,crustacean,Daphnia magna,synthetic freshwater (USEPA method EPA-821-R-02-012),48 h,23 ± 2 °C,16-h/8-h light/dark cycle,immobilization,EC50,80.57 (73.62–87.49) mg/L,,,,"Rani, Pathipati Usha; Rajasekharreddy, Pala",Green synthesis of silver-protein (core-shell) nanoparticles using Piper betle L. leaf extract and its ecotoxicological studies on Daphnia magna,COLLOIDS AND SURFACES A-PHYSICOCHEMICAL AND ENGINEERING ASPECTS,389,1-3,188,194,2011,,,,,,,,,,,,,,,,,,,,,,,,,,,,,,,,,,,,,,,,,,,,,,,,,,,,,,,,,,,,,,,,,,,,,,,,,,,,,,,,,,,,,,,,,,,,,,,,,,,,,,,,,,,,,,,,,,,,,,,,,,,,,,,,,,,,,,,,,,,,,,,,,,,,,,,,,,,,,,,,,,,,,,,,,,,,,,,,,,,,,,,,,,,,,,,,,,,,,,,,,,,,,,,,,
Ag,7440-22-4,"The leaves from the Piper betle L. (laboratory campus in Hyderabad, India) were plucked and washed with distilled water. The leaves were shade dried for 5 days at 28 ± 2 °C. 10 g of the leaves were boiled in 200mL of double-distilled deionized water for 5min before decanting to obtain broth. 190 mL of 10-3 M AgNO3 solution was added to 10 mL of leaf broth at 28 ± 2 °C and exposed to direct sunlight in Hyderabad, India (latitude 17 °N) in April 2010 from the time period between 10:00 a.m. and 1:00 p.m. for 80 min. Ag nanoparticle solution was puriﬁed using REMI ultramicrocentrifuge at 6000 rpm for 15 min followed by redispersion of the pellet of Ag NPs into 15mL of double-distilled water. The centrifuging and redispersing process was repeated for three times.",spherical,proteins (shell thickness 4.8 nm),17 ± 12 ,17 ± 12 ,,,Ag SPR band  at 440 nm; face centred cubic,,,,,,crustacean,Daphnia magna,synthetic freshwater (USEPA method EPA-821-R-02-012),24 h,23 ± 2 °C,16-h/8-h light/dark cycle,immobilization,EC50,264.95 (247.44–282.54) mg/L ,,,,"Rani, Pathipati Usha; Rajasekharreddy, Pala",Green synthesis of silver-protein (core-shell) nanoparticles using Piper betle L. leaf extract and its ecotoxicological studies on Daphnia magna,COLLOIDS AND SURFACES A-PHYSICOCHEMICAL AND ENGINEERING ASPECTS,389,1-3,188,194,2011,,,,,,,,,,,,,,,,,,,,,,,,,,,,,,,,,,,,,,,,,,,,,,,,,,,,,,,,,,,,,,,,,,,,,,,,,,,,,,,,,,,,,,,,,,,,,,,,,,,,,,,,,,,,,,,,,,,,,,,,,,,,,,,,,,,,,,,,,,,,,,,,,,,,,,,,,,,,,,,,,,,,,,,,,,,,,,,,,,,,,,,,,,,,,,,,,,,,,,,,,,,,,,,,,
Ag,7440-22-4,"The leaves from the Piper betle L. (laboratory campus in Hyderabad, India) were plucked and washed with distilled water. The leaves were shade dried for 5 days at 28 ± 2 °C. 10 g of the leaves were boiled in 200mL of double-distilled deionized water for 5min before decanting to obtain broth. 190 mL of 10-3 M AgNO3 solution was added to 10 mL of leaf broth at 28 ± 2 °C and exposed to direct sunlight in Hyderabad, India (latitude 17 °N) in April 2010 from the time period between 10:00 a.m. and 1:00 p.m. for 80 min. Ag nanoparticle solution was puriﬁed using REMI ultramicrocentrifuge at 6000 rpm for 15 min followed by redispersion of the pellet of Ag NPs into 15mL of double-distilled water. The centrifuging and redispersing process was repeated for three times.",spherical,proteins (shell thickness 4.8 nm),17 ± 12 ,17 ± 12 ,,,Ag SPR band  at 440 nm; face centred cubic,,,,,,crustacean,Daphnia magna,synthetic freshwater (USEPA method EPA-821-R-02-012),48 h,23 ± 2 °C,16-h/8-h light/dark cycle,immobilization,EC50,117.93(111.01–124.90) mg/L,,,,"Rani, Pathipati Usha; Rajasekharreddy, Pala",Green synthesis of silver-protein (core-shell) nanoparticles using Piper betle L. leaf extract and its ecotoxicological studies on Daphnia magna,COLLOIDS AND SURFACES A-PHYSICOCHEMICAL AND ENGINEERING ASPECTS,389,1-3,188,194,2011,,,,,,,,,,,,,,,,,,,,,,,,,,,,,,,,,,,,,,,,,,,,,,,,,,,,,,,,,,,,,,,,,,,,,,,,,,,,,,,,,,,,,,,,,,,,,,,,,,,,,,,,,,,,,,,,,,,,,,,,,,,,,,,,,,,,,,,,,,,,,,,,,,,,,,,,,,,,,,,,,,,,,,,,,,,,,,,,,,,,,,,,,,,,,,,,,,,,,,,,,,,,,,,,,
Ag,7440-22-4,"Sigma Aldrich, cat. no. 576832",,organic coating,< 100 ,,99.5% purity,,elemental silver by XRD,moderately hard reconstituted water,DLS,"39.39 nm 73.5%
248.8 nm 26.5%",,-18.3 ± 6.11 mV,crustacean,Daphnia magna,"moderately hard reconstituted water; hardness as CaCO3 96 mg/L, alkalinity as CaCO3 65 mg/L, specific conductivity 324 µmhos/cm, DO 7.20 mg/L, ph 8.16, DOC 0.14 mg/L, TOC 0.35 mg/L",48 h,25 °C,16-h/8-h light/dark cycle,mortality,LC50,31.5 (95%CI 8.1) µg/L,"No evidence was seen of AgNPs on any of the exterior surfaces of the organisms, a few silver particles were found along the membrane of the mid-gut at LC50 concentration;",Oxidation of the AgNP to ionic Ag at surface sites may play a role in observed toxicity.,,"Allen, H. Joel; Impellitteri, Christopher A.; Macke, Dana A.; Heckman, J. Lee; Poynton, Helen C.; Lazorchak, James M.; Govindaswamy, Shekar; Roose, Deborah L.; Nadagouda, Mallikarjuna N.","EFFECTS FROM FILTRATION, CAPPING AGENTS, AND PRESENCE/ABSENCE OF FOOD ON THE TOXICITY OF SILVER NANOPARTICLES TO DAPHNIA MAGNA",ENVIRONMENTAL TOXICOLOGY AND CHEMISTRY,29,12,2742,2750,2010,,,,,,,,,,,,,,,,,,,,,,,,,,,,,,,,,,,,,,,,,,,,,,,,,,,,,,,,,,,,,,,,,,,,,,,,,,,,,,,,,,,,,,,,,,,,,,,,,,,,,,,,,,,,,,,,,,,,,,,,,,,,,,,,,,,,,,,,,,,,,,,,,,,,,,,,,,,,,,,,,,,,,,,,,,,,,,,,,,,,,,,,,,,,,,,,,,,,,,,,,,,,,,,,,
Ag,7440-22-4,"Sigma Aldrich, cat. no. 576832, filtered through 100-nm nylon filter",,organic coating,< 100 ,,99.5% purity,,elemental silver by XRD,moderately hard reconstituted water (not filtrated),DLS,"39.39 nm 73.5%
248.8 nm 26.5%",,-18.3 ± 6.11 mV,crustacean,Daphnia magna,"moderately hard reconstituted water; hardness as CaCO3 96 mg/L, alkalinity as CaCO3 65 mg/L, specific conductivity 324 µmhos/cm, DO 7.20 mg/L, ph 8.16, DOC 0.14 mg/L, TOC 0.35 mg/L",48 h,25 °C,16-h/8-h light/dark cycle,mortality,LC50,4.4 (95%CI 1.4) µg/L,"No evidence was seen of AgNPs on any of the exterior surfaces of the organisms, a few silver particles were found along the membrane of the mid-gut at LC50 concentration;",Oxidation of the AgNP to ionic Ag at surface sites may play a role in observed toxicity.,,"Allen, H. Joel; Impellitteri, Christopher A.; Macke, Dana A.; Heckman, J. Lee; Poynton, Helen C.; Lazorchak, James M.; Govindaswamy, Shekar; Roose, Deborah L.; Nadagouda, Mallikarjuna N.","EFFECTS FROM FILTRATION, CAPPING AGENTS, AND PRESENCE/ABSENCE OF FOOD ON THE TOXICITY OF SILVER NANOPARTICLES TO DAPHNIA MAGNA",ENVIRONMENTAL TOXICOLOGY AND CHEMISTRY,29,12,2742,2750,2010,,,,,,,,,,,,,,,,,,,,,,,,,,,,,,,,,,,,,,,,,,,,,,,,,,,,,,,,,,,,,,,,,,,,,,,,,,,,,,,,,,,,,,,,,,,,,,,,,,,,,,,,,,,,,,,,,,,,,,,,,,,,,,,,,,,,,,,,,,,,,,,,,,,,,,,,,,,,,,,,,,,,,,,,,,,,,,,,,,,,,,,,,,,,,,,,,,,,,,,,,,,,,,,,,
Ag,7440-22-4,"Sigma Aldrich, cat. no. 576832",,organic coating,< 100 ,,99.5% purity,,elemental silver by XRD,moderately hard reconstituted water,DLS,"39.39 nm 73.5%
