Repository: NSF-ALL-SPICE-Alliance/Nano

# AFRL, 2022-23 School Year

## Background of the Partnership 

The Airforce Research Laboratory (AFRL) extended a research partnership to ROTC, active duty, reserve military, or US armed forces, veteran students, at Chaminade University of Honolulu and The University of Hawaii at Manoa in Big Data and Analytics. This research partnership allowed students to explore the domain of Data Science and Analytics while exploring nanomaterials with little to no background. This project was built into two phases. Phase I, consisted of training each student in Data Science programming skills, mathmatical and computational skills.

File: AFRL_Fall_2023/data/Beilstein_J_Nanotechnol-06-1788-s002/NanoE-Tox-database.csv (part 19 of 44)
Name,CAS no,"Origin (company, synthesis method)",Shape,Initial coating/functionalization,"Diameter, nm","Length, nm",Possible impurities,"Surface area, BET (m2/g)",Other observations,Media,"Method to
Ag,7440-22-4,"Sigma Aldrich, USA",,noncoated,< 100 ,,99.5% purity,5,density 10.4 g/mL,deionized water,,,"0.2 mg/L at 10 mg/L
0.35 mg/L at 15 mg/L
0.4 mg/L at 20 mg/L",,plant,tomato (Lycopersicum esculentum),deionized water,3-5 days,23 °C,dark,root elongation,EC35,10 mg/L,Ag ions were less toxic compared to Ag NP form.,,,"Ravindran, Aswathy; Prathna, T. C.; Verma, Vinod Kumar; Chandrasekaran, N.; Mukherjee, Amitava",Bovine serum albumin mediated decrease in silver nanoparticle phytotoxicity: root elongation and seed germination assay,TOXICOLOGICAL AND ENVIRONMENTAL CHEMISTRY,94,1,91,98,2012,,,,,,,,,,,,,,,,,,,,,,,,,,,,,,,,,,,,,,,,,,,,,,,,,,,,,,,,,,,,,,,,,,,,,,,,,,,,,,,,,,,,,,,,,,,,,,,,,,,,,,,,,,,,,,,,,,,,,,,,,,,,,,,,,,,,,,,,,,,,,,,,,,,,,,,,,,,,,,,,,,,,,,,,,,,,,,,,,,,,,,,,,,,,,,,,,,,,,,,,,,,,,,,,,
Ag,7440-22-4,"Sigma Aldrich, USA",,noncoated,< 100 ,,99.5% purity,5,density 10.4 g/mL,deionized water,,,"0.2 mg/L at 10 mg/L
0.35 mg/L at 15 mg/L
0.4 mg/L at 20 mg/L",,plant,tomato (Lycopersicum esculentum),deionized water,3-5 days,23 °C,dark,root elongation,EC50,15 mg/L,Ag ions were less toxic compared to Ag NP form.,,,"Ravindran, Aswathy; Prathna, T. C.; Verma, Vinod Kumar; Chandrasekaran, N.; Mukherjee, Amitava",Bovine serum albumin mediated decrease in silver nanoparticle phytotoxicity: root elongation and seed germination assay,TOXICOLOGICAL AND ENVIRONMENTAL CHEMISTRY,94,1,91,98,2012,,,,,,,,,,,,,,,,,,,,,,,,,,,,,,,,,,,,,,,,,,,,,,,,,,,,,,,,,,,,,,,,,,,,,,,,,,,,,,,,,,,,,,,,,,,,,,,,,,,,,,,,,,,,,,,,,,,,,,,,,,,,,,,,,,,,,,,,,,,,,,,,,,,,,,,,,,,,,,,,,,,,,,,,,,,,,,,,,,,,,,,,,,,,,,,,,,,,,,,,,,,,,,,,,
Ag,7440-22-4,"Sigma Aldrich, USA",,noncoated,< 100 ,,99.5% purity,5,density 10.4 g/mL,deionized water,,,"0.2 mg/L at 10 mg/L
0.35 mg/L at 15 mg/L
0.4 mg/L at 20 mg/L",,plant,tomato (Lycopersicum esculentum),deionized water,3-5 days,23 °C,dark,root elongation,EC75,20 mg/L,Ag ions were less toxic compared to Ag NP form.,,,"Ravindran, Aswathy; Prathna, T. C.; Verma, Vinod Kumar; Chandrasekaran, N.; Mukherjee, Amitava",Bovine serum albumin mediated decrease in silver nanoparticle phytotoxicity: root elongation and seed germination assay,TOXICOLOGICAL AND ENVIRONMENTAL CHEMISTRY,94,1,91,98,2012,,,,,,,,,,,,,,,,,,,,,,,,,,,,,,,,,,,,,,,,,,,,,,,,,,,,,,,,,,,,,,,,,,,,,,,,,,,,,,,,,,,,,,,,,,,,,,,,,,,,,,,,,,,,,,,,,,,,,,,,,,,,,,,,,,,,,,,,,,,,,,,,,,,,,,,,,,,,,,,,,,,,,,,,,,,,,,,,,,,,,,,,,,,,,,,,,,,,,,,,,,,,,,,,,
Ag,7440-22-4,"Sigma Aldrich, USA, 1% BSA was added as a supplement",,BSA,< 100 ,,99.5% purity,5,density 10.4 g/mL,deionized water,,,"0.2 mg/L at 10 mg/L
0.35 mg/L at 15 mg/L
0.4 mg/L at 20 mg/L",,plant,tomato (Lycopersicum esculentum),deionized water with 1% BSA,3-5 days,23 °C,dark,germination %,EC15,10 mg/L,Ag ions were less toxic compared to Ag NP form.,,,"Ravindran, Aswathy; Prathna, T. C.; Verma, Vinod Kumar; Chandrasekaran, N.; Mukherjee, Amitava",Bovine serum albumin mediated decrease in silver nanoparticle phytotoxicity: root elongation and seed germination assay,TOXICOLOGICAL AND ENVIRONMENTAL CHEMISTRY,94,1,91,98,2012,,,,,,,,,,,,,,,,,,,,,,,,,,,,,,,,,,,,,,,,,,,,,,,,,,,,,,,,,,,,,,,,,,,,,,,,,,,,,,,,,,,,,,,,,,,,,,,,,,,,,,,,,,,,,,,,,,,,,,,,,,,,,,,,,,,,,,,,,,,,,,,,,,,,,,,,,,,,,,,,,,,,,,,,,,,,,,,,,,,,,,,,,,,,,,,,,,,,,,,,,,,,,,,,,
Ag,7440-22-4,"Sigma Aldrich, USA, 1% BSA was added as a supplement",,BSA,< 100 ,,99.5% purity,5,density 10.4 g/mL,deionized water,,,"0.2 mg/L at 10 mg/L
0.35 mg/L at 15 mg/L
0.4 mg/L at 20 mg/L",,plant,tomato (Lycopersicum esculentum),deionized water with 1% BSA,3-5 days,23 °C,dark,germination %,EC25,20 mg/L,Ag ions were less toxic compared to Ag NP form.,,,"Ravindran, Aswathy; Prathna, T. C.; Verma, Vinod Kumar; Chandrasekaran, N.; Mukherjee, Amitava",Bovine serum albumin mediated decrease in silver nanoparticle phytotoxicity: root elongation and seed germination assay,TOXICOLOGICAL AND ENVIRONMENTAL CHEMISTRY,94,1,91,98,2012,,,,,,,,,,,,,,,,,,,,,,,,,,,,,,,,,,,,,,,,,,,,,,,,,,,,,,,,,,,,,,,,,,,,,,,,,,,,,,,,,,,,,,,,,,,,,,,,,,,,,,,,,,,,,,,,,,,,,,,,,,,,,,,,,,,,,,,,,,,,,,,,,,,,,,,,,,,,,,,,,,,,,,,,,,,,,,,,,,,,,,,,,,,,,,,,,,,,,,,,,,,,,,,,,
Ag,7440-22-4,"Sigma Aldrich, USA, 1% BSA was added as a supplement",,BSA,< 100 ,,99.5% purity,5,density 10.4 g/mL,deionized water,,,"0.2 mg/L at 10 mg/L
0.35 mg/L at 15 mg/L
0.4 mg/L at 20 mg/L",,plant,tomato (Lycopersicum esculentum),deionized water with 1% BSA,3-5 days,23 °C,dark,root elongation,EC20,10 mg/L,Ag ions were less toxic compared to Ag NP form.,,,"Ravindran, Aswathy; Prathna, T. C.; Verma, Vinod Kumar; Chandrasekaran, N.; Mukherjee, Amitava",Bovine serum albumin mediated decrease in silver nanoparticle phytotoxicity: root elongation and seed germination assay,TOXICOLOGICAL AND ENVIRONMENTAL CHEMISTRY,94,1,91,98,2012,,,,,,,,,,,,,,,,,,,,,,,,,,,,,,,,,,,,,,,,,,,,,,,,,,,,,,,,,,,,,,,,,,,,,,,,,,,,,,,,,,,,,,,,,,,,,,,,,,,,,,,,,,,,,,,,,,,,,,,,,,,,,,,,,,,,,,,,,,,,,,,,,,,,,,,,,,,,,,,,,,,,,,,,,,,,,,,,,,,,,,,,,,,,,,,,,,,,,,,,,,,,,,,,,
Ag,7440-22-4,"Sigma Aldrich, USA, 1% BSA was added as a supplement",,BSA,< 100 ,,99.5% purity,5,density 10.4 g/mL,deionized water,,,"0.2 mg/L at 10 mg/L
0.35 mg/L at 15 mg/L
0.4 mg/L at 20 mg/L",,plant,tomato (Lycopersicum esculentum),deionized water with 1% BSA,3-5 days,23 °C,dark,root elongation,EC35,20 mg/L,Ag ions were less toxic compared to Ag NP form.,,,"Ravindran, Aswathy; Prathna, T. C.; Verma, Vinod Kumar; Chandrasekaran, N.; Mukherjee, Amitava",Bovine serum albumin mediated decrease in silver nanoparticle phytotoxicity: root elongation and seed germination assay,TOXICOLOGICAL AND ENVIRONMENTAL CHEMISTRY,94,1,91,98,2012,,,,,,,,,,,,,,,,,,,,,,,,,,,,,,,,,,,,,,,,,,,,,,,,,,,,,,,,,,,,,,,,,,,,,,,,,,,,,,,,,,,,,,,,,,,,,,,,,,,,,,,,,,,,,,,,,,,,,,,,,,,,,,,,,,,,,,,,,,,,,,,,,,,,,,,,,,,,,,,,,,,,,,,,,,,,,,,,,,,,,,,,,,,,,,,,,,,,,,,,,,,,,,,,,
Ag,7440-22-4,"Sigma Aldrich, USA",,noncoated,< 100 ,,99.5% purity,5,density 10.4 g/mL,deionized water,,,"0.2 mg/L at 10 mg/L
0.35 mg/L at 15 mg/L
0.4 mg/L at 20 mg/L",,plant,corn (Zea mays),deionized water,3-5 days,23 °C,dark,germination %,EC15,10 mg/L,Ag ions were less toxic compared to Ag NP form.,,,"Ravindran, Aswathy; Prathna, T. C.; Verma, Vinod Kumar; Chandrasekaran, N.; Mukherjee, Amitava",Bovine serum albumin mediated decrease in silver nanoparticle phytotoxicity: root elongation and seed germination assay,TOXICOLOGICAL AND ENVIRONMENTAL CHEMISTRY,94,1,91,98,2012,,,,,,,,,,,,,,,,,,,,,,,,,,,,,,,,,,,,,,,,,,,,,,,,,,,,,,,,,,,,,,,,,,,,,,,,,,,,,,,,,,,,,,,,,,,,,,,,,,,,,,,,,,,,,,,,,,,,,,,,,,,,,,,,,,,,,,,,,,,,,,,,,,,,,,,,,,,,,,,,,,,,,,,,,,,,,,,,,,,,,,,,,,,,,,,,,,,,,,,,,,,,,,,,,
Ag,7440-22-4,"Sigma Aldrich, USA",,noncoated,< 100 ,,99.5% purity,5,density 10.4 g/mL,deionized water,,,"0.2 mg/L at 10 mg/L
0.35 mg/L at 15 mg/L
0.4 mg/L at 20 mg/L",,plant,corn (Zea mays),deionized water,3-5 days,23 °C,dark,germination %,EC35,15 mg/L,Ag ions were less toxic compared to Ag NP form.,,,"Ravindran, Aswathy; Prathna, T. C.; Verma, Vinod Kumar; Chandrasekaran, N.; Mukherjee, Amitava",Bovine serum albumin mediated decrease in silver nanoparticle phytotoxicity: root elongation and seed germination assay,TOXICOLOGICAL AND ENVIRONMENTAL CHEMISTRY,94,1,91,98,2012,,,,,,,,,,,,,,,,,,,,,,,,,,,,,,,,,,,,,,,,,,,,,,,,,,,,,,,,,,,,,,,,,,,,,,,,,,,,,,,,,,,,,,,,,,,,,,,,,,,,,,,,,,,,,,,,,,,,,,,,,,,,,,,,,,,,,,,,,,,,,,,,,,,,,,,,,,,,,,,,,,,,,,,,,,,,,,,,,,,,,,,,,,,,,,,,,,,,,,,,,,,,,,,,,
Ag,7440-22-4,"Sigma Aldrich, USA",,noncoated,< 100 ,,99.5% purity,5,density 10.4 g/mL,deionized water,,,"0.2 mg/L at 10 mg/L
0.35 mg/L at 15 mg/L
0.4 mg/L at 20 mg/L",,plant,corn (Zea mays),deionized water,3-5 days,23 °C,dark,germination %,EC40,20 mg/L,Ag ions were less toxic compared to Ag NP form.,,,"Ravindran, Aswathy; Prathna, T. C.; Verma, Vinod Kumar; Chandrasekaran, N.; Mukherjee, Amitava",Bovine serum albumin mediated decrease in silver nanoparticle phytotoxicity: root elongation and seed germination assay,TOXICOLOGICAL AND ENVIRONMENTAL CHEMISTRY,94,1,91,98,2012,,,,,,,,,,,,,,,,,,,,,,,,,,,,,,,,,,,,,,,,,,,,,,,,,,,,,,,,,,,,,,,,,,,,,,,,,,,,,,,,,,,,,,,,,,,,,,,,,,,,,,,,,,,,,,,,,,,,,,,,,,,,,,,,,,,,,,,,,,,,,,,,,,,,,,,,,,,,,,,,,,,,,,,,,,,,,,,,,,,,,,,,,,,,,,,,,,,,,,,,,,,,,,,,,
Ag,7440-22-4,"Sigma Aldrich, USA",,noncoated,< 100 ,,99.5% purity,5,density 10.4 g/mL,deionized water,,,"0.2 mg/L at 10 mg/L
0.35 mg/L at 15 mg/L
0.4 mg/L at 20 mg/L",,plant,corn (Zea mays),deionized water,3-5 days,23 °C,dark,root elongation,EC20,10 mg/L,Ag ions were less toxic compared to Ag NP form.,,,"Ravindran, Aswathy; Prathna, T. C.; Verma, Vinod Kumar; Chandrasekaran, N.; Mukherjee, Amitava",Bovine serum albumin mediated decrease in silver nanoparticle phytotoxicity: root elongation and seed germination assay,TOXICOLOGICAL AND ENVIRONMENTAL CHEMISTRY,94,1,91,98,2012,,,,,,,,,,,,,,,,,,,,,,,,,,,,,,,,,,,,,,,,,,,,,,,,,,,,,,,,,,,,,,,,,,,,,,,,,,,,,,,,,,,,,,,,,,,,,,,,,,,,,,,,,,,,,,,,,,,,,,,,,,,,,,,,,,,,,,,,,,,,,,,,,,,,,,,,,,,,,,,,,,,,,,,,,,,,,,,,,,,,,,,,,,,,,,,,,,,,,,,,,,,,,,,,,
Ag,7440-22-4,"Sigma Aldrich, USA",,noncoated,< 100 ,,99.5% purity,5,density 10.4 g/mL,deionized water,,,"0.2 mg/L at 10 mg/L
0.35 mg/L at 15 mg/L
0.4 mg/L at 20 mg/L",,plant,corn (Zea mays),deionized water,3-5 days,23 °C,dark,root elongation,EC40,15 mg/L,Ag ions were less toxic compared to Ag NP form.,,,"Ravindran, Aswathy; Prathna, T. C.; Verma, Vinod Kumar; Chandrasekaran, N.; Mukherjee, Amitava",Bovine serum albumin mediated decrease in silver nanoparticle phytotoxicity: root elongation and seed germination assay,TOXICOLOGICAL AND ENVIRONMENTAL CHEMISTRY,94,1,91,98,2012,,,,,,,,,,,,,,,,,,,,,,,,,,,,,,,,,,,,,,,,,,,,,,,,,,,,,,,,,,,,,,,,,,,,,,,,,,,,,,,,,,,,,,,,,,,,,,,,,,,,,,,,,,,,,,,,,,,,,,,,,,,,,,,,,,,,,,,,,,,,,,,,,,,,,,,,,,,,,,,,,,,,,,,,,,,,,,,,,,,,,,,,,,,,,,,,,,,,,,,,,,,,,,,,,
Ag,7440-22-4,"Sigma Aldrich, USA",,noncoated,< 100 ,,99.5% purity,5,density 10.4 g/mL,deionized water,,,"0.2 mg/L at 10 mg/L
0.35 mg/L at 15 mg/L
0.4 mg/L at 20 mg/L",,plant,corn (Zea mays),deionized water,3-5 days,23 °C,dark,root elongation,EC60,20 mg/L,Ag ions were less toxic compared to Ag NP form.,,,"Ravindran, Aswathy; Prathna, T. C.; Verma, Vinod Kumar; Chandrasekaran, N.; Mukherjee, Amitava",Bovine serum albumin mediated decrease in silver nanoparticle phytotoxicity: root elongation and seed germination assay,TOXICOLOGICAL AND ENVIRONMENTAL CHEMISTRY,94,1,91,98,2012,,,,,,,,,,,,,,,,,,,,,,,,,,,,,,,,,,,,,,,,,,,,,,,,,,,,,,,,,,,,,,,,,,,,,,,,,,,,,,,,,,,,,,,,,,,,,,,,,,,,,,,,,,,,,,,,,,,,,,,,,,,,,,,,,,,,,,,,,,,,,,,,,,,,,,,,,,,,,,,,,,,,,,,,,,,,,,,,,,,,,,,,,,,,,,,,,,,,,,,,,,,,,,,,,
Ag,7440-22-4,"Sigma Aldrich, USA, 1% BSA was added as a supplement",,BSA,< 100 ,,99.5% purity,5,density 10.4 g/mL,deionized water,,,"0.2 mg/L at 10 mg/L
0.35 mg/L at 15 mg/L
0.4 mg/L at 20 mg/L",,plant,corn (Zea mays),deionized water with 1% BSA,3-5 days,23 °C,dark,germination %,EC10,10 mg/L,Ag ions were less toxic compared to Ag NP form.,,,"Ravindran, Aswathy; Prathna, T. C.; Verma, Vinod Kumar; Chandrasekaran, N.; Mukherjee, Amitava",Bovine serum albumin mediated decrease in silver nanoparticle phytotoxicity: root elongation and seed germination assay,TOXICOLOGICAL AND ENVIRONMENTAL CHEMISTRY,94,1,91,98,2012,,,,,,,,,,,,,,,,,,,,,,,,,,,,,,,,,,,,,,,,,,,,,,,,,,,,,,,,,,,,,,,,,,,,,,,,,,,,,,,,,,,,,,,,,,,,,,,,,,,,,,,,,,,,,,,,,,,,,,,,,,,,,,,,,,,,,,,,,,,,,,,,,,,,,,,,,,,,,,,,,,,,,,,,,,,,,,,,,,,,,,,,,,,,,,,,,,,,,,,,,,,,,,,,,
Ag,7440-22-4,"Sigma Aldrich, USA, 1% BSA was added as a supplement",,BSA,< 100 ,,99.5% purity,5,density 10.4 g/mL,deionized water,,,"0.2 mg/L at 10 mg/L
0.35 mg/L at 15 mg/L
0.4 mg/L at 20 mg/L",,plant,corn (Zea mays),deionized water with 1% BSA,3-5 days,23 °C,dark,germination %,EC15,15 mg/L,Ag ions were less toxic compared to Ag NP form.,,,"Ravindran, Aswathy; Prathna, T. C.; Verma, Vinod Kumar; Chandrasekaran, N.; Mukherjee, Amitava",Bovine serum albumin mediated decrease in silver nanoparticle phytotoxicity: root elongation and seed germination assay,TOXICOLOGICAL AND ENVIRONMENTAL CHEMISTRY,94,1,91,98,2012,,,,,,,,,,,,,,,,,,,,,,,,,,,,,,,,,,,,,,,,,,,,,,,,,,,,,,,,,,,,,,,,,,,,,,,,,,,,,,,,,,,,,,,,,,,,,,,,,,,,,,,,,,,,,,,,,,,,,,,,,,,,,,,,,,,,,,,,,,,,,,,,,,,,,,,,,,,,,,,,,,,,,,,,,,,,,,,,,,,,,,,,,,,,,,,,,,,,,,,,,,,,,,,,,
Ag,7440-22-4,"Sigma Aldrich, USA, 1% BSA was added as a supplement",,BSA,< 100 ,,99.5% purity,5,density 10.4 g/mL,deionized water,,,"0.2 mg/L at 10 mg/L
0.35 mg/L at 15 mg/L
0.4 mg/L at 20 mg/L",,plant,corn (Zea mays),deionized water with 1% BSA,3-5 days,23 °C,dark,germination %,EC20,20 mg/L,Ag ions were less toxic compared to Ag NP form.,,,"Ravindran, Aswathy; Prathna, T. C.; Verma, Vinod Kumar; Chandrasekaran, N.; Mukherjee, Amitava",Bovine serum albumin mediated decrease in silver nanoparticle phytotoxicity: root elongation and seed germination assay,TOXICOLOGICAL AND ENVIRONMENTAL CHEMISTRY,94,1,91,98,2012,,,,,,,,,,,,,,,,,,,,,,,,,,,,,,,,,,,,,,,,,,,,,,,,,,,,,,,,,,,,,,,,,,,,,,,,,,,,,,,,,,,,,,,,,,,,,,,,,,,,,,,,,,,,,,,,,,,,,,,,,,,,,,,,,,,,,,,,,,,,,,,,,,,,,,,,,,,,,,,,,,,,,,,,,,,,,,,,,,,,,,,,,,,,,,,,,,,,,,,,,,,,,,,,,
Ag,7440-22-4,"Sigma Aldrich, USA, 1% BSA was added as a supplement",,BSA,< 100 ,,99.5% purity,5,density 10.4 g/mL,deionized water,,,"0.2 mg/L at 10 mg/L
0.35 mg/L at 15 mg/L
0.4 mg/L at 20 mg/L",,plant,corn (Zea mays),deionized water with 1% BSA,3-5 days,23 °C,dark,root elongation,EC15,10 mg/L,Ag ions were less toxic compared to Ag NP form.,,,"Ravindran, Aswathy; Prathna, T. C.; Verma, Vinod Kumar; Chandrasekaran, N.; Mukherjee, Amitava",Bovine serum albumin mediated decrease in silver nanoparticle phytotoxicity: root elongation and seed germination assay,TOXICOLOGICAL AND ENVIRONMENTAL CHEMISTRY,94,1,91,98,2012,,,,,,,,,,,,,,,,,,,,,,,,,,,,,,,,,,,,,,,,,,,,,,,,,,,,,,,,,,,,,,,,,,,,,,,,,,,,,,,,,,,,,,,,,,,,,,,,,,,,,,,,,,,,,,,,,,,,,,,,,,,,,,,,,,,,,,,,,,,,,,,,,,,,,,,,,,,,,,,,,,,,,,,,,,,,,,,,,,,,,,,,,,,,,,,,,,,,,,,,,,,,,,,,,
Ag,7440-22-4,"Sigma Aldrich, USA, 1% BSA was added as a supplement",,BSA,< 100 ,,99.5% purity,5,density 10.4 g/mL,deionized water,,,"0.2 mg/L at 10 mg/L
0.35 mg/L at 15 mg/L
0.4 mg/L at 20 mg/L",,plant,corn (Zea mays),deionized water with 1% BSA,3-5 days,23 °C,dark,root elongation,EC25,15 mg/L,Ag ions were less toxic compared to Ag NP form.,,,"Ravindran, Aswathy; Prathna, T. C.; Verma, Vinod Kumar; Chandrasekaran, N.; Mukherjee, Amitava",Bovine serum albumin mediated decrease in silver nanoparticle phytotoxicity: root elongation and seed germination assay,TOXICOLOGICAL AND ENVIRONMENTAL CHEMISTRY,94,1,91,98,2012,,,,,,,,,,,,,,,,,,,,,,,,,,,,,,,,,,,,,,,,,,,,,,,,,,,,,,,,,,,,,,,,,,,,,,,,,,,,,,,,,,,,,,,,,,,,,,,,,,,,,,,,,,,,,,,,,,,,,,,,,,,,,,,,,,,,,,,,,,,,,,,,,,,,,,,,,,,,,,,,,,,,,,,,,,,,,,,,,,,,,,,,,,,,,,,,,,,,,,,,,,,,,,,,,
Ag,7440-22-4,"Sigma Aldrich, USA, 1% BSA was added as a supplement",,BSA,< 100 ,,99.5% purity,5,density 10.4 g/mL,deionized water,,,"0.2 mg/L at 10 mg/L
0.35 mg/L at 15 mg/L
0.4 mg/L at 20 mg/L",,plant,corn (Zea mays),deionized water with 1% BSA,3-5 days,23 °C,dark,root elongation,EC30,20 mg/L,Ag ions were less toxic compared to Ag NP form.,,,"Ravindran, Aswathy; Prathna, T. C.; Verma, Vinod Kumar; Chandrasekaran, N.; Mukherjee, Amitava",Bovine serum albumin mediated decrease in silver nanoparticle phytotoxicity: root elongation and seed germination assay,TOXICOLOGICAL AND ENVIRONMENTAL CHEMISTRY,94,1,91,98,2012,,,,,,,,,,,,,,,,,,,,,,,,,,,,,,,,,,,,,,,,,,,,,,,,,,,,,,,,,,,,,,,,,,,,,,,,,,,,,,,,,,,,,,,,,,,,,,,,,,,,,,,,,,,,,,,,,,,,,,,,,,,,,,,,,,,,,,,,,,,,,,,,,,,,,,,,,,,,,,,,,,,,,,,,,,,,,,,,,,,,,,,,,,,,,,,,,,,,,,,,,,,,,,,,,
Ag,7440-22-4,"Aipurui Co., Ltd., Nanjing, China",spherical,oleic acid,10,,>99.5% purity,20.5,,,,,,,earthworm,Eisenia fetida,"artificial soil, 10% dried dairy manure, 20% kaolin clay, and 70% industrial sand, pH 6, water content 35%",14 days,20 ± 1 °C,continuous light source,mortality,NOEC,500 mg/kg,"The levels of reduced glutathione (GSH) in earthworm were significantly higher than the control group, especially in the group exposed to 500 mg/kg. Activities of glutathione S-transferase (GST) in earthworm appeared to show a concentration-dependent increase as a function of dose. The activity of glutathione reductase (GR) was significantly lower than in the control group in both 100 and 500 mg/kg. Activities of acid phosphatase (AP)and Na+, K+-ATPase were significantly reduced at 500 mg/kg.","Ag-NP with a concentration of 500 mg/kg led to the inhibition activity of Na+, K+-ATPase, suggesting that Ag-NP affect the membrane properties first and subsequently other biochemical activities.",,"Hu, Changwei; Li, Mei; Wang, Weili; Cui, Yibin; Chen, Jun; Yang, Liuyan","Ecotoxicity of silver nanoparticles on earthworm Eisenia fetida: responses of the antioxidant system, acid phosphatase and ATPase",TOXICOLOGICAL AND ENVIRONMENTAL CHEMISTRY,94,4,732,741,2012,,,,,,,,,,,,,,,,,,,,,,,,,,,,,,,,,,,,,,,,,,,,,,,,,,,,,,,,,,,,,,,,,,,,,,,,,,,,,,,,,,,,,,,,,,,,,,,,,,,,,,,,,,,,,,,,,,,,,,,,,,,,,,,,,,,,,,,,,,,,,,,,,,,,,,,,,,,,,,,,,,,,,,,,,,,,,,,,,,,,,,,,,,,,,,,,,,,,,,,,,,,,,,,,,
Ag,7440-22-4,"Aipurui Co., Ltd., Nanjing, China",spherical,oleic acid,80,,>99.5% purity,10.2,,,,,,,earthworm,Eisenia fetida,"artificial soil, 10% dried dairy manure, 20% kaolin clay, and 70% industrial sand, pH 6, water content 35%",14 days,20 ± 1 °C,continuous light source,mortality,NOEC,500 mg/kg,,,,"Hu, Changwei; Li, Mei; Wang, Weili; Cui, Yibin; Chen, Jun; Yang, Liuyan","Ecotoxicity of silver nanoparticles on earthworm Eisenia fetida: responses of the antioxidant system, acid phosphatase and ATPase",TOXICOLOGICAL AND ENVIRONMENTAL CHEMISTRY,94,4,732,741,2012,,,,,,,,,,,,,,,,,,,,,,,,,,,,,,,,,,,,,,,,,,,,,,,,,,,,,,,,,,,,,,,,,,,,,,,,,,,,,,,,,,,,,,,,,,,,,,,,,,,,,,,,,,,,,,,,,,,,,,,,,,,,,,,,,,,,,,,,,,,,,,,,,,,,,,,,,,,,,,,,,,,,,,,,,,,,,,,,,,,,,,,,,,,,,,,,,,,,,,,,,,,,,,,,,
Ag,7440-22-4,"ATTOSTAT Inc. (West Jordan, UT, USA), made by laser-based technology",,noncoated,10,,,,,deionized water,DLS,6.9 nm and 50 nm,,-33 mV,bacteria,Pseudomonas chlororaphis O6,"10 mL white silica sand (UNIMIN Corp., ID, USA), autoclaved twice for 40 min, 3 mL bacterial suspension, specific conductance 28 µS/cm, 4.0 mg/L Na, DOC <0.1%, pH 7.92",4 days,28 °C,,mortality (cfu/g on LB plates without NaCl),LOEC,1 mg/L,coating of the Ag NPs with organic materials could in part explain the reduced toxicity of Ag NPs,free Ag ion in the microcosms dictated the degree to which culturability of the cells was impaired,,"Calder, Alyssa J.; Dimkpa, Christian O.; McLean, Joan E.; Britt, David W.; Johnson, William; Anderson, Anne J.","Soil components mitigate the antimicrobial effects of silver nanoparticles towards a beneficial soil bacterium, Pseudomonas chlororaphis O6",SCIENCE OF THE TOTAL ENVIRONMENT,429,,215,222,2012,,,,,,,,,,,,,,,,,,,,,,,,,,,,,,,,,,,,,,,,,,,,,,,,,,,,,,,,,,,,,,,,,,,,,,,,,,,,,,,,,,,,,,,,,,,,,,,,,,,,,,,,,,,,,,,,,,,,,,,,,,,,,,,,,,,,,,,,,,,,,,,,,,,,,,,,,,,,,,,,,,,,,,,,,,,,,,,,,,,,,,,,,,,,,,,,,,,,,,,,,,,,,,,,,
Ag,7440-22-4,"ATTOSTAT Inc. (West Jordan, UT, USA), made by laser-based technology",,noncoated,10,,,,,deionized water,DLS,6.9 nm and 50 nm,,-33 mV,bacteria,Pseudomonas chlororaphis O6,"10 mL white silica sand (UNIMIN Corp., ID, USA), autoclaved twice for 40 min, 3 mL bacterial suspension, specific conductance 28 µS/cm, 4.0 mg/L Na, DOC <0.1%, pH 7.92",4 days,28 °C,,mortality (cfu/g on LB plates without NaCl),LC100,3 mg/L,coating of the Ag NPs with organic materials could in part explain the reduced toxicity of Ag NPs,free Ag ion in the microcosms dictated the degree to which culturability of the cells was impaired,,"Calder, Alyssa J.; Dimkpa, Christian O.; McLean, Joan E.; Britt, David W.; Johnson, William; Anderson, Anne J.","Soil components mitigate the antimicrobial effects of silver nanoparticles towards a beneficial soil bacterium, Pseudomonas chlororaphis O6",SCIENCE OF THE TOTAL ENVIRONMENT,429,,215,222,2012,,,,,,,,,,,,,,,,,,,,,,,,,,,,,,,,,,,,,,,,,,,,,,,,,,,,,,,,,,,,,,,,,,,,,,,,,,,,,,,,,,,,,,,,,,,,,,,,,,,,,,,,,,,,,,,,,,,,,,,,,,,,,,,,,,,,,,,,,,,,,,,,,,,,,,,,,,,,,,,,,,,,,,,,,,,,,,,,,,,,,,,,,,,,,,,,,,,,,,,,,,,,,,,,,
Ag,7440-22-4,"ATTOSTAT Inc. (West Jordan, UT, USA), made by laser-based technology",,noncoated,10,,,,,deionized water,DLS,6.9 nm and 50 nm,,-33 mV,bacteria,Pseudomonas chlororaphis O6,"10 mL agricultural soil (a mixed mesic Entric Haploxeroll, Steed gravelly loam; 48% sand, 38% silt, 14% clay),  autoclaved twice for 40 min, 3 mL bacterial suspension, pH 7.4",4 days,28 °C,,mortality (cfu/g on LB plates without NaCl),NOEC,3 mg/L,coating of the Ag NPs with organic materials could in part explain the reduced toxicity of Ag NPs,free Ag ion in the microcosms dictated the degree to which culturability of the cells was impaired,,"Calder, Alyssa J.; Dimkpa, Christian O.; McLean, Joan E.; Britt, David W.; Johnson, William; Anderson, Anne J.","Soil components mitigate the antimicrobial effects of silver nanoparticles towards a beneficial soil bacterium, Pseudomonas chlororaphis O6",SCIENCE OF THE TOTAL ENVIRONMENT,429,,215,222,2012,,,,,,,,,,,,,,,,,,,,,,,,,,,,,,,,,,,,,,,,,,,,,,,,,,,,,,,,,,,,,,,,,,,,,,,,,,,,,,,,,,,,,,,,,,,,,,,,,,,,,,,,,,,,,,,,,,,,,,,,,,,,,,,,,,,,,,,,,,,,,,,,,,,,,,,,,,,,,,,,,,,,,,,,,,,,,,,,,,,,,,,,,,,,,,,,,,,,,,,,,,,,,,,,,
Ag,7440-22-4,"ATTOSTAT Inc. (West Jordan, UT, USA), made by laser-based technology",,noncoated,10,,,,,deionized water,DLS,6.9 nm and 50 nm,,-33 mV,bacteria,Pseudomonas chlororaphis O6,"7 mL of white silica sand (UNIMIN Corp., ID, USA), autoclaved twice for 40 min and 3 mL of kaolinite, 3 mL bacterial suspension",4 days,28 °C,,mortality (cfu/g on LB plates without NaCl),LOEC,1 mg/L,coating of the Ag NPs with organic materials could in part explain the reduced toxicity of Ag NPs,free Ag ion in the microcosms dictated the degree to which culturability of the cells was impaired,,"Calder, Alyssa J.; Dimkpa, Christian O.; McLean, Joan E.; Britt, David W.; Johnson, William; Anderson, Anne J.","Soil components mitigate the antimicrobial effects of silver nanoparticles towards a beneficial soil bacterium, Pseudomonas chlororaphis O6",SCIENCE OF THE TOTAL ENVIRONMENT,429,,215,222,2012,,,,,,,,,,,,,,,,,,,,,,,,,,,,,,,,,,,,,,,,,,,,,,,,,,,,,,,,,,,,,,,,,,,,,,,,,,,,,,,,,,,,,,,,,,,,,,,,,,,,,,,,,,,,,,,,,,,,,,,,,,,,,,,,,,,,,,,,,,,,,,,,,,,,,,,,,,,,,,,,,,,,,,,,,,,,,,,,,,,,,,,,,,,,,,,,,,,,,,,,,,,,,,,,,
Ag,7440-22-4,"ATTOSTAT Inc. (West Jordan, UT, USA), made by laser-based technology",,noncoated,10,,,,,deionized water,DLS,6.9 nm and 50 nm,,-33 mV,bacteria,Pseudomonas chlororaphis O6,"7 mL of white silica sand (UNIMIN Corp., ID, USA), autoclaved twice for 40 min and 3 mL of kaolinite, 3 mL bacterial suspension",4 days,28 °C,,mortality (cfu/g on LB plates without NaCl),LC100,3 mg/L,coating of the Ag NPs with organic materials could in part explain the reduced toxicity of Ag NPs,free Ag ion in the microcosms dictated the degree to which culturability of the cells was impaired,,"Calder, Alyssa J.; Dimkpa, Christian O.; McLean, Joan E.; Britt, David W.; Johnson, William; Anderson, Anne J.","Soil components mitigate the antimicrobial effects of silver nanoparticles towards a beneficial soil bacterium, Pseudomonas chlororaphis O6",SCIENCE OF THE TOTAL ENVIRONMENT,429,,215,222,2012,,,,,,,,,,,,,,,,,,,,,,,,,,,,,,,,,,,,,,,,,,,,,,,,,,,,,,,,,,,,,,,,,,,,,,,,,,,,,,,,,,,,,,,,,,,,,,,,,,,,,,,,,,,,,,,,,,,,,,,,,,,,,,,,,,,,,,,,,,,,,,,,,,,,,,,,,,,,,,,,,,,,,,,,,,,,,,,,,,,,,,,,,,,,,,,,,,,,,,,,,,,,,,,,,
Ag,7440-22-4,"ATTOSTAT Inc. (West Jordan, UT, USA), made by laser-based technology",,noncoated,10,,,,,deionized water,DLS,6.9 nm and 50 nm,,-33 mV,bacteria,Pseudomonas chlororaphis O6,"7 mL of white silica sand (UNIMIN Corp., ID, USA), autoclaved twice for 40 min and 3 mL of bentonite, 3 mL bacterial suspension",4 days,28 °C,,mortality (cfu/g on LB plates without NaCl),LOEC,1 mg/L,coating of the Ag NPs with organic materials could in part explain the reduced toxicity of Ag NPs,free Ag ion in the microcosms dictated the degree to which culturability of the cells was impaired,,"Calder, Alyssa J.; Dimkpa, Christian O.; McLean, Joan E.; Britt, David W.; Johnson, William; Anderson, Anne J.","Soil components mitigate the antimicrobial effects of silver nanoparticles towards a beneficial soil bacterium, Pseudomonas chlororaphis O6",SCIENCE OF THE TOTAL ENVIRONMENT,429,,215,222,2012,,,,,,,,,,,,,,,,,,,,,,,,,,,,,,,,,,,,,,,,,,,,,,,,,,,,,,,,,,,,,,,,,,,,,,,,,,,,,,,,,,,,,,,,,,,,,,,,,,,,,,,,,,,,,,,,,,,,,,,,,,,,,,,,,,,,,,,,,,,,,,,,,,,,,,,,,,,,,,,,,,,,,,,,,,,,,,,,,,,,,,,,,,,,,,,,,,,,,,,,,,,,,,,,,
Ag,7440-22-4,"ATTOSTAT Inc. (West Jordan, UT, USA), made by laser-based technology",,noncoated,10,,,,,deionized water,DLS,6.9 nm and 50 nm,,-33 mV,bacteria,Pseudomonas chlororaphis O6,"7 mL of white silica sand (UNIMIN Corp., ID, USA), autoclaved twice for 40 min and 3 mL of bentonite, 3 mL bacterial suspension",4 days,28 °C,,mortality (cfu/g on LB plates without NaCl),LC100,3 mg/L,coating of the Ag NPs with organic materials could in part explain the reduced toxicity of Ag NPs,free Ag ion in the microcosms dictated the degree to which culturability of the cells was impaired,,"Calder, Alyssa J.; Dimkpa, Christian O.; McLean, Joan E.; Britt, David W.; Johnson, William; Anderson, Anne J.","Soil components mitigate the antimicrobial effects of silver nanoparticles towards a beneficial soil bacterium, Pseudomonas chlororaphis O6",SCIENCE OF THE TOTAL ENVIRONMENT,429,,215,222,2012,,,,,,,,,,,,,,,,,,,,,,,,,,,,,,,,,,,,,,,,,,,,,,,,,,,,,,,,,,,,,,,,,,,,,,,,,,,,,,,,,,,,,,,,,,,,,,,,,,,,,,,,,,,,,,,,,,,,,,,,,,,,,,,,,,,,,,,,,,,,,,,,,,,,,,,,,,,,,,,,,,,,,,,,,,,,,,,,,,,,,,,,,,,,,,,,,,,,,,,,,,,,,,,,,
Ag,7440-22-4,"ATTOSTAT Inc. (West Jordan, UT, USA), made by laser-based technology",,noncoated,10,,,,,deionized water,DLS,6.9 nm and 50 nm,,-33 mV,bacteria,Pseudomonas chlororaphis O6,"10 mL white silica sand (UNIMIN Corp., ID, USA), autoclaved twice for 40 min, 3 mL bacterial suspension, 1 mL undiluted pore water",4 days,28 °C,,mortality (cfu/g on LB plates without NaCl),NOEC,1 mg/L,coating of the Ag NPs with organic materials could in part explain the reduced toxicity of Ag NPs,free Ag ion in the microcosms dictated the degree to which culturability of the cells was impaired,,"Calder, Alyssa J.; Dimkpa, Christian O.; McLean, Joan E.; Britt, David W.; Johnson, William; Anderson, Anne J.","Soil components mitigate the antimicrobial effects of silver nanoparticles towards a beneficial soil bacterium, Pseudomonas chlororaphis O6",SCIENCE OF THE TOTAL ENVIRONMENT,429,,215,222,2012,,,,,,,,,,,,,,,,,,,,,,,,,,,,,,,,,,,,,,,,,,,,,,,,,,,,,,,,,,,,,,,,,,,,,,,,,,,,,,,,,,,,,,,,,,,,,,,,,,,,,,,,,,,,,,,,,,,,,,,,,,,,,,,,,,,,,,,,,,,,,,,,,,,,,,,,,,,,,,,,,,,,,,,,,,,,,,,,,,,,,,,,,,,,,,,,,,,,,,,,,,,,,,,,,
Ag,7440-22-4,"ATTOSTAT Inc. (West Jordan, UT, USA), made by laser-based technology",,noncoated,10,,,,,deionized water,DLS,6.9 nm and 50 nm,,-33 mV,bacteria,Pseudomonas chlororaphis O6,"10 mL white silica sand (UNIMIN Corp., ID, USA), autoclaved twice for 40 min, 3 mL bacterial suspension, 1 mL undiluted pore water, 7.4 mg/L Na, 10.8 mg/L NH4, 76.5 mg/L K, 31.8 mg/L Mg, 207 mg/L Ca, 9.45 mg/L Cl, 5.59 mg/L NO2, 26.5 mg/L SO4, 9.03 mg/L NO3, 3.72 mg/L PO4, 2500 mg/L DOC, ionic strength 0.014 M, pH 7.04, absorbance at 280 nm 25.2",4 days,28 °C,,mortality (cfu/g on LB plates without NaCl),LOEC,3 mg/L,coating of the Ag NPs with organic materials could in part explain the reduced toxicity of Ag NPs,free Ag ion in the microcosms dictated the degree to which culturability of the cells was impaired,,"Calder, Alyssa J.; Dimkpa, Christian O.; McLean, Joan E.; Britt, David W.; Johnson, William; Anderson, Anne J.","Soil components mitigate the antimicrobial effects of silver nanoparticles towards a beneficial soil bacterium, Pseudomonas chlororaphis O6",SCIENCE OF THE TOTAL ENVIRONMENT,429,,215,222,2012,,,,,,,,,,,,,,,,,,,,,,,,,,,,,,,,,,,,,,,,,,,,,,,,,,,,,,,,,,,,,,,,,,,,,,,,,,,,,,,,,,,,,,,,,,,,,,,,,,,,,,,,,,,,,,,,,,,,,,,,,,,,,,,,,,,,,,,,,,,,,,,,,,,,,,,,,,,,,,,,,,,,,,,,,,,,,,,,,,,,,,,,,,,,,,,,,,,,,,,,,,,,,,,,,
Ag,7440-22-4,"ATTOSTAT Inc. (West Jordan, UT, USA), made by laser-based technology",,noncoated,10,,,,,deionized water,DLS,6.9 nm and 50 nm,,-33 mV,bacteria,Pseudomonas chlororaphis O6,"10 mL white silica sand (UNIMIN Corp., ID, USA), autoclaved twice for 40 min, 3 mL bacterial suspension, 1 mL of 100 mg/L humic acid, 7.36 mg/L Na, 1.1 mg/L Ca, 1.31 mg/L Cl, 1.47 mg/L SO4, 75.7 mg/L DOC, ionic strength 0.0012 M, pH 6.63, absorbance at 280 nm 2.72",4 days,28 °C,,mortality (cfu/g on LB plates without NaCl),LOEC,1 mg/L,coating of the Ag NPs with organic materials could in part explain the reduced toxicity of Ag NPs,free Ag ion in the microcosms dictated the degree to which culturability of the cells was impaired,,"Calder, Alyssa J.; Dimkpa, Christian O.; McLean, Joan E.; Britt, David W.; Johnson, William; Anderson, Anne J.","Soil components mitigate the antimicrobial effects of silver nanoparticles towards a beneficial soil bacterium, Pseudomonas chlororaphis O6",SCIENCE OF THE TOTAL ENVIRONMENT,429,,215,222,2012,,,,,,,,,,,,,,,,,,,,,,,,,,,,,,,,,,,,,,,,,,,,,,,,,,,,,,,,,,,,,,,,,,,,,,,,,,,,,,,,,,,,,,,,,,,,,,,,,,,,,,,,,,,,,,,,,,,,,,,,,,,,,,,,,,,,,,,,,,,,,,,,,,,,,,,,,,,,,,,,,,,,,,,,,,,,,,,,,,,,,,,,,,,,,,,,,,,,,,,,,,,,,,,,,
Ag,7440-22-4,"Sigma Aldrich (USA), stock suspension (0.1 g/L) prepared with stirring for 24 h (150 rpm with a magnetic stirrer)",,,<100 ,,,,,"moderately hard reconstituted water (96 mg/L NaHCO3, 60 mg/L CaSO4·2H2O,
60 mg/L MgSO4, 4 mg/L KCl; pH 7.6)",DLS,1428 nm,"analysed, value not given",-24.8 mV,crustacean,Daphnia magna,"moderately hard reconstituted water (96 mg/L NaHCO3, 60 mg/L CaSO4·2H2O,
60 mg/L MgSO4, 4 mg/L KCl; pH 7.6, according to the US EPA)",24 h,20 °C,16-h/8-h light/dark cycle,immobilization,EC50,3844.1 (95%CI ± 16.1) µg/L,"Preparation methods of Ag nanoparticle suspensions can affect toxicity based on total concentrations. In contrast, all of the suspensions prepared using different methods had a similar toxicity when expressed as dissolved concentrations, suggesting that the acute toxicity of Ag nanoparticles might originate from their dissolved fractions.",No significant differences were observed in toxicity among suspensions filtered with different pore sizes. This indicates that the particles ranging from about 50 to 450 nm did not significantly contribute to the toxicity of nanoparticles. The acute toxicity of Ag nanoparticles can be accurately evaluated by focusing on the toxicity in terms of their dissolved concentration.,,"Jo, Hun Je; Choi, Jae Woo; Lee, Sang Hyup; Hong, Seok Won",Acute toxicity of Ag and CuO nanoparticle suspensions against Daphnia magna: The importance of their dissolved fraction varying with preparation methods,JOURNAL OF HAZARDOUS MATERIALS,227,,301,308,2012,,,,,,,,,,,,,,,,,,,,,,,,,,,,,,,,,,,,,,,,,,,,,,,,,,,,,,,,,,,,,,,,,,,,,,,,,,,,,,,,,,,,,,,,,,,,,,,,,,,,,,,,,,,,,,,,,,,,,,,,,,,,,,,,,,,,,,,,,,,,,,,,,,,,,,,,,,,,,,,,,,,,,,,,,,,,,,,,,,,,,,,,,,,,,,,,,,,,,,,,,,,,,,,,,
Ag,7440-22-4,"Sigma Aldrich (USA), stock suspension (0.1 g/L) prepared with stirring for 24 h (150 rpm with a magnetic stirrer)",,,<100 ,,,,,"moderately hard reconstituted water (96 mg/L NaHCO3, 60 mg/L CaSO4·2H2O,
60 mg/L MgSO4, 4 mg/L KCl; pH 7.6)",DLS,1428 nm,"analysed, value not given",-24.8 mV,crustacean,Daphnia magna,"moderately hard reconstituted water (96 mg/L NaHCO3, 60 mg/L CaSO4·2H2O,
60 mg/L MgSO4, 4 mg/L KCl; pH 7.6, according to the US EPA)",24 h,20 °C,16-h/8-h light/dark cycle,immobilization,EC50,5.0 µg dissolved Ag/L,"Preparation methods of Ag nanoparticle suspensions can affect toxicity based on total concentrations. In contrast, all of the suspensions prepared using different methods had a similar toxicity when expressed as dissolved concentrations, suggesting that the acute toxicity of Ag nanoparticles might originate from their dissolved fractions.",No significant differences were observed in toxicity among suspensions filtered with different pore sizes. This indicates that the particles ranging from about 50 to 450 nm did not significantly contribute to the toxicity of nanoparticles. The acute toxicity of Ag nanoparticles can be accurately evaluated by focusing on the toxicity in terms of their dissolved concentration.,,"Jo, Hun Je; Choi, Jae Woo; Lee, Sang Hyup; Hong, Seok Won",Acute toxicity of Ag and CuO nanoparticle suspensions against Daphnia magna: The importance of their dissolved fraction varying with preparation methods,JOURNAL OF HAZARDOUS MATERIALS,227,,301,308,2012,,,,,,,,,,,,,,,,,,,,,,,,,,,,,,,,,,,,,,,,,,,,,,,,,,,,,,,,,,,,,,,,,,,,,,,,,,,,,,,,,,,,,,,,,,,,,,,,,,,,,,,,,,,,,,,,,,,,,,,,,,,,,,,,,,,,,,,,,,,,,,,,,,,,,,,,,,,,,,,,,,,,,,,,,,,,,,,,,,,,,,,,,,,,,,,,,,,,,,,,,,,,,,,,,
Ag,7440-22-4,"Sigma Aldrich (USA), stock suspension (0.1 g/L) prepared with sonicating for 1 h (frequency 40kHz)",,,<100 ,,,,,"moderately hard reconstituted water (96 mg/L NaHCO3, 60 mg/L CaSO4·2H2O,
60 mg/L MgSO4, 4 mg/L KCl; pH 7.6)",DLS,865.4 nm,"analysed, value not given",-25.7 mV,crustacean,Daphnia magna,"moderately hard reconstituted water (96 mg/L NaHCO3, 60 mg/L CaSO4·2H2O,
60 mg/L MgSO4, 4 mg/L KCl; pH 7.6, according to the US EPA)",24 h,20 °C,16-h/8-h light/dark cycle,immobilization,EC50,1153.9 µg/L,"Preparation methods of Ag nanoparticle suspensions can affect toxicity based on total concentrations. In contrast, all of the suspensions prepared using different methods had a similar toxicity when expressed as dissolved concentrations, suggesting that the acute toxicity of Ag nanoparticles might originate from their dissolved fractions.",No significant differences were observed in toxicity among suspensions filtered with different pore sizes. This indicates that the particles ranging from about 50 to 450 nm did not significantly contribute to the toxicity of nanoparticles. The acute toxicity of Ag nanoparticles can be accurately evaluated by focusing on the toxicity in terms of their dissolved concentration.,,"Jo, Hun Je; Choi, Jae Woo; Lee, Sang Hyup; Hong, Seok Won",Acute toxicity of Ag and CuO nanoparticle suspensions against Daphnia magna: The importance of their dissolved fraction varying with preparation methods,JOURNAL OF HAZARDOUS MATERIALS,227,,301,308,2012,,,,,,,,,,,,,,,,,,,,,,,,,,,,,,,,,,,,,,,,,,,,,,,,,,,,,,,,,,,,,,,,,,,,,,,,,,,,,,,,,,,,,,,,,,,,,,,,,,,,,,,,,,,,,,,,,,,,,,,,,,,,,,,,,,,,,,,,,,,,,,,,,,,,,,,,,,,,,,,,,,,,,,,,,,,,,,,,,,,,,,,,,,,,,,,,,,,,,,,,,,,,,,,,,
Ag,7440-22-4,"Sigma Aldrich (USA), stock suspension (0.1 g/L) prepared with sonicating for 1 h (frequency 40kHz)",,,<100 ,,,,,"moderately hard reconstituted water (96 mg/L NaHCO3, 60 mg/L CaSO4·2H2O,
60 mg/L MgSO4, 4 mg/L KCl; pH 7.6)",DLS,865.4 nm,"analysed, value not given",-25.7 mV,crustacean,Daphnia magna,"moderately hard reconstituted water (96 mg/L NaHCO3, 60 mg/L CaSO4·2H2O,
60 mg/L MgSO4, 4 mg/L KCl; pH 7.6, according to the US EPA)",24 h,20 °C,16-h/8-h light/dark cycle,immobilization,EC50,2.8 µg dissolved Ag/L,"Preparation methods of Ag nanoparticle suspensions can affect toxicity based on total concentrations. In contrast, all of the suspensions prepared using different methods had a similar toxicity when expressed as dissolved concentrations, suggesting that the acute toxicity of Ag nanoparticles might originate from their dissolved fractions.",No significant differences were observed in toxicity among suspensions filtered with different pore sizes. This indicates that the particles ranging from about 50 to 450 nm did not significantly contribute to the toxicity of nanoparticles. The acute toxicity of Ag nanoparticles can be accurately evaluated by focusing on the toxicity in terms of their dissolved concentration.,,"Jo, Hun Je; Choi, Jae Woo; Lee, Sang Hyup; Hong, Seok Won",Acute toxicity of Ag and CuO nanoparticle suspensions against Daphnia magna: The importance of their dissolved fraction varying with preparation methods,JOURNAL OF HAZARDOUS MATERIALS,227,,301,308,2012,,,,,,,,,,,,,,,,,,,,,,,,,,,,,,,,,,,,,,,,,,,,,,,,,,,,,,,,,,,,,,,,,,,,,,,,,,,,,,,,,,,,,,,,,,,,,,,,,,,,,,,,,,,,,,,,,,,,,,,,,,,,,,,,,,,,,,,,,,,,,,,,,,,,,,,,,,,,,,,,,,,,,,,,,,,,,,,,,,,,,,,,,,,,,,,,,,,,,,,,,,,,,,,,,
Ag,7440-22-4,"Sigma Aldrich (USA), stock suspension (0.1 g/L) prepared with sonicating for 2 h (frequency 40kHz)",,,<100 ,,,,,"moderately hard reconstituted water (96 mg/L NaHCO3, 60 mg/L CaSO4·2H2O,
60 mg/L MgSO4, 4 mg/L KCl; pH 7.6)",DLS,616.6 nm,"analysed, value not given",-26.6 mV,crustacean,Daphnia magna,"moderately hard reconstituted water (96 mg/L NaHCO3, 60 mg/L CaSO4·2H2O,
60 mg/L MgSO4, 4 mg/L KCl; pH 7.6, according to the US EPA)",24 h,20 °C,16-h/8-h light/dark cycle,immobilization,EC50,531.5 µg/L,"Preparation methods of Ag nanoparticle suspensions can affect toxicity based on total concentrations. In contrast, all of the suspensions prepared using different methods had a similar toxicity when expressed as dissolved concentrations, suggesting that the acute toxicity of Ag nanoparticles might originate from their dissolved fractions.",No significant differences were observed in toxicity among suspensions filtered with different pore sizes. This indicates that the particles ranging from about 50 to 450 nm did not significantly contribute to the toxicity of nanoparticles. The acute toxicity of Ag nanoparticles can be accurately evaluated by focusing on the toxicity in terms of their dissolved concentration.,,"Jo, Hun Je; Choi, Jae Woo; Lee, Sang Hyup; Hong, Seok Won",Acute toxicity of Ag and CuO nanoparticle suspensions against Daphnia magna: The importance of their dissolved fraction varying with preparation methods,JOURNAL OF HAZARDOUS MATERIALS,227,,301,308,2012,,,,,,,,,,,,,,,,,,,,,,,,,,,,,,,,,,,,,,,,,,,,,,,,,,,,,,,,,,,,,,,,,,,,,,,,,,,,,,,,,,,,,,,,,,,,,,,,,,,,,,,,,,,,,,,,,,,,,,,,,,,,,,,,,,,,,,,,,,,,,,,,,,,,,,,,,,,,,,,,,,,,,,,,,,,,,,,,,,,,,,,,,,,,,,,,,,,,,,,,,,,,,,,,,
Ag,7440-22-4,"Sigma Aldrich (USA), stock suspension (0.1 g/L) prepared with sonicating for 2 h (frequency 40kHz)",,,<100 ,,,,,"moderately hard reconstituted water (96 mg/L NaHCO3, 60 mg/L CaSO4·2H2O,
60 mg/L MgSO4, 4 mg/L KCl; pH 7.6)",DLS,616.6 nm,"analysed, value not given",-26.6 mV,crustacean,Daphnia magna,"moderately hard reconstituted water (96 mg/L NaHCO3, 60 mg/L CaSO4·2H2O,
60 mg/L MgSO4, 4 mg/L KCl; pH 7.6, according to the US EPA)",24 h,20 °C,16-h/8-h light/dark cycle,immobilization,EC50,2.1 µg dissolved Ag/L,"Preparation methods of Ag nanoparticle suspensions can affect toxicity based on total concentrations. In contrast, all of the suspensions prepared using different methods had a similar toxicity when expressed as dissolved concentrations, suggesting that the acute toxicity of Ag nanoparticles might originate from their dissolved fractions.",No significant differences were observed in toxicity among suspensions filtered with different pore sizes. This indicates that the particles ranging from about 50 to 450 nm did not significantly contribute to the toxicity of nanoparticles. The acute toxicity of Ag nanoparticles can be accurately evaluated by focusing on the toxicity in terms of their dissolved concentration.,,"Jo, Hun Je; Choi, Jae Woo; Lee, Sang Hyup; Hong, Seok Won",Acute toxicity of Ag and CuO nanoparticle suspensions against Daphnia magna: The importance of their dissolved fraction varying with preparation methods,JOURNAL OF HAZARDOUS MATERIALS,227,,301,308,2012,,,,,,,,,,,,,,,,,,,,,,,,,,,,,,,,,,,,,,,,,,,,,,,,,,,,,,,,,,,,,,,,,,,,,,,,,,,,,,,,,,,,,,,,,,,,,,,,,,,,,,,,,,,,,,,,,,,,,,,,,,,,,,,,,,,,,,,,,,,,,,,,,,,,,,,,,,,,,,,,,,,,,,,,,,,,,,,,,,,,,,,,,,,,,,,,,,,,,,,,,,,,,,,,,
Ag,7440-22-4,"Sigma Aldrich (USA), stock suspension (0.1 g/L) prepared with sonicating for 2 h (frequency 40kHz), filtered through 0.05 µm Whatman membrane filter",,,<100 ,,,,,"moderately hard reconstituted water (96 mg/L NaHCO3, 60 mg/L CaSO4·2H2O,
60 mg/L MgSO4, 4 mg/L KCl; pH 7.6)",DLS,147.7 nm,"analysed, value not given",-33.0 mV,crustacean,Daphnia magna,"moderately hard reconstituted water (96 mg/L NaHCO3, 60 mg/L CaSO4·2H2O,
