Repository: NSF-ALL-SPICE-Alliance/Nano

# AFRL, 2022-23 School Year

## Background of the Partnership 

The Airforce Research Laboratory (AFRL) extended a research partnership to ROTC, active duty, reserve military, or US armed forces, veteran students, at Chaminade University of Honolulu and The University of Hawaii at Manoa in Big Data and Analytics. This research partnership allowed students to explore the domain of Data Science and Analytics while exploring nanomaterials with little to no background. This project was built into two phases. Phase I, consisted of training each student in Data Science programming skills, mathmatical and computational skills.

File: AFRL_Fall_2023/data/Beilstein_J_Nanotechnol-06-1788-s002/NanoE-Tox-database.csv (part 20 of 44)
Name,CAS no,"Origin (company, synthesis method)",Shape,Initial coating/functionalization,"Diameter, nm","Length, nm",Possible impurities,"Surface area, BET (m2/g)",Other observations,Media,"Method to
60 mg/L MgSO4, 4 mg/L KCl; pH 7.6, according to the US EPA)",24 h,20 °C,16-h/8-h light/dark cycle,immobilization,EC50,14.3 µg/L,"Preparation methods of Ag nanoparticle suspensions can affect toxicity based on total concentrations. In contrast, all of the suspensions prepared using different methods had a similar toxicity when expressed as dissolved concentrations, suggesting that the acute toxicity of Ag nanoparticles might originate from their dissolved fractions.",No significant differences were observed in toxicity among suspensions filtered with different pore sizes. This indicates that the particles ranging from about 50 to 450 nm did not significantly contribute to the toxicity of nanoparticles. The acute toxicity of Ag nanoparticles can be accurately evaluated by focusing on the toxicity in terms of their dissolved concentration.,,"Jo, Hun Je; Choi, Jae Woo; Lee, Sang Hyup; Hong, Seok Won",Acute toxicity of Ag and CuO nanoparticle suspensions against Daphnia magna: The importance of their dissolved fraction varying with preparation methods,JOURNAL OF HAZARDOUS MATERIALS,227,,301,308,2012,,,,,,,,,,,,,,,,,,,,,,,,,,,,,,,,,,,,,,,,,,,,,,,,,,,,,,,,,,,,,,,,,,,,,,,,,,,,,,,,,,,,,,,,,,,,,,,,,,,,,,,,,,,,,,,,,,,,,,,,,,,,,,,,,,,,,,,,,,,,,,,,,,,,,,,,,,,,,,,,,,,,,,,,,,,,,,,,,,,,,,,,,,,,,,,,,,,,,,,,,,,,,,,,,
Ag,7440-22-4,"Sigma Aldrich (USA), stock suspension (0.1 g/L) prepared with sonicating for 2 h (frequency 40kHz), filtered through 0.05 µm Whatman membrane filter",,,<100 ,,,,,"moderately hard reconstituted water (96 mg/L NaHCO3, 60 mg/L CaSO4·2H2O,
60 mg/L MgSO4, 4 mg/L KCl; pH 7.6)",DLS,147.7 nm,"analysed, value not given",-33.0 mV,crustacean,Daphnia magna,"moderately hard reconstituted water (96 mg/L NaHCO3, 60 mg/L CaSO4·2H2O,
60 mg/L MgSO4, 4 mg/L KCl; pH 7.6, according to the US EPA)",24 h,20 °C,16-h/8-h light/dark cycle,immobilization,EC50,3.9 µg dissolved Ag/L,"Preparation methods of Ag nanoparticle suspensions can affect toxicity based on total concentrations. In contrast, all of the suspensions prepared using different methods had a similar toxicity when expressed as dissolved concentrations, suggesting that the acute toxicity of Ag nanoparticles might originate from their dissolved fractions.",No significant differences were observed in toxicity among suspensions filtered with different pore sizes. This indicates that the particles ranging from about 50 to 450 nm did not significantly contribute to the toxicity of nanoparticles. The acute toxicity of Ag nanoparticles can be accurately evaluated by focusing on the toxicity in terms of their dissolved concentration.,,"Jo, Hun Je; Choi, Jae Woo; Lee, Sang Hyup; Hong, Seok Won",Acute toxicity of Ag and CuO nanoparticle suspensions against Daphnia magna: The importance of their dissolved fraction varying with preparation methods,JOURNAL OF HAZARDOUS MATERIALS,227,,301,308,2012,,,,,,,,,,,,,,,,,,,,,,,,,,,,,,,,,,,,,,,,,,,,,,,,,,,,,,,,,,,,,,,,,,,,,,,,,,,,,,,,,,,,,,,,,,,,,,,,,,,,,,,,,,,,,,,,,,,,,,,,,,,,,,,,,,,,,,,,,,,,,,,,,,,,,,,,,,,,,,,,,,,,,,,,,,,,,,,,,,,,,,,,,,,,,,,,,,,,,,,,,,,,,,,,,
Ag,7440-22-4,"Sigma Aldrich (USA), stock suspension (0.1 g/L) prepared with sonicating for 2 h (frequency 40kHz), filtered through 0.1 µm Whatman membrane filter",,,<100 ,,,,,"moderately hard reconstituted water (96 mg/L NaHCO3, 60 mg/L CaSO4·2H2O,
60 mg/L MgSO4, 4 mg/L KCl; pH 7.6)",DLS,168.9 nm,"analysed, value not given",-34.6 mV,crustacean,Daphnia magna,"moderately hard reconstituted water (96 mg/L NaHCO3, 60 mg/L CaSO4·2H2O,
60 mg/L MgSO4, 4 mg/L KCl; pH 7.6, according to the US EPA)",24 h,20 °C,16-h/8-h light/dark cycle,immobilization,EC50,11.8 µg/L,"Preparation methods of Ag nanoparticle suspensions can affect toxicity based on total concentrations. In contrast, all of the suspensions prepared using different methods had a similar toxicity when expressed as dissolved concentrations, suggesting that the acute toxicity of Ag nanoparticles might originate from their dissolved fractions.",No significant differences were observed in toxicity among suspensions filtered with different pore sizes. This indicates that the particles ranging from about 50 to 450 nm did not significantly contribute to the toxicity of nanoparticles. The acute toxicity of Ag nanoparticles can be accurately evaluated by focusing on the toxicity in terms of their dissolved concentration.,,"Jo, Hun Je; Choi, Jae Woo; Lee, Sang Hyup; Hong, Seok Won",Acute toxicity of Ag and CuO nanoparticle suspensions against Daphnia magna: The importance of their dissolved fraction varying with preparation methods,JOURNAL OF HAZARDOUS MATERIALS,227,,301,308,2012,,,,,,,,,,,,,,,,,,,,,,,,,,,,,,,,,,,,,,,,,,,,,,,,,,,,,,,,,,,,,,,,,,,,,,,,,,,,,,,,,,,,,,,,,,,,,,,,,,,,,,,,,,,,,,,,,,,,,,,,,,,,,,,,,,,,,,,,,,,,,,,,,,,,,,,,,,,,,,,,,,,,,,,,,,,,,,,,,,,,,,,,,,,,,,,,,,,,,,,,,,,,,,,,,
Ag,7440-22-4,"Sigma Aldrich (USA), stock suspension (0.1 g/L) prepared with sonicating for 2 h (frequency 40kHz), filtered through 0.1 µm Whatman membrane filter",,,<100 ,,,,,"moderately hard reconstituted water (96 mg/L NaHCO3, 60 mg/L CaSO4·2H2O,
60 mg/L MgSO4, 4 mg/L KCl; pH 7.6)",DLS,168.9 nm,"analysed, value not given",-34.6 mV,crustacean,Daphnia magna,"moderately hard reconstituted water (96 mg/L NaHCO3, 60 mg/L CaSO4·2H2O,
60 mg/L MgSO4, 4 mg/L KCl; pH 7.6, according to the US EPA)",24 h,20 °C,16-h/8-h light/dark cycle,immobilization,EC50,3.3 µg dissolved Ag/L,"Preparation methods of Ag nanoparticle suspensions can affect toxicity based on total concentrations. In contrast, all of the suspensions prepared using different methods had a similar toxicity when expressed as dissolved concentrations, suggesting that the acute toxicity of Ag nanoparticles might originate from their dissolved fractions.",No significant differences were observed in toxicity among suspensions filtered with different pore sizes. This indicates that the particles ranging from about 50 to 450 nm did not significantly contribute to the toxicity of nanoparticles. The acute toxicity of Ag nanoparticles can be accurately evaluated by focusing on the toxicity in terms of their dissolved concentration.,,"Jo, Hun Je; Choi, Jae Woo; Lee, Sang Hyup; Hong, Seok Won",Acute toxicity of Ag and CuO nanoparticle suspensions against Daphnia magna: The importance of their dissolved fraction varying with preparation methods,JOURNAL OF HAZARDOUS MATERIALS,227,,301,308,2012,,,,,,,,,,,,,,,,,,,,,,,,,,,,,,,,,,,,,,,,,,,,,,,,,,,,,,,,,,,,,,,,,,,,,,,,,,,,,,,,,,,,,,,,,,,,,,,,,,,,,,,,,,,,,,,,,,,,,,,,,,,,,,,,,,,,,,,,,,,,,,,,,,,,,,,,,,,,,,,,,,,,,,,,,,,,,,,,,,,,,,,,,,,,,,,,,,,,,,,,,,,,,,,,,
Ag,7440-22-4,"Sigma Aldrich (USA), stock suspension (0.1 g/L) prepared with sonicating for 2 h (frequency 40kHz), filtered through 0.45 µm Whatman membrane filter",,,<100 ,,,,,"moderately hard reconstituted water (96 mg/L NaHCO3, 60 mg/L CaSO4·2H2O,
60 mg/L MgSO4, 4 mg/L KCl; pH 7.6)",DLS,173.9 nm,"analysed, value not given",-31.8 mV,crustacean,Daphnia magna,"moderately hard reconstituted water (96 mg/L NaHCO3, 60 mg/L CaSO4·2H2O,
60 mg/L MgSO4, 4 mg/L KCl; pH 7.6, according to the US EPA)",24 h,20 °C,16-h/8-h light/dark cycle,immobilization,EC50,12.4 µg/L,"Preparation methods of Ag nanoparticle suspensions can affect toxicity based on total concentrations. In contrast, all of the suspensions prepared using different methods had a similar toxicity when expressed as dissolved concentrations, suggesting that the acute toxicity of Ag nanoparticles might originate from their dissolved fractions.",No significant differences were observed in toxicity among suspensions filtered with different pore sizes. This indicates that the particles ranging from about 50 to 450 nm did not significantly contribute to the toxicity of nanoparticles. The acute toxicity of Ag nanoparticles can be accurately evaluated by focusing on the toxicity in terms of their dissolved concentration.,,"Jo, Hun Je; Choi, Jae Woo; Lee, Sang Hyup; Hong, Seok Won",Acute toxicity of Ag and CuO nanoparticle suspensions against Daphnia magna: The importance of their dissolved fraction varying with preparation methods,JOURNAL OF HAZARDOUS MATERIALS,227,,301,308,2012,,,,,,,,,,,,,,,,,,,,,,,,,,,,,,,,,,,,,,,,,,,,,,,,,,,,,,,,,,,,,,,,,,,,,,,,,,,,,,,,,,,,,,,,,,,,,,,,,,,,,,,,,,,,,,,,,,,,,,,,,,,,,,,,,,,,,,,,,,,,,,,,,,,,,,,,,,,,,,,,,,,,,,,,,,,,,,,,,,,,,,,,,,,,,,,,,,,,,,,,,,,,,,,,,
Ag,7440-22-4,"Sigma Aldrich (USA), stock suspension (0.1 g/L) prepared with sonicating for 2 h (frequency 40kHz), filtered through 0.45 µm Whatman membrane filter",,,<100 ,,,,,"moderately hard reconstituted water (96 mg/L NaHCO3, 60 mg/L CaSO4·2H2O,
60 mg/L MgSO4, 4 mg/L KCl; pH 7.6)",DLS,173.9 nm,"analysed, value not given",-31.8 mV,crustacean,Daphnia magna,"moderately hard reconstituted water (96 mg/L NaHCO3, 60 mg/L CaSO4·2H2O,
60 mg/L MgSO4, 4 mg/L KCl; pH 7.6, according to the US EPA)",24 h,20 °C,16-h/8-h light/dark cycle,immobilization,EC50,2.7 µg dissolved Ag/L,"Preparation methods of Ag nanoparticle suspensions can affect toxicity based on total concentrations. In contrast, all of the suspensions prepared using different methods had a similar toxicity when expressed as dissolved concentrations, suggesting that the acute toxicity of Ag nanoparticles might originate from their dissolved fractions.",No significant differences were observed in toxicity among suspensions filtered with different pore sizes. This indicates that the particles ranging from about 50 to 450 nm did not significantly contribute to the toxicity of nanoparticles. The acute toxicity of Ag nanoparticles can be accurately evaluated by focusing on the toxicity in terms of their dissolved concentration.,,"Jo, Hun Je; Choi, Jae Woo; Lee, Sang Hyup; Hong, Seok Won",Acute toxicity of Ag and CuO nanoparticle suspensions against Daphnia magna: The importance of their dissolved fraction varying with preparation methods,JOURNAL OF HAZARDOUS MATERIALS,227,,301,308,2012,,,,,,,,,,,,,,,,,,,,,,,,,,,,,,,,,,,,,,,,,,,,,,,,,,,,,,,,,,,,,,,,,,,,,,,,,,,,,,,,,,,,,,,,,,,,,,,,,,,,,,,,,,,,,,,,,,,,,,,,,,,,,,,,,,,,,,,,,,,,,,,,,,,,,,,,,,,,,,,,,,,,,,,,,,,,,,,,,,,,,,,,,,,,,,,,,,,,,,,,,,,,,,,,,
Ag,7440-22-4,"Sigma Aldrich (USA), stock suspension (1.0 g/L) prepared with sonicating for 2 h (frequency 40kHz)",,,<100 ,,,,,"moderately hard reconstituted water (96 mg/L NaHCO3, 60 mg/L CaSO4·2H2O,
60 mg/L MgSO4, 4 mg/L KCl; pH 7.6)",DLS,616.6 nm,"analysed, value not given",-26.6 mV,crustacean,Daphnia magna,"moderately hard reconstituted water (96 mg/L NaHCO3, 60 mg/L CaSO4·2H2O,
60 mg/L MgSO4, 4 mg/L KCl; pH 7.6, according to the US EPA)",24 h,20 °C,16-h/8-h light/dark cycle,immobilization,EC50,1991.1 (95%CI ± 0.6) µg/L,"Preparation methods of Ag nanoparticle suspensions can affect toxicity based on total concentrations. In contrast, all of the suspensions prepared using different methods had a similar toxicity when expressed as dissolved concentrations, suggesting that the acute toxicity of Ag nanoparticles might originate from their dissolved fractions.",No significant differences were observed in toxicity among suspensions filtered with different pore sizes. This indicates that the particles ranging from about 50 to 450 nm did not significantly contribute to the toxicity of nanoparticles. The acute toxicity of Ag nanoparticles can be accurately evaluated by focusing on the toxicity in terms of their dissolved concentration.,,"Jo, Hun Je; Choi, Jae Woo; Lee, Sang Hyup; Hong, Seok Won",Acute toxicity of Ag and CuO nanoparticle suspensions against Daphnia magna: The importance of their dissolved fraction varying with preparation methods,JOURNAL OF HAZARDOUS MATERIALS,227,,301,308,2012,,,,,,,,,,,,,,,,,,,,,,,,,,,,,,,,,,,,,,,,,,,,,,,,,,,,,,,,,,,,,,,,,,,,,,,,,,,,,,,,,,,,,,,,,,,,,,,,,,,,,,,,,,,,,,,,,,,,,,,,,,,,,,,,,,,,,,,,,,,,,,,,,,,,,,,,,,,,,,,,,,,,,,,,,,,,,,,,,,,,,,,,,,,,,,,,,,,,,,,,,,,,,,,,,
Ag,7440-22-4,"Sigma Aldrich (USA), stock suspension (1.0 g/L) prepared with sonicating for 2 h (frequency 40kHz)",,,<100 ,,,,,"moderately hard reconstituted water (96 mg/L NaHCO3, 60 mg/L CaSO4·2H2O,
60 mg/L MgSO4, 4 mg/L KCl; pH 7.6)",DLS,616.6 nm,"analysed, value not given",-26.6 mV,crustacean,Daphnia magna,"moderately hard reconstituted water (96 mg/L NaHCO3, 60 mg/L CaSO4·2H2O,
60 mg/L MgSO4, 4 mg/L KCl; pH 7.6, according to the US EPA)",24 h,20 °C,16-h/8-h light/dark cycle,immobilization,EC50,2.9 µg dissolved Ag/L,"Preparation methods of Ag nanoparticle suspensions can affect toxicity based on total concentrations. In contrast, all of the suspensions prepared using different methods had a similar toxicity when expressed as dissolved concentrations, suggesting that the acute toxicity of Ag nanoparticles might originate from their dissolved fractions.",No significant differences were observed in toxicity among suspensions filtered with different pore sizes. This indicates that the particles ranging from about 50 to 450 nm did not significantly contribute to the toxicity of nanoparticles. The acute toxicity of Ag nanoparticles can be accurately evaluated by focusing on the toxicity in terms of their dissolved concentration.,,"Jo, Hun Je; Choi, Jae Woo; Lee, Sang Hyup; Hong, Seok Won",Acute toxicity of Ag and CuO nanoparticle suspensions against Daphnia magna: The importance of their dissolved fraction varying with preparation methods,JOURNAL OF HAZARDOUS MATERIALS,227,,301,308,2012,,,,,,,,,,,,,,,,,,,,,,,,,,,,,,,,,,,,,,,,,,,,,,,,,,,,,,,,,,,,,,,,,,,,,,,,,,,,,,,,,,,,,,,,,,,,,,,,,,,,,,,,,,,,,,,,,,,,,,,,,,,,,,,,,,,,,,,,,,,,,,,,,,,,,,,,,,,,,,,,,,,,,,,,,,,,,,,,,,,,,,,,,,,,,,,,,,,,,,,,,,,,,,,,,
Ag,7440-22-4,"Sigma Aldrich (USA), stock suspension (1.0 g/L) prepared with sonicating for 2 h (frequency 40kHz), filtered through 0.1 µm Whatman membrane filter",,,<100 ,,,,,"moderately hard reconstituted water (96 mg/L NaHCO3, 60 mg/L CaSO4·2H2O,
60 mg/L MgSO4, 4 mg/L KCl; pH 7.6)",DLS,168.9 nm,"analysed, value not given",-34.6 mV,crustacean,Daphnia magna,"moderately hard reconstituted water (96 mg/L NaHCO3, 60 mg/L CaSO4·2H2O,
60 mg/L MgSO4, 4 mg/L KCl; pH 7.6, according to the US EPA)",24 h,20 °C,16-h/8-h light/dark cycle,immobilization,EC50,9.6 µg/L,"Preparation methods of Ag nanoparticle suspensions can affect toxicity based on total concentrations. In contrast, all of the suspensions prepared using different methods had a similar toxicity when expressed as dissolved concentrations, suggesting that the acute toxicity of Ag nanoparticles might originate from their dissolved fractions.",No significant differences were observed in toxicity among suspensions filtered with different pore sizes. This indicates that the particles ranging from about 50 to 450 nm did not significantly contribute to the toxicity of nanoparticles. The acute toxicity of Ag nanoparticles can be accurately evaluated by focusing on the toxicity in terms of their dissolved concentration.,,"Jo, Hun Je; Choi, Jae Woo; Lee, Sang Hyup; Hong, Seok Won",Acute toxicity of Ag and CuO nanoparticle suspensions against Daphnia magna: The importance of their dissolved fraction varying with preparation methods,JOURNAL OF HAZARDOUS MATERIALS,227,,301,308,2012,,,,,,,,,,,,,,,,,,,,,,,,,,,,,,,,,,,,,,,,,,,,,,,,,,,,,,,,,,,,,,,,,,,,,,,,,,,,,,,,,,,,,,,,,,,,,,,,,,,,,,,,,,,,,,,,,,,,,,,,,,,,,,,,,,,,,,,,,,,,,,,,,,,,,,,,,,,,,,,,,,,,,,,,,,,,,,,,,,,,,,,,,,,,,,,,,,,,,,,,,,,,,,,,,
Ag,7440-22-4,"Sigma Aldrich (USA), stock suspension (1.0 g/L) prepared with sonicating for 2 h (frequency 40kHz), filtered through 0.1 µm Whatman membrane filter",,,<100 ,,,,,"moderately hard reconstituted water (96 mg/L NaHCO3, 60 mg/L CaSO4·2H2O,
60 mg/L MgSO4, 4 mg/L KCl; pH 7.6)",DLS,168.9 nm,"analysed, value not given",-34.6 mV,crustacean,Daphnia magna,"moderately hard reconstituted water (96 mg/L NaHCO3, 60 mg/L CaSO4·2H2O,
60 mg/L MgSO4, 4 mg/L KCl; pH 7.6, according to the US EPA)",24 h,20 °C,16-h/8-h light/dark cycle,immobilization,EC50,3.1 µg dissolved Ag/L,"Preparation methods of Ag nanoparticle suspensions can affect toxicity based on total concentrations. In contrast, all of the suspensions prepared using different methods had a similar toxicity when expressed as dissolved concentrations, suggesting that the acute toxicity of Ag nanoparticles might originate from their dissolved fractions.",No significant differences were observed in toxicity among suspensions filtered with different pore sizes. This indicates that the particles ranging from about 50 to 450 nm did not significantly contribute to the toxicity of nanoparticles. The acute toxicity of Ag nanoparticles can be accurately evaluated by focusing on the toxicity in terms of their dissolved concentration.,,"Jo, Hun Je; Choi, Jae Woo; Lee, Sang Hyup; Hong, Seok Won",Acute toxicity of Ag and CuO nanoparticle suspensions against Daphnia magna: The importance of their dissolved fraction varying with preparation methods,JOURNAL OF HAZARDOUS MATERIALS,227,,301,308,2012,,,,,,,,,,,,,,,,,,,,,,,,,,,,,,,,,,,,,,,,,,,,,,,,,,,,,,,,,,,,,,,,,,,,,,,,,,,,,,,,,,,,,,,,,,,,,,,,,,,,,,,,,,,,,,,,,,,,,,,,,,,,,,,,,,,,,,,,,,,,,,,,,,,,,,,,,,,,,,,,,,,,,,,,,,,,,,,,,,,,,,,,,,,,,,,,,,,,,,,,,,,,,,,,,
Ag,7440-22-4,"Sigma Aldrich (USA), stock suspension (0.5 g/L) prepared with sonicating for 2 h (frequency 40kHz)",,,<100 ,,,,,"moderately hard reconstituted water (96 mg/L NaHCO3, 60 mg/L CaSO4·2H2O,
60 mg/L MgSO4, 4 mg/L KCl; pH 7.6)",DLS,616.6 nm,"analysed, value not given",-26.6 mV,crustacean,Daphnia magna,"moderately hard reconstituted water (96 mg/L NaHCO3, 60 mg/L CaSO4·2H2O,
60 mg/L MgSO4, 4 mg/L KCl; pH 7.6, according to the US EPA)",24 h,20 °C,16-h/8-h light/dark cycle,immobilization,EC50,1407.8 (95%CI ± 10.6) µg/L,"Preparation methods of Ag nanoparticle suspensions can affect toxicity based on total concentrations. In contrast, all of the suspensions prepared using different methods had a similar toxicity when expressed as dissolved concentrations, suggesting that the acute toxicity of Ag nanoparticles might originate from their dissolved fractions.",No significant differences were observed in toxicity among suspensions filtered with different pore sizes. This indicates that the particles ranging from about 50 to 450 nm did not significantly contribute to the toxicity of nanoparticles. The acute toxicity of Ag nanoparticles can be accurately evaluated by focusing on the toxicity in terms of their dissolved concentration.,,"Jo, Hun Je; Choi, Jae Woo; Lee, Sang Hyup; Hong, Seok Won",Acute toxicity of Ag and CuO nanoparticle suspensions against Daphnia magna: The importance of their dissolved fraction varying with preparation methods,JOURNAL OF HAZARDOUS MATERIALS,227,,301,308,2012,,,,,,,,,,,,,,,,,,,,,,,,,,,,,,,,,,,,,,,,,,,,,,,,,,,,,,,,,,,,,,,,,,,,,,,,,,,,,,,,,,,,,,,,,,,,,,,,,,,,,,,,,,,,,,,,,,,,,,,,,,,,,,,,,,,,,,,,,,,,,,,,,,,,,,,,,,,,,,,,,,,,,,,,,,,,,,,,,,,,,,,,,,,,,,,,,,,,,,,,,,,,,,,,,
Ag,7440-22-4,"Sigma Aldrich (USA), stock suspension (0.5 g/L) prepared with sonicating for 2 h (frequency 40kHz)",,,<100 ,,,,,"moderately hard reconstituted water (96 mg/L NaHCO3, 60 mg/L CaSO4·2H2O,
60 mg/L MgSO4, 4 mg/L KCl; pH 7.6)",DLS,616.6 nm,"analysed, value not given",-26.6 mV,crustacean,Daphnia magna,"moderately hard reconstituted water (96 mg/L NaHCO3, 60 mg/L CaSO4·2H2O,
60 mg/L MgSO4, 4 mg/L KCl; pH 7.6, according to the US EPA)",24 h,20 °C,16-h/8-h light/dark cycle,immobilization,EC50,3.0 µg dissolved Ag/L,"Preparation methods of Ag nanoparticle suspensions can affect toxicity based on total concentrations. In contrast, all of the suspensions prepared using different methods had a similar toxicity when expressed as dissolved concentrations, suggesting that the acute toxicity of Ag nanoparticles might originate from their dissolved fractions.",No significant differences were observed in toxicity among suspensions filtered with different pore sizes. This indicates that the particles ranging from about 50 to 450 nm did not significantly contribute to the toxicity of nanoparticles. The acute toxicity of Ag nanoparticles can be accurately evaluated by focusing on the toxicity in terms of their dissolved concentration.,,"Jo, Hun Je; Choi, Jae Woo; Lee, Sang Hyup; Hong, Seok Won",Acute toxicity of Ag and CuO nanoparticle suspensions against Daphnia magna: The importance of their dissolved fraction varying with preparation methods,JOURNAL OF HAZARDOUS MATERIALS,227,,301,308,2012,,,,,,,,,,,,,,,,,,,,,,,,,,,,,,,,,,,,,,,,,,,,,,,,,,,,,,,,,,,,,,,,,,,,,,,,,,,,,,,,,,,,,,,,,,,,,,,,,,,,,,,,,,,,,,,,,,,,,,,,,,,,,,,,,,,,,,,,,,,,,,,,,,,,,,,,,,,,,,,,,,,,,,,,,,,,,,,,,,,,,,,,,,,,,,,,,,,,,,,,,,,,,,,,,
Ag,7440-22-4,"Sigma Aldrich (USA), stock suspension (0.5 g/L) prepared with sonicating for 2 h (frequency 40kHz), filtered through 0.1 µm Whatman membrane filter",,,<100 ,,,,,"moderately hard reconstituted water (96 mg/L NaHCO3, 60 mg/L CaSO4·2H2O,
60 mg/L MgSO4, 4 mg/L KCl; pH 7.6)",DLS,168.9 nm,"analysed, value not given",-34.6 mV,crustacean,Daphnia magna,"moderately hard reconstituted water (96 mg/L NaHCO3, 60 mg/L CaSO4·2H2O,
60 mg/L MgSO4, 4 mg/L KCl; pH 7.6, according to the US EPA)",24 h,20 °C,16-h/8-h light/dark cycle,immobilization,EC50,9.0 µg/L,"Preparation methods of Ag nanoparticle suspensions can affect toxicity based on total concentrations. In contrast, all of the suspensions prepared using different methods had a similar toxicity when expressed as dissolved concentrations, suggesting that the acute toxicity of Ag nanoparticles might originate from their dissolved fractions.",No significant differences were observed in toxicity among suspensions filtered with different pore sizes. This indicates that the particles ranging from about 50 to 450 nm did not significantly contribute to the toxicity of nanoparticles. The acute toxicity of Ag nanoparticles can be accurately evaluated by focusing on the toxicity in terms of their dissolved concentration.,,"Jo, Hun Je; Choi, Jae Woo; Lee, Sang Hyup; Hong, Seok Won",Acute toxicity of Ag and CuO nanoparticle suspensions against Daphnia magna: The importance of their dissolved fraction varying with preparation methods,JOURNAL OF HAZARDOUS MATERIALS,227,,301,308,2012,,,,,,,,,,,,,,,,,,,,,,,,,,,,,,,,,,,,,,,,,,,,,,,,,,,,,,,,,,,,,,,,,,,,,,,,,,,,,,,,,,,,,,,,,,,,,,,,,,,,,,,,,,,,,,,,,,,,,,,,,,,,,,,,,,,,,,,,,,,,,,,,,,,,,,,,,,,,,,,,,,,,,,,,,,,,,,,,,,,,,,,,,,,,,,,,,,,,,,,,,,,,,,,,,
Ag,7440-22-4,"Sigma Aldrich (USA), stock suspension (0.5 g/L) prepared with sonicating for 2 h (frequency 40kHz), filtered through 0.1 µm Whatman membrane filter",,,<100 ,,,,,"moderately hard reconstituted water (96 mg/L NaHCO3, 60 mg/L CaSO4·2H2O,
60 mg/L MgSO4, 4 mg/L KCl; pH 7.6)",DLS,168.9 nm,"analysed, value not given",-34.6 mV,crustacean,Daphnia magna,"moderately hard reconstituted water (96 mg/L NaHCO3, 60 mg/L CaSO4·2H2O,
60 mg/L MgSO4, 4 mg/L KCl; pH 7.6, according to the US EPA)",24 h,20 °C,16-h/8-h light/dark cycle,immobilization,EC50,2.7 µg dissolved Ag/L,"Preparation methods of Ag nanoparticle suspensions can affect toxicity based on total concentrations. In contrast, all of the suspensions prepared using different methods had a similar toxicity when expressed as dissolved concentrations, suggesting that the acute toxicity of Ag nanoparticles might originate from their dissolved fractions.",No significant differences were observed in toxicity among suspensions filtered with different pore sizes. This indicates that the particles ranging from about 50 to 450 nm did not significantly contribute to the toxicity of nanoparticles. The acute toxicity of Ag nanoparticles can be accurately evaluated by focusing on the toxicity in terms of their dissolved concentration.,,"Jo, Hun Je; Choi, Jae Woo; Lee, Sang Hyup; Hong, Seok Won",Acute toxicity of Ag and CuO nanoparticle suspensions against Daphnia magna: The importance of their dissolved fraction varying with preparation methods,JOURNAL OF HAZARDOUS MATERIALS,227,,301,308,2012,,,,,,,,,,,,,,,,,,,,,,,,,,,,,,,,,,,,,,,,,,,,,,,,,,,,,,,,,,,,,,,,,,,,,,,,,,,,,,,,,,,,,,,,,,,,,,,,,,,,,,,,,,,,,,,,,,,,,,,,,,,,,,,,,,,,,,,,,,,,,,,,,,,,,,,,,,,,,,,,,,,,,,,,,,,,,,,,,,,,,,,,,,,,,,,,,,,,,,,,,,,,,,,,,
Ag,7440-22-4,"Sigma Aldrich (USA), stock suspension (0.1 g/L) prepared with sonicating for 2 h (frequency 40kHz)",,,<150 ,,,,,"moderately hard reconstituted water (96 mg/L NaHCO3, 60 mg/L CaSO4·2H2O,
60 mg/L MgSO4, 4 mg/L KCl; pH 7.6)",DLS,3411 nm,"analysed, value not given",-25.7 mV,crustacean,Daphnia magna,"moderately hard reconstituted water (96 mg/L NaHCO3, 60 mg/L CaSO4·2H2O,
60 mg/L MgSO4, 4 mg/L KCl; pH 7.6, according to the US EPA)",24 h,20 °C,16-h/8-h light/dark cycle,immobilization,EC50,1404.6 µg/L,"Preparation methods of Ag nanoparticle suspensions can affect toxicity based on total concentrations. In contrast, all of the suspensions prepared using different methods had a similar toxicity when expressed as dissolved concentrations, suggesting that the acute toxicity of Ag nanoparticles might originate from their dissolved fractions.",No significant differences were observed in toxicity among suspensions filtered with different pore sizes. This indicates that the particles ranging from about 50 to 450 nm did not significantly contribute to the toxicity of nanoparticles. The acute toxicity of Ag nanoparticles can be accurately evaluated by focusing on the toxicity in terms of their dissolved concentration.,,"Jo, Hun Je; Choi, Jae Woo; Lee, Sang Hyup; Hong, Seok Won",Acute toxicity of Ag and CuO nanoparticle suspensions against Daphnia magna: The importance of their dissolved fraction varying with preparation methods,JOURNAL OF HAZARDOUS MATERIALS,227,,301,308,2012,,,,,,,,,,,,,,,,,,,,,,,,,,,,,,,,,,,,,,,,,,,,,,,,,,,,,,,,,,,,,,,,,,,,,,,,,,,,,,,,,,,,,,,,,,,,,,,,,,,,,,,,,,,,,,,,,,,,,,,,,,,,,,,,,,,,,,,,,,,,,,,,,,,,,,,,,,,,,,,,,,,,,,,,,,,,,,,,,,,,,,,,,,,,,,,,,,,,,,,,,,,,,,,,,
Ag,7440-22-4,"Sigma Aldrich (USA), stock suspension (0.1 g/L) prepared with sonicating for 2 h (frequency 40kHz)",,,<150 ,,,,,"moderately hard reconstituted water (96 mg/L NaHCO3, 60 mg/L CaSO4·2H2O,
60 mg/L MgSO4, 4 mg/L KCl; pH 7.6)",DLS,3411 nm,"analysed, value not given",-25.7 mV,crustacean,Daphnia magna,"moderately hard reconstituted water (96 mg/L NaHCO3, 60 mg/L CaSO4·2H2O,
60 mg/L MgSO4, 4 mg/L KCl; pH 7.6, according to the US EPA)",24 h,20 °C,16-h/8-h light/dark cycle,immobilization,EC50,2.7 µg dissolved Ag/L,"Preparation methods of Ag nanoparticle suspensions can affect toxicity based on total concentrations. In contrast, all of the suspensions prepared using different methods had a similar toxicity when expressed as dissolved concentrations, suggesting that the acute toxicity of Ag nanoparticles might originate from their dissolved fractions.",No significant differences were observed in toxicity among suspensions filtered with different pore sizes. This indicates that the particles ranging from about 50 to 450 nm did not significantly contribute to the toxicity of nanoparticles. The acute toxicity of Ag nanoparticles can be accurately evaluated by focusing on the toxicity in terms of their dissolved concentration.,,"Jo, Hun Je; Choi, Jae Woo; Lee, Sang Hyup; Hong, Seok Won",Acute toxicity of Ag and CuO nanoparticle suspensions against Daphnia magna: The importance of their dissolved fraction varying with preparation methods,JOURNAL OF HAZARDOUS MATERIALS,227,,301,308,2012,,,,,,,,,,,,,,,,,,,,,,,,,,,,,,,,,,,,,,,,,,,,,,,,,,,,,,,,,,,,,,,,,,,,,,,,,,,,,,,,,,,,,,,,,,,,,,,,,,,,,,,,,,,,,,,,,,,,,,,,,,,,,,,,,,,,,,,,,,,,,,,,,,,,,,,,,,,,,,,,,,,,,,,,,,,,,,,,,,,,,,,,,,,,,,,,,,,,,,,,,,,,,,,,,
Ag,7440-22-4,"Sigma Aldrich (USA), stock suspension (0.1 g/L) prepared with sonicating for 2 h (frequency 40kHz), filtered through 0.1 µm Whatman membrane filter",,,<150 ,,,,,"moderately hard reconstituted water (96 mg/L NaHCO3, 60 mg/L CaSO4·2H2O,
60 mg/L MgSO4, 4 mg/L KCl; pH 7.6)",DLS,786.0 nm,"analysed, value not given",-28.3 mV,crustacean,Daphnia magna,"moderately hard reconstituted water (96 mg/L NaHCO3, 60 mg/L CaSO4·2H2O,
60 mg/L MgSO4, 4 mg/L KCl; pH 7.6, according to the US EPA)",24 h,20 °C,16-h/8-h light/dark cycle,immobilization,EC50,4.2 µg/L,"Preparation methods of Ag nanoparticle suspensions can affect toxicity based on total concentrations. In contrast, all of the suspensions prepared using different methods had a similar toxicity when expressed as dissolved concentrations, suggesting that the acute toxicity of Ag nanoparticles might originate from their dissolved fractions.",No significant differences were observed in toxicity among suspensions filtered with different pore sizes. This indicates that the particles ranging from about 50 to 450 nm did not significantly contribute to the toxicity of nanoparticles. The acute toxicity of Ag nanoparticles can be accurately evaluated by focusing on the toxicity in terms of their dissolved concentration.,,"Jo, Hun Je; Choi, Jae Woo; Lee, Sang Hyup; Hong, Seok Won",Acute toxicity of Ag and CuO nanoparticle suspensions against Daphnia magna: The importance of their dissolved fraction varying with preparation methods,JOURNAL OF HAZARDOUS MATERIALS,227,,301,308,2012,,,,,,,,,,,,,,,,,,,,,,,,,,,,,,,,,,,,,,,,,,,,,,,,,,,,,,,,,,,,,,,,,,,,,,,,,,,,,,,,,,,,,,,,,,,,,,,,,,,,,,,,,,,,,,,,,,,,,,,,,,,,,,,,,,,,,,,,,,,,,,,,,,,,,,,,,,,,,,,,,,,,,,,,,,,,,,,,,,,,,,,,,,,,,,,,,,,,,,,,,,,,,,,,,
Ag,7440-22-4,"Sigma Aldrich (USA), stock suspension (0.1 g/L) prepared with sonicating for 2 h (frequency 40kHz), filtered through 0.1 µm Whatman membrane filter",,,<150 ,,,,,"moderately hard reconstituted water (96 mg/L NaHCO3, 60 mg/L CaSO4·2H2O,
60 mg/L MgSO4, 4 mg/L KCl; pH 7.6)",DLS,786.0 nm,"analysed, value not given",-28.3 mV,crustacean,Daphnia magna,"moderately hard reconstituted water (96 mg/L NaHCO3, 60 mg/L CaSO4·2H2O,
60 mg/L MgSO4, 4 mg/L KCl; pH 7.6, according to the US EPA)",24 h,20 °C,16-h/8-h light/dark cycle,immobilization,EC50,3.0 µg dissolved Ag/L,"Preparation methods of Ag nanoparticle suspensions can affect toxicity based on total concentrations. In contrast, all of the suspensions prepared using different methods had a similar toxicity when expressed as dissolved concentrations, suggesting that the acute toxicity of Ag nanoparticles might originate from their dissolved fractions.",No significant differences were observed in toxicity among suspensions filtered with different pore sizes. This indicates that the particles ranging from about 50 to 450 nm did not significantly contribute to the toxicity of nanoparticles. The acute toxicity of Ag nanoparticles can be accurately evaluated by focusing on the toxicity in terms of their dissolved concentration.,,"Jo, Hun Je; Choi, Jae Woo; Lee, Sang Hyup; Hong, Seok Won",Acute toxicity of Ag and CuO nanoparticle suspensions against Daphnia magna: The importance of their dissolved fraction varying with preparation methods,JOURNAL OF HAZARDOUS MATERIALS,227,,301,308,2012,,,,,,,,,,,,,,,,,,,,,,,,,,,,,,,,,,,,,,,,,,,,,,,,,,,,,,,,,,,,,,,,,,,,,,,,,,,,,,,,,,,,,,,,,,,,,,,,,,,,,,,,,,,,,,,,,,,,,,,,,,,,,,,,,,,,,,,,,,,,,,,,,,,,,,,,,,,,,,,,,,,,,,,,,,,,,,,,,,,,,,,,,,,,,,,,,,,,,,,,,,,,,,,,,
Ag,7440-22-4,"Sigma-Aldrich (St. Louis, MO)",,,<100 ,,,,,,,,"1800 µg/L at 100 mg/L, 3700 µg/L at 500 mg/L",,plant,Cucurbita pepo subspecies ovifera (yellow squash),25% Hoagland's solution,14 days,25 °C,12-h/12-h light/dark cycle,biomass after the test,NOEC,100 mg/L,,,"After 120 h exposure the Ag content of shoots exposed to Ag-containing solutions ranged from 0.34 to 2.6 µg/g (wet weight), but these values were largely unaffected by particle size, concentration, or solution type.","Musante, Craig; White, Jason C.",Toxicity of silver and copper to Cucurbita pepo: Differential effects of nano and bulk-size particles,ENVIRONMENTAL TOXICOLOGY,27,9,510,517,2012,,,,,,,,,,,,,,,,,,,,,,,,,,,,,,,,,,,,,,,,,,,,,,,,,,,,,,,,,,,,,,,,,,,,,,,,,,,,,,,,,,,,,,,,,,,,,,,,,,,,,,,,,,,,,,,,,,,,,,,,,,,,,,,,,,,,,,,,,,,,,,,,,,,,,,,,,,,,,,,,,,,,,,,,,,,,,,,,,,,,,,,,,,,,,,,,,,,,,,,,,,,,,,,,,
Ag,7440-22-4,"Sigma-Aldrich (St. Louis, MO)",,,<100 ,,,,,,,,"1800 µg/L at 100 mg/L, 3700 µg/L at 500 mg/L",,plant,Cucurbita pepo subspecies ovifera (yellow squash),25% Hoagland's solution,14 days,25 °C,12-h/12-h light/dark cycle,biomass after the test,EC83,500 mg/L,,,"After 120 h exposure the Ag content of shoots exposed to Ag-containing solutions ranged from 0.34 to 2.6 µg/g (wet weight), but these values were largely unaffected by particle size, concentration, or solution type.","Musante, Craig; White, Jason C.",Toxicity of silver and copper to Cucurbita pepo: Differential effects of nano and bulk-size particles,ENVIRONMENTAL TOXICOLOGY,27,9,510,517,2012,,,,,,,,,,,,,,,,,,,,,,,,,,,,,,,,,,,,,,,,,,,,,,,,,,,,,,,,,,,,,,,,,,,,,,,,,,,,,,,,,,,,,,,,,,,,,,,,,,,,,,,,,,,,,,,,,,,,,,,,,,,,,,,,,,,,,,,,,,,,,,,,,,,,,,,,,,,,,,,,,,,,,,,,,,,,,,,,,,,,,,,,,,,,,,,,,,,,,,,,,,,,,,,,,
Ag,7440-22-4,"Sigma-Aldrich (St. Louis, MO)",,,<100 ,,,,,,,,"1700 µg/L at 100 mg/L, 3600 µg/L at 500 mg/L",,plant,Cucurbita pepo subspecies ovifera (yellow squash),25% Hoagland's solution with 50 mg/L of humic acid,14 days,25 °C,12-h/12-h light/dark cycle,biomass after the test,NOEC,100 mg/L,,,"After 120 h exposure the Ag content of shoots exposed to Ag-containing solutions ranged from 0.34 to 2.6 µg/g (wet weight), but these values were largely unaffected by particle size, concentration, or solution type.","Musante, Craig; White, Jason C.",Toxicity of silver and copper to Cucurbita pepo: Differential effects of nano and bulk-size particles,ENVIRONMENTAL TOXICOLOGY,27,9,510,517,2012,,,,,,,,,,,,,,,,,,,,,,,,,,,,,,,,,,,,,,,,,,,,,,,,,,,,,,,,,,,,,,,,,,,,,,,,,,,,,,,,,,,,,,,,,,,,,,,,,,,,,,,,,,,,,,,,,,,,,,,,,,,,,,,,,,,,,,,,,,,,,,,,,,,,,,,,,,,,,,,,,,,,,,,,,,,,,,,,,,,,,,,,,,,,,,,,,,,,,,,,,,,,,,,,,
Ag,7440-22-4,"Sigma-Aldrich (St. Louis, MO)",,,<100 ,,,,,,,,"1700 µg/L at 100 mg/L, 3600 µg/L at 500 mg/L",,plant,Cucurbita pepo subspecies ovifera (yellow squash),25% Hoagland's solution with 50 mg/L of humic acid,14 days,25 °C,12-h/12-h light/dark cycle,biomass after the test,EC74,500 mg/L,,,"After 120 h exposure the Ag content of shoots exposed to Ag-containing solutions ranged from 0.34 to 2.6 µg/g (wet weight), but these values were largely unaffected by particle size, concentration, or solution type.","Musante, Craig; White, Jason C.",Toxicity of silver and copper to Cucurbita pepo: Differential effects of nano and bulk-size particles,ENVIRONMENTAL TOXICOLOGY,27,9,510,517,2012,,,,,,,,,,,,,,,,,,,,,,,,,,,,,,,,,,,,,,,,,,,,,,,,,,,,,,,,,,,,,,,,,,,,,,,,,,,,,,,,,,,,,,,,,,,,,,,,,,,,,,,,,,,,,,,,,,,,,,,,,,,,,,,,,,,,,,,,,,,,,,,,,,,,,,,,,,,,,,,,,,,,,,,,,,,,,,,,,,,,,,,,,,,,,,,,,,,,,,,,,,,,,,,,,
Ag,7440-22-4,"Sigma-Aldrich (St. Louis, MO)",,,<100 ,,,,,,,,"1800 µg/L at 100 mg/L, 3700 µg/L at 500 mg/L",,plant,Cucurbita pepo subspecies ovifera (yellow squash),25% Hoagland's solution,14 days,25 °C,12-h/12-h light/dark cycle,transpiration (mass change of solution),NOEC,100 mg/L,,,"After 120 h exposure the Ag content of shoots exposed to Ag-containing solutions ranged from 0.34 to 2.6 µg/g (wet weight), but these values were largely unaffected by particle size, concentration, or solution type.","Musante, Craig; White, Jason C.",Toxicity of silver and copper to Cucurbita pepo: Differential effects of nano and bulk-size particles,ENVIRONMENTAL TOXICOLOGY,27,9,510,517,2012,,,,,,,,,,,,,,,,,,,,,,,,,,,,,,,,,,,,,,,,,,,,,,,,,,,,,,,,,,,,,,,,,,,,,,,,,,,,,,,,,,,,,,,,,,,,,,,,,,,,,,,,,,,,,,,,,,,,,,,,,,,,,,,,,,,,,,,,,,,,,,,,,,,,,,,,,,,,,,,,,,,,,,,,,,,,,,,,,,,,,,,,,,,,,,,,,,,,,,,,,,,,,,,,,
Ag,7440-22-4,"Sigma-Aldrich (St. Louis, MO)",,,<100 ,,,,,,,,"1800 µg/L at 100 mg/L, 3700 µg/L at 500 mg/L",,plant,Cucurbita pepo subspecies ovifera (yellow squash),25% Hoagland's solution,14 days,25 °C,12-h/12-h light/dark cycle,transpiration (mass change of solution),EC61,500 mg/L,,,"After 120 h exposure the Ag content of shoots exposed to Ag-containing solutions ranged from 0.34 to 2.6 µg/g (wet weight), but these values were largely unaffected by particle size, concentration, or solution type.","Musante, Craig; White, Jason C.",Toxicity of silver and copper to Cucurbita pepo: Differential effects of nano and bulk-size particles,ENVIRONMENTAL TOXICOLOGY,27,9,510,517,2012,,,,,,,,,,,,,,,,,,,,,,,,,,,,,,,,,,,,,,,,,,,,,,,,,,,,,,,,,,,,,,,,,,,,,,,,,,,,,,,,,,,,,,,,,,,,,,,,,,,,,,,,,,,,,,,,,,,,,,,,,,,,,,,,,,,,,,,,,,,,,,,,,,,,,,,,,,,,,,,,,,,,,,,,,,,,,,,,,,,,,,,,,,,,,,,,,,,,,,,,,,,,,,,,,
Ag,7440-22-4,"Sigma-Aldrich (St. Louis, MO)",,,<100 ,,,,,,,,"1700 µg/L at 100 mg/L, 3600 µg/L at 500 mg/L",,plant,Cucurbita pepo subspecies ovifera (yellow squash),25% Hoagland's solution with 50 mg/L of humic acid,14 days,25 °C,12-h/12-h light/dark cycle,transpiration (mass change of solution),NOEC,100 mg/L,,,"After 120 h exposure the Ag content of shoots exposed to Ag-containing solutions ranged from 0.34 to 2.6 µg/g (wet weight), but these values were largely unaffected by particle size, concentration, or solution type.","Musante, Craig; White, Jason C.",Toxicity of silver and copper to Cucurbita pepo: Differential effects of nano and bulk-size particles,ENVIRONMENTAL TOXICOLOGY,27,9,510,517,2012,,,,,,,,,,,,,,,,,,,,,,,,,,,,,,,,,,,,,,,,,,,,,,,,,,,,,,,,,,,,,,,,,,,,,,,,,,,,,,,,,,,,,,,,,,,,,,,,,,,,,,,,,,,,,,,,,,,,,,,,,,,,,,,,,,,,,,,,,,,,,,,,,,,,,,,,,,,,,,,,,,,,,,,,,,,,,,,,,,,,,,,,,,,,,,,,,,,,,,,,,,,,,,,,,
Ag,7440-22-4,"Sigma-Aldrich (St. Louis, MO)",,,<100 ,,,,,,,,"1700 µg/L at 100 mg/L, 3600 µg/L at 500 mg/L",,plant,Cucurbita pepo subspecies ovifera (yellow squash),25% Hoagland's solution with 50 mg/L of humic acid,14 days,25 °C,12-h/12-h light/dark cycle,transpiration (mass change of solution),EC56,500 mg/L,,,"After 120 h exposure the Ag content of shoots exposed to Ag-containing solutions ranged from 0.34 to 2.6 µg/g (wet weight), but these values were largely unaffected by particle size, concentration, or solution type.","Musante, Craig; White, Jason C.",Toxicity of silver and copper to Cucurbita pepo: Differential effects of nano and bulk-size particles,ENVIRONMENTAL TOXICOLOGY,27,9,510,517,2012,,,,,,,,,,,,,,,,,,,,,,,,,,,,,,,,,,,,,,,,,,,,,,,,,,,,,,,,,,,,,,,,,,,,,,,,,,,,,,,,,,,,,,,,,,,,,,,,,,,,,,,,,,,,,,,,,,,,,,,,,,,,,,,,,,,,,,,,,,,,,,,,,,,,,,,,,,,,,,,,,,,,,,,,,,,,,,,,,,,,,,,,,,,,,,,,,,,,,,,,,,,,,,,,,
Ag,7440-22-4,"Nanostructured & Amorphous Materials, stock colloid in MilliQ water, sonicated (120 W output power, 47 kHz) for 5 h",spherical,noncoated,35,,99.5% purity,30-50,,"0.01M 3-morpholino propane sulfonic acid buffer (pH 7.0) in a reconstituted medium consisting of 1.36mM Ca(NO3)2, 0.73mM Mg(NO3)2, 1.19mM NaNO3, and 0.20mM KNO3",NTA,"mean 189 nm, mode 145 nm at 1000 µM;
mean 225 nm, mode 210 nm at 10 µM","2-3% at 1000 µM;
2-12% at 10 µM","-23.2 ± 0.6 mV at 1000 µM;
-21.3 ± 0.3 mV at 10 µM",algae,Raphidocelis subcapitata,"0.01M 3-morpholino propane sulfonic acid buffer (pH 7.0) in a reconstituted medium consisting of 1.36mM Ca(NO3)2, 0.73mM Mg(NO3)2, 1.19mM NaNO3, and 0.20mM KNO3",4.5 h,,,Inhibition of the photosynthetic efficiency,EC50,196.55 (96%CI 164.76-215.01) µM,,The contribution of Ag+ to nAg toxicity was dependent on the aquatic organisms from different trophic levels.,,"Wang, Zhuang; Chen, Jingwen; Li, Xuehua; Shao, Jianping; Peijnenburg, Willie J. G. M.",Aquatic toxicity of nanosilver colloids to different trophic organisms: Contributions of particles and free silver ion,ENVIRONMENTAL TOXICOLOGY AND CHEMISTRY,31,10,2408,2413,2012,,,,,,,,,,,,,,,,,,,,,,,,,,,,,,,,,,,,,,,,,,,,,,,,,,,,,,,,,,,,,,,,,,,,,,,,,,,,,,,,,,,,,,,,,,,,,,,,,,,,,,,,,,,,,,,,,,,,,,,,,,,,,,,,,,,,,,,,,,,,,,,,,,,,,,,,,,,,,,,,,,,,,,,,,,,,,,,,,,,,,,,,,,,,,,,,,,,,,,,,,,,,,,,,,
Ag,7440-22-4,"Nanostructured & Amorphous Materials, stock colloid in MilliQ water, sonicated (120 W output power, 47 kHz) for 5 h",spherical,noncoated,35,,99.5% purity,30-50,,"0.01M 3-morpholino propane sulfonic acid buffer (pH 7.0) in a reconstituted medium consisting of 1.36mM Ca(NO3)2, 0.73mM Mg(NO3)2, 1.19mM NaNO3, and 0.20mM KNO3",NTA,"mean 189 nm, mode 145 nm at 1000 µM;
mean 225 nm, mode 210 nm at 10 µM","2-3% at 1000 µM;
