Repository: NSF-ALL-SPICE-Alliance/Nano

# AFRL, 2022-23 School Year

## Background of the Partnership 

The Airforce Research Laboratory (AFRL) extended a research partnership to ROTC, active duty, reserve military, or US armed forces, veteran students, at Chaminade University of Honolulu and The University of Hawaii at Manoa in Big Data and Analytics. This research partnership allowed students to explore the domain of Data Science and Analytics while exploring nanomaterials with little to no background. This project was built into two phases. Phase I, consisted of training each student in Data Science programming skills, mathmatical and computational skills.

File: AFRL_Fall_2023/data/Beilstein_J_Nanotechnol-06-1788-s002/NanoE-Tox-database.csv (part 21 of 44)
Name,CAS no,"Origin (company, synthesis method)",Shape,Initial coating/functionalization,"Diameter, nm","Length, nm",Possible impurities,"Surface area, BET (m2/g)",Other observations,Media,"Method to
2-12% at 10 µM","-23.2 ± 0.6 mV at 1000 µM;
-21.3 ± 0.3 mV at 10 µM",crustacean,Chydorus sphaericus,"0.01M 3-morpholino propane sulfonic acid buffer (pH 7.0) in a reconstituted medium consisting of 1.36mM Ca(NO3)2, 0.73mM Mg(NO3)2, 1.19mM NaNO3, and 0.20mM KNO3",48 h,room temperature,,immobilization,EC50,0.28 (96%CI 0.15-0.41) µM,,The contribution of Ag+ to nAg toxicity was dependent on the aquatic organisms from different trophic levels.,,"Wang, Zhuang; Chen, Jingwen; Li, Xuehua; Shao, Jianping; Peijnenburg, Willie J. G. M.",Aquatic toxicity of nanosilver colloids to different trophic organisms: Contributions of particles and free silver ion,ENVIRONMENTAL TOXICOLOGY AND CHEMISTRY,31,10,2408,2413,2012,,,,,,,,,,,,,,,,,,,,,,,,,,,,,,,,,,,,,,,,,,,,,,,,,,,,,,,,,,,,,,,,,,,,,,,,,,,,,,,,,,,,,,,,,,,,,,,,,,,,,,,,,,,,,,,,,,,,,,,,,,,,,,,,,,,,,,,,,,,,,,,,,,,,,,,,,,,,,,,,,,,,,,,,,,,,,,,,,,,,,,,,,,,,,,,,,,,,,,,,,,,,,,,,,
Ag,7440-22-4,"Nanostructured & Amorphous Materials, stock colloid in MilliQ water, sonicated (120 W output power, 47 kHz) for 5 h",spherical,noncoated,35,,99.5% purity,30-50,,"0.01M 3-morpholino propane sulfonic acid buffer (pH 7.0) in a reconstituted medium consisting of 1.36mM Ca(NO3)2, 0.73mM Mg(NO3)2, 1.19mM NaNO3, and 0.20mM KNO3",NTA,"mean 189 nm, mode 145 nm at 1000 µM;
mean 225 nm, mode 210 nm at 10 µM","2-3% at 1000 µM;
2-12% at 10 µM","-23.2 ± 0.6 mV at 1000 µM;
-21.3 ± 0.3 mV at 10 µM",fish,Danio rerio,"0.01M 3-morpholino propane sulfonic acid buffer (pH 7.0) in a reconstituted medium consisting of 1.36mM Ca(NO3)2, 0.73mM Mg(NO3)2, 1.19mM NaNO3, and 0.20mM KNO3",96 h,26 ± 1 °C,,development score,EC50,1.61 (96%CI 0.79-2.06) µM,,The contribution of Ag+ to nAg toxicity was dependent on the aquatic organisms from different trophic levels.,,"Wang, Zhuang; Chen, Jingwen; Li, Xuehua; Shao, Jianping; Peijnenburg, Willie J. G. M.",Aquatic toxicity of nanosilver colloids to different trophic organisms: Contributions of particles and free silver ion,ENVIRONMENTAL TOXICOLOGY AND CHEMISTRY,31,10,2408,2413,2012,,,,,,,,,,,,,,,,,,,,,,,,,,,,,,,,,,,,,,,,,,,,,,,,,,,,,,,,,,,,,,,,,,,,,,,,,,,,,,,,,,,,,,,,,,,,,,,,,,,,,,,,,,,,,,,,,,,,,,,,,,,,,,,,,,,,,,,,,,,,,,,,,,,,,,,,,,,,,,,,,,,,,,,,,,,,,,,,,,,,,,,,,,,,,,,,,,,,,,,,,,,,,,,,,
Ag,7440-22-4,"Joint Research Centre of the European Union, stock colloid in MilliQ water, sonicated (120 W output power, 47 kHz) for 5 h",spherical,dispersant polyoxyethylene glycerol trioleate and polyoxyethylene (20) sorbitan monolaurate (Tween 20),15  (90% <20 ),,10.16% w/w,,,"0.01M 3-morpholino propane sulfonic acid buffer (pH 7.0) in a reconstituted medium consisting of 1.36mM Ca(NO3)2, 0.73mM Mg(NO3)2, 1.19mM NaNO3, and 0.20mM KNO3",NTA,"mean 115 nm, mode 95 nm at 1000 µM;
mean 200 nm, mode 210 nm at 10 µM","5-11% at 1000 µM;
1-2% at 10 µM","-10.3 ± 1.0 mV at 1000 µM;
-13.9 ± 3.0 mV at 10 µM",algae,Raphidocelis subcapitata,"0.01M 3-morpholino propane sulfonic acid buffer (pH 7.0) in a reconstituted medium consisting of 1.36mM Ca(NO3)2, 0.73mM Mg(NO3)2, 1.19mM NaNO3, and 0.20mM KNO3",4.5 h,,,Inhibition of the photosynthetic efficiency,EC50,8.31 (96%CI 4.98-12.01) µM,,The contribution of Ag+ to nAg toxicity was dependent on the aquatic organisms from different trophic levels.,,"Wang, Zhuang; Chen, Jingwen; Li, Xuehua; Shao, Jianping; Peijnenburg, Willie J. G. M.",Aquatic toxicity of nanosilver colloids to different trophic organisms: Contributions of particles and free silver ion,ENVIRONMENTAL TOXICOLOGY AND CHEMISTRY,31,10,2408,2413,2012,,,,,,,,,,,,,,,,,,,,,,,,,,,,,,,,,,,,,,,,,,,,,,,,,,,,,,,,,,,,,,,,,,,,,,,,,,,,,,,,,,,,,,,,,,,,,,,,,,,,,,,,,,,,,,,,,,,,,,,,,,,,,,,,,,,,,,,,,,,,,,,,,,,,,,,,,,,,,,,,,,,,,,,,,,,,,,,,,,,,,,,,,,,,,,,,,,,,,,,,,,,,,,,,,
Ag,7440-22-4,"Joint Research Centre of the European Union, stock colloid in MilliQ water, sonicated (120 W output power, 47 kHz) for 5 h",spherical,dispersant polyoxyethylene glycerol trioleate and polyoxyethylene (20) sorbitan monolaurate (Tween 20),15  (90% <20 ),,10.16% w/w,,,"0.01M 3-morpholino propane sulfonic acid buffer (pH 7.0) in a reconstituted medium consisting of 1.36mM Ca(NO3)2, 0.73mM Mg(NO3)2, 1.19mM NaNO3, and 0.20mM KNO3",NTA,"mean 115 nm, mode 95 nm at 1000 µM;
mean 200 nm, mode 210 nm at 10 µM","5-11% at 1000 µM;
1-2% at 10 µM","-10.3 ± 1.0 mV at 1000 µM;
-13.9 ± 3.0 mV at 10 µM",crustacean,Chydorus sphaericus,"0.01M 3-morpholino propane sulfonic acid buffer (pH 7.0) in a reconstituted medium consisting of 1.36mM Ca(NO3)2, 0.73mM Mg(NO3)2, 1.19mM NaNO3, and 0.20mM KNO3",48 h,room temperature,,immobilization,EC50,0.08 (96%CI 0.07-0.08) µM,,The contribution of Ag+ to nAg toxicity was dependent on the aquatic organisms from different trophic levels.,,"Wang, Zhuang; Chen, Jingwen; Li, Xuehua; Shao, Jianping; Peijnenburg, Willie J. G. M.",Aquatic toxicity of nanosilver colloids to different trophic organisms: Contributions of particles and free silver ion,ENVIRONMENTAL TOXICOLOGY AND CHEMISTRY,31,10,2408,2413,2012,,,,,,,,,,,,,,,,,,,,,,,,,,,,,,,,,,,,,,,,,,,,,,,,,,,,,,,,,,,,,,,,,,,,,,,,,,,,,,,,,,,,,,,,,,,,,,,,,,,,,,,,,,,,,,,,,,,,,,,,,,,,,,,,,,,,,,,,,,,,,,,,,,,,,,,,,,,,,,,,,,,,,,,,,,,,,,,,,,,,,,,,,,,,,,,,,,,,,,,,,,,,,,,,,
Ag,7440-22-4,"Joint Research Centre of the European Union, stock colloid in MilliQ water, sonicated (120 W output power, 47 kHz) for 5 h",spherical,dispersant polyoxyethylene glycerol trioleate and polyoxyethylene (20) sorbitan monolaurate (Tween 20),15  (90% <20 ),,10.16% w/w,,,"0.01M 3-morpholino propane sulfonic acid buffer (pH 7.0) in a reconstituted medium consisting of 1.36mM Ca(NO3)2, 0.73mM Mg(NO3)2, 1.19mM NaNO3, and 0.20mM KNO3",NTA,"mean 115 nm, mode 95 nm at 1000 µM;
mean 200 nm, mode 210 nm at 10 µM","5-11% at 1000 µM;
1-2% at 10 µM","-10.3 ± 1.0 mV at 1000 µM;
-13.9 ± 3.0 mV at 10 µM",fish,Danio rerio,"0.01M 3-morpholino propane sulfonic acid buffer (pH 7.0) in a reconstituted medium consisting of 1.36mM Ca(NO3)2, 0.73mM Mg(NO3)2, 1.19mM NaNO3, and 0.20mM KNO3",96 h,26 ± 1 °C,,development score,EC50,0.78 (96%CI 0.67-0.85) µM,,The contribution of Ag+ to nAg toxicity was dependent on the aquatic organisms from different trophic levels.,,"Wang, Zhuang; Chen, Jingwen; Li, Xuehua; Shao, Jianping; Peijnenburg, Willie J. G. M.",Aquatic toxicity of nanosilver colloids to different trophic organisms: Contributions of particles and free silver ion,ENVIRONMENTAL TOXICOLOGY AND CHEMISTRY,31,10,2408,2413,2012,,,,,,,,,,,,,,,,,,,,,,,,,,,,,,,,,,,,,,,,,,,,,,,,,,,,,,,,,,,,,,,,,,,,,,,,,,,,,,,,,,,,,,,,,,,,,,,,,,,,,,,,,,,,,,,,,,,,,,,,,,,,,,,,,,,,,,,,,,,,,,,,,,,,,,,,,,,,,,,,,,,,,,,,,,,,,,,,,,,,,,,,,,,,,,,,,,,,,,,,,,,,,,,,,
Ag,7440-22-4,"Nanostructured & Amorphous Materials, stock colloid in MilliQ water, sonicated (120 W output power, 47 kHz) for 5 h",spherical,polyvinylpyrrolidone (PVP),80,,99.9% purity,,w/~0.3% PVP,"0.01M 3-morpholino propane sulfonic acid buffer (pH 7.0) in a reconstituted medium consisting of 1.36mM Ca(NO3)2, 0.73mM Mg(NO3)2, 1.19mM NaNO3, and 0.20mM KNO3",NTA,"mean 196 nm, mode 113 nm at 1000 µM;
mean 310 nm, mode 270 nm at 10 µM","1-5% at 1000 µM;
2-25% at 10 µM","-24.1 ± 1.2 mV at 1000 µM;
-20.6 ± 1.5 mV at 10 µM",algae,Raphidocelis subcapitata,"0.01M 3-morpholino propane sulfonic acid buffer (pH 7.0) in a reconstituted medium consisting of 1.36mM Ca(NO3)2, 0.73mM Mg(NO3)2, 1.19mM NaNO3, and 0.20mM KNO3",4.5 h,,,Inhibition of the photosynthetic efficiency,EC50,37.14 (96%CI 33.17-39.81) µM,,The contribution of Ag+ to nAg toxicity was dependent on the aquatic organisms from different trophic levels.,,"Wang, Zhuang; Chen, Jingwen; Li, Xuehua; Shao, Jianping; Peijnenburg, Willie J. G. M.",Aquatic toxicity of nanosilver colloids to different trophic organisms: Contributions of particles and free silver ion,ENVIRONMENTAL TOXICOLOGY AND CHEMISTRY,31,10,2408,2413,2012,,,,,,,,,,,,,,,,,,,,,,,,,,,,,,,,,,,,,,,,,,,,,,,,,,,,,,,,,,,,,,,,,,,,,,,,,,,,,,,,,,,,,,,,,,,,,,,,,,,,,,,,,,,,,,,,,,,,,,,,,,,,,,,,,,,,,,,,,,,,,,,,,,,,,,,,,,,,,,,,,,,,,,,,,,,,,,,,,,,,,,,,,,,,,,,,,,,,,,,,,,,,,,,,,
Ag,7440-22-4,"Nanostructured & Amorphous Materials, stock colloid in MilliQ water, sonicated (120 W output power, 47 kHz) for 5 h",spherical,polyvinylpyrrolidone (PVP),80,,99.9% purity,,w/~0.3% PVP,"0.01M 3-morpholino propane sulfonic acid buffer (pH 7.0) in a reconstituted medium consisting of 1.36mM Ca(NO3)2, 0.73mM Mg(NO3)2, 1.19mM NaNO3, and 0.20mM KNO3",NTA,"mean 196 nm, mode 113 nm at 1000 µM;
mean 310 nm, mode 270 nm at 10 µM","1-5% at 1000 µM;
2-25% at 10 µM","-24.1 ± 1.2 mV at 1000 µM;
-20.6 ± 1.5 mV at 10 µM",crustacean,Chydorus sphaericus,"0.01M 3-morpholino propane sulfonic acid buffer (pH 7.0) in a reconstituted medium consisting of 1.36mM Ca(NO3)2, 0.73mM Mg(NO3)2, 1.19mM NaNO3, and 0.20mM KNO3",48 h,room temperature,,immobilization,EC50,0.12 (96%CI 0.11-0.13) µM,,The contribution of Ag+ to nAg toxicity was dependent on the aquatic organisms from different trophic levels.,,"Wang, Zhuang; Chen, Jingwen; Li, Xuehua; Shao, Jianping; Peijnenburg, Willie J. G. M.",Aquatic toxicity of nanosilver colloids to different trophic organisms: Contributions of particles and free silver ion,ENVIRONMENTAL TOXICOLOGY AND CHEMISTRY,31,10,2408,2413,2012,,,,,,,,,,,,,,,,,,,,,,,,,,,,,,,,,,,,,,,,,,,,,,,,,,,,,,,,,,,,,,,,,,,,,,,,,,,,,,,,,,,,,,,,,,,,,,,,,,,,,,,,,,,,,,,,,,,,,,,,,,,,,,,,,,,,,,,,,,,,,,,,,,,,,,,,,,,,,,,,,,,,,,,,,,,,,,,,,,,,,,,,,,,,,,,,,,,,,,,,,,,,,,,,,
Ag,7440-22-4,"Nanostructured & Amorphous Materials, stock colloid in MilliQ water, sonicated (120 W output power, 47 kHz) for 5 h",spherical,polyvinylpyrrolidone (PVP),80,,99.9% purity,,w/~0.3% PVP,"0.01M 3-morpholino propane sulfonic acid buffer (pH 7.0) in a reconstituted medium consisting of 1.36mM Ca(NO3)2, 0.73mM Mg(NO3)2, 1.19mM NaNO3, and 0.20mM KNO3",NTA,"mean 196 nm, mode 113 nm at 1000 µM;
mean 310 nm, mode 270 nm at 10 µM","1-5% at 1000 µM;
2-25% at 10 µM","-24.1 ± 1.2 mV at 1000 µM;
-20.6 ± 1.5 mV at 10 µM",fish,Danio rerio,"0.01M 3-morpholino propane sulfonic acid buffer (pH 7.0) in a reconstituted medium consisting of 1.36mM Ca(NO3)2, 0.73mM Mg(NO3)2, 1.19mM NaNO3, and 0.20mM KNO3",96 h,26 ± 1 °C,,development score,EC50,1.36 (96%CI 1.00-1.64) µM,,The contribution of Ag+ to nAg toxicity was dependent on the aquatic organisms from different trophic levels.,,"Wang, Zhuang; Chen, Jingwen; Li, Xuehua; Shao, Jianping; Peijnenburg, Willie J. G. M.",Aquatic toxicity of nanosilver colloids to different trophic organisms: Contributions of particles and free silver ion,ENVIRONMENTAL TOXICOLOGY AND CHEMISTRY,31,10,2408,2413,2012,,,,,,,,,,,,,,,,,,,,,,,,,,,,,,,,,,,,,,,,,,,,,,,,,,,,,,,,,,,,,,,,,,,,,,,,,,,,,,,,,,,,,,,,,,,,,,,,,,,,,,,,,,,,,,,,,,,,,,,,,,,,,,,,,,,,,,,,,,,,,,,,,,,,,,,,,,,,,,,,,,,,,,,,,,,,,,,,,,,,,,,,,,,,,,,,,,,,,,,,,,,,,,,,,
Ag,7440-22-4,"Provided in a solution of MilliQ water by the University of Manchester, UK",spherical,polyvinylpyrrolidone (PVP),"7  (48% <5, 30% 5-10 )",,,,,"non-enriched natural seawater (ISO14669:1999), collected from 60 m depth at Solbergstrand, Norway, salinity 34‰",DLS,76.4 ± 39.2 at 100 µg/L,,-39.17 mV in MilliQ water,copepod,Tisbe battagliai,"non-enriched natural seawater (ISO14669:1999), collected from 60 m depth at Solbergstrand, Norway, salinity 34‰",24h,20 ± 2 °C,16-h/8-h light/dark cycle,mortality,NOEC,3.2 µg/L,,"The higher toxicity of silver ENPs compared to ionic silver,
may be indicative of a potential particle specific mode of action on the toxicity",,"Macken, Ailbhe; Byrne, Hugh J.; Thomas, Kevin V.",Effects of salinity on the toxicity of ionic silver and Ag-PVP nanoparticles to Tisbe battagliai and Ceramium tenuicorne,ECOTOXICOLOGY AND ENVIRONMENTAL SAFETY,86,,101,110,2012,,,,,,,,,,,,,,,,,,,,,,,,,,,,,,,,,,,,,,,,,,,,,,,,,,,,,,,,,,,,,,,,,,,,,,,,,,,,,,,,,,,,,,,,,,,,,,,,,,,,,,,,,,,,,,,,,,,,,,,,,,,,,,,,,,,,,,,,,,,,,,,,,,,,,,,,,,,,,,,,,,,,,,,,,,,,,,,,,,,,,,,,,,,,,,,,,,,,,,,,,,,,,,,,,
Ag,7440-22-4,"Provided in a solution of MilliQ water by the University of Manchester, UK",spherical,polyvinylpyrrolidone (PVP),"7  (48% <5, 30% 5-10 )",,,,,"non-enriched natural seawater (ISO14669:1999), collected from 60 m depth at Solbergstrand, Norway, salinity 34‰",DLS,76.4 ± 39.2 at 100 µg/L,,-39.17 mV in MilliQ water,copepod,Tisbe battagliai,"non-enriched natural seawater (ISO14669:1999), collected from 60 m depth at Solbergstrand, Norway, salinity 34‰",24h,20 ± 2 °C,16-h/8-h light/dark cycle,mortality,LOEC,5.6 µg/L,,"The higher toxicity of silver ENPs compared to ionic silver,
may be indicative of a potential particle specific mode of action on the toxicity",,"Macken, Ailbhe; Byrne, Hugh J.; Thomas, Kevin V.",Effects of salinity on the toxicity of ionic silver and Ag-PVP nanoparticles to Tisbe battagliai and Ceramium tenuicorne,ECOTOXICOLOGY AND ENVIRONMENTAL SAFETY,86,,101,110,2012,,,,,,,,,,,,,,,,,,,,,,,,,,,,,,,,,,,,,,,,,,,,,,,,,,,,,,,,,,,,,,,,,,,,,,,,,,,,,,,,,,,,,,,,,,,,,,,,,,,,,,,,,,,,,,,,,,,,,,,,,,,,,,,,,,,,,,,,,,,,,,,,,,,,,,,,,,,,,,,,,,,,,,,,,,,,,,,,,,,,,,,,,,,,,,,,,,,,,,,,,,,,,,,,,
Ag,7440-22-4,"Provided in a solution of MilliQ water by the University of Manchester, UK",spherical,polyvinylpyrrolidone (PVP),"7  (48% <5, 30% 5-10 )",,,,,"non-enriched natural seawater (ISO14669:1999), collected from 60 m depth at Solbergstrand, Norway, salinity 34‰",DLS,76.4 ± 39.2 at 100 µg/L,,-39.17 mV in MilliQ water,copepod,Tisbe battagliai,"non-enriched natural seawater (ISO14669:1999), collected from 60 m depth at Solbergstrand, Norway, salinity 34‰",24h,20 ± 2 °C,16-h/8-h light/dark cycle,mortality,EC10,3.8 (95%CI 2.4-5.6) µg/L,,"The higher toxicity of silver ENPs compared to ionic silver,
may be indicative of a potential particle specific mode of action on the toxicity",,"Macken, Ailbhe; Byrne, Hugh J.; Thomas, Kevin V.",Effects of salinity on the toxicity of ionic silver and Ag-PVP nanoparticles to Tisbe battagliai and Ceramium tenuicorne,ECOTOXICOLOGY AND ENVIRONMENTAL SAFETY,86,,101,110,2012,,,,,,,,,,,,,,,,,,,,,,,,,,,,,,,,,,,,,,,,,,,,,,,,,,,,,,,,,,,,,,,,,,,,,,,,,,,,,,,,,,,,,,,,,,,,,,,,,,,,,,,,,,,,,,,,,,,,,,,,,,,,,,,,,,,,,,,,,,,,,,,,,,,,,,,,,,,,,,,,,,,,,,,,,,,,,,,,,,,,,,,,,,,,,,,,,,,,,,,,,,,,,,,,,
Ag,7440-22-4,"Provided in a solution of MilliQ water by the University of Manchester, UK",spherical,polyvinylpyrrolidone (PVP),"7  (48% <5, 30% 5-10 )",,,,,"non-enriched natural seawater (ISO14669:1999), collected from 60 m depth at Solbergstrand, Norway, salinity 34‰",DLS,76.4 ± 39.2 at 100 µg/L,,-39.17 mV in MilliQ water,copepod,Tisbe battagliai,"non-enriched natural seawater (ISO14669:1999), collected from 60 m depth at Solbergstrand, Norway, salinity 34‰",24h,20 ± 2 °C,16-h/8-h light/dark cycle,mortality,EC50,30.8 (95%CI 26.2-35.7) µg/L,,"The higher toxicity of silver ENPs compared to ionic silver,
may be indicative of a potential particle specific mode of action on the toxicity",,"Macken, Ailbhe; Byrne, Hugh J.; Thomas, Kevin V.",Effects of salinity on the toxicity of ionic silver and Ag-PVP nanoparticles to Tisbe battagliai and Ceramium tenuicorne,ECOTOXICOLOGY AND ENVIRONMENTAL SAFETY,86,,101,110,2012,,,,,,,,,,,,,,,,,,,,,,,,,,,,,,,,,,,,,,,,,,,,,,,,,,,,,,,,,,,,,,,,,,,,,,,,,,,,,,,,,,,,,,,,,,,,,,,,,,,,,,,,,,,,,,,,,,,,,,,,,,,,,,,,,,,,,,,,,,,,,,,,,,,,,,,,,,,,,,,,,,,,,,,,,,,,,,,,,,,,,,,,,,,,,,,,,,,,,,,,,,,,,,,,,
Ag,7440-22-4,"Provided in a solution of MilliQ water by the University of Manchester, UK",spherical,polyvinylpyrrolidone (PVP),"7  (48% <5, 30% 5-10 )",,,,,"non-enriched natural seawater (ISO14669:1999), collected from 60 m depth at Solbergstrand, Norway, salinity 34‰",DLS,76.4 ± 39.2 at 100 µg/L,,-39.17 mV in MilliQ water,copepod,Tisbe battagliai,"non-enriched natural seawater (ISO14669:1999), collected from 60 m depth at Solbergstrand, Norway, salinity 34‰",48 h,20 ± 2 °C,16-h/8-h light/dark cycle,mortality,NOEC,3.2 µg/L,,"The higher toxicity of silver ENPs compared to ionic silver,
may be indicative of a potential particle specific mode of action on the toxicity",,"Macken, Ailbhe; Byrne, Hugh J.; Thomas, Kevin V.",Effects of salinity on the toxicity of ionic silver and Ag-PVP nanoparticles to Tisbe battagliai and Ceramium tenuicorne,ECOTOXICOLOGY AND ENVIRONMENTAL SAFETY,86,,101,110,2012,,,,,,,,,,,,,,,,,,,,,,,,,,,,,,,,,,,,,,,,,,,,,,,,,,,,,,,,,,,,,,,,,,,,,,,,,,,,,,,,,,,,,,,,,,,,,,,,,,,,,,,,,,,,,,,,,,,,,,,,,,,,,,,,,,,,,,,,,,,,,,,,,,,,,,,,,,,,,,,,,,,,,,,,,,,,,,,,,,,,,,,,,,,,,,,,,,,,,,,,,,,,,,,,,
Ag,7440-22-4,"Provided in a solution of MilliQ water by the University of Manchester, UK",spherical,polyvinylpyrrolidone (PVP),"7  (48% <5, 30% 5-10 )",,,,,"non-enriched natural seawater (ISO14669:1999), collected from 60 m depth at Solbergstrand, Norway, salinity 34‰",DLS,76.4 ± 39.2 at 100 µg/L,,-39.17 mV in MilliQ water,copepod,Tisbe battagliai,"non-enriched natural seawater (ISO14669:1999), collected from 60 m depth at Solbergstrand, Norway, salinity 34‰",48 h,20 ± 2 °C,16-h/8-h light/dark cycle,mortality,LOEC,5.6 µg/L,,"The higher toxicity of silver ENPs compared to ionic silver,
may be indicative of a potential particle specific mode of action on the toxicity",,"Macken, Ailbhe; Byrne, Hugh J.; Thomas, Kevin V.",Effects of salinity on the toxicity of ionic silver and Ag-PVP nanoparticles to Tisbe battagliai and Ceramium tenuicorne,ECOTOXICOLOGY AND ENVIRONMENTAL SAFETY,86,,101,110,2012,,,,,,,,,,,,,,,,,,,,,,,,,,,,,,,,,,,,,,,,,,,,,,,,,,,,,,,,,,,,,,,,,,,,,,,,,,,,,,,,,,,,,,,,,,,,,,,,,,,,,,,,,,,,,,,,,,,,,,,,,,,,,,,,,,,,,,,,,,,,,,,,,,,,,,,,,,,,,,,,,,,,,,,,,,,,,,,,,,,,,,,,,,,,,,,,,,,,,,,,,,,,,,,,,
Ag,7440-22-4,"Provided in a solution of MilliQ water by the University of Manchester, UK",spherical,polyvinylpyrrolidone (PVP),"7  (48% <5, 30% 5-10 )",,,,,"non-enriched natural seawater (ISO14669:1999), collected from 60 m depth at Solbergstrand, Norway, salinity 34‰",DLS,76.4 ± 39.2 at 100 µg/L,,-39.17 mV in MilliQ water,copepod,Tisbe battagliai,"non-enriched natural seawater (ISO14669:1999), collected from 60 m depth at Solbergstrand, Norway, salinity 34‰",48 h,20 ± 2 °C,16-h/8-h light/dark cycle,mortality,EC10,0.9 (95%CI 0.6-1.7) µg/L,,"The higher toxicity of silver ENPs compared to ionic silver,
may be indicative of a potential particle specific mode of action on the toxicity",,"Macken, Ailbhe; Byrne, Hugh J.; Thomas, Kevin V.",Effects of salinity on the toxicity of ionic silver and Ag-PVP nanoparticles to Tisbe battagliai and Ceramium tenuicorne,ECOTOXICOLOGY AND ENVIRONMENTAL SAFETY,86,,101,110,2012,,,,,,,,,,,,,,,,,,,,,,,,,,,,,,,,,,,,,,,,,,,,,,,,,,,,,,,,,,,,,,,,,,,,,,,,,,,,,,,,,,,,,,,,,,,,,,,,,,,,,,,,,,,,,,,,,,,,,,,,,,,,,,,,,,,,,,,,,,,,,,,,,,,,,,,,,,,,,,,,,,,,,,,,,,,,,,,,,,,,,,,,,,,,,,,,,,,,,,,,,,,,,,,,,
Ag,7440-22-4,"Provided in a solution of MilliQ water by the University of Manchester, UK",spherical,polyvinylpyrrolidone (PVP),"7  (48% <5, 30% 5-10 )",,,,,"non-enriched natural seawater (ISO14669:1999), collected from 60 m depth at Solbergstrand, Norway, salinity 34‰",DLS,76.4 ± 39.2 at 100 µg/L,,-39.17 mV in MilliQ water,copepod,Tisbe battagliai,"non-enriched natural seawater (ISO14669:1999), collected from 60 m depth at Solbergstrand, Norway, salinity 34‰",48 h,20 ± 2 °C,16-h/8-h light/dark cycle,mortality,EC50,7.9 (95%CI 6.2-10.3) µg/L,,"The higher toxicity of silver ENPs compared to ionic silver,
may be indicative of a potential particle specific mode of action on the toxicity",,"Macken, Ailbhe; Byrne, Hugh J.; Thomas, Kevin V.",Effects of salinity on the toxicity of ionic silver and Ag-PVP nanoparticles to Tisbe battagliai and Ceramium tenuicorne,ECOTOXICOLOGY AND ENVIRONMENTAL SAFETY,86,,101,110,2012,,,,,,,,,,,,,,,,,,,,,,,,,,,,,,,,,,,,,,,,,,,,,,,,,,,,,,,,,,,,,,,,,,,,,,,,,,,,,,,,,,,,,,,,,,,,,,,,,,,,,,,,,,,,,,,,,,,,,,,,,,,,,,,,,,,,,,,,,,,,,,,,,,,,,,,,,,,,,,,,,,,,,,,,,,,,,,,,,,,,,,,,,,,,,,,,,,,,,,,,,,,,,,,,,
Ag,7440-22-4,"Provided in a solution of MilliQ water by the University of Manchester, UK",spherical,polyvinylpyrrolidone (PVP),"7  (48% <5, 30% 5-10 )",,,,,"enriched algal media (ISO10710:2010), salinity CT10‰",DLS,149 ± 29.8 at 100 µg/L,,-8.68 mV,red algae,Ceramium tenuicorne,"enriched algal media (ISO10710:2010), salinity CT10‰",7 days,22 ± 2 °C,"continuous light source, intensity 70 ± 10% µmol/m2/s",growth inhibition,NOEC,100 µg/L,,,,"Macken, Ailbhe; Byrne, Hugh J.; Thomas, Kevin V.",Effects of salinity on the toxicity of ionic silver and Ag-PVP nanoparticles to Tisbe battagliai and Ceramium tenuicorne,ECOTOXICOLOGY AND ENVIRONMENTAL SAFETY,86,,101,110,2012,,,,,,,,,,,,,,,,,,,,,,,,,,,,,,,,,,,,,,,,,,,,,,,,,,,,,,,,,,,,,,,,,,,,,,,,,,,,,,,,,,,,,,,,,,,,,,,,,,,,,,,,,,,,,,,,,,,,,,,,,,,,,,,,,,,,,,,,,,,,,,,,,,,,,,,,,,,,,,,,,,,,,,,,,,,,,,,,,,,,,,,,,,,,,,,,,,,,,,,,,,,,,,,,,
Ag,7440-22-4,"Provided in a solution of MilliQ water by the University of Manchester, UK",spherical,polyvinylpyrrolidone (PVP),"7  (48% <5, 30% 5-10 )",,,,,"enriched algal media (ISO10710:2010), salinity CT10‰",DLS,149 ± 29.8 at 100 µg/L,,-8.68 mV,red algae,Ceramium tenuicorne,"enriched algal media (ISO10710:2010), salinity CT10‰",7 days,22 ± 2 °C,"continuous light source, intensity 70 ± 10% µmol/m2/s",growth inhibition,LOEC,500 µg/L,,,,"Macken, Ailbhe; Byrne, Hugh J.; Thomas, Kevin V.",Effects of salinity on the toxicity of ionic silver and Ag-PVP nanoparticles to Tisbe battagliai and Ceramium tenuicorne,ECOTOXICOLOGY AND ENVIRONMENTAL SAFETY,86,,101,110,2012,,,,,,,,,,,,,,,,,,,,,,,,,,,,,,,,,,,,,,,,,,,,,,,,,,,,,,,,,,,,,,,,,,,,,,,,,,,,,,,,,,,,,,,,,,,,,,,,,,,,,,,,,,,,,,,,,,,,,,,,,,,,,,,,,,,,,,,,,,,,,,,,,,,,,,,,,,,,,,,,,,,,,,,,,,,,,,,,,,,,,,,,,,,,,,,,,,,,,,,,,,,,,,,,,
Ag,7440-22-4,"Provided in a solution of MilliQ water by the University of Manchester, UK",spherical,polyvinylpyrrolidone (PVP),"7  (48% <5, 30% 5-10 )",,,,,"enriched algal media (ISO10710:2010), salinity CT10‰",DLS,149 ± 29.8 at 100 µg/L,,-8.68 mV,red algae,Ceramium tenuicorne,"enriched algal media (ISO10710:2010), salinity CT10‰",7 days,22 ± 2 °C,"continuous light source, intensity 70 ± 10% µmol/m2/s",growth inhibition,EC10,32.5 (95%CI 4.0-129.6) µg/L,,,,"Macken, Ailbhe; Byrne, Hugh J.; Thomas, Kevin V.",Effects of salinity on the toxicity of ionic silver and Ag-PVP nanoparticles to Tisbe battagliai and Ceramium tenuicorne,ECOTOXICOLOGY AND ENVIRONMENTAL SAFETY,86,,101,110,2012,,,,,,,,,,,,,,,,,,,,,,,,,,,,,,,,,,,,,,,,,,,,,,,,,,,,,,,,,,,,,,,,,,,,,,,,,,,,,,,,,,,,,,,,,,,,,,,,,,,,,,,,,,,,,,,,,,,,,,,,,,,,,,,,,,,,,,,,,,,,,,,,,,,,,,,,,,,,,,,,,,,,,,,,,,,,,,,,,,,,,,,,,,,,,,,,,,,,,,,,,,,,,,,,,
Ag,7440-22-4,"Provided in a solution of MilliQ water by the University of Manchester, UK",spherical,polyvinylpyrrolidone (PVP),"7  (48% <5, 30% 5-10 )",,,,,"enriched algal media (ISO10710:2010), salinity CT10‰",DLS,149 ± 29.8 at 100 µg/L,,-8.68 mV,red algae,Ceramium tenuicorne,"enriched algal media (ISO10710:2010), salinity CT10‰",7 days,22 ± 2 °C,"continuous light source, intensity 70 ± 10% µmol/m2/s",growth inhibition,EC50,2120.4 (95%CI 1199.9-3316.8) µg/L,,,,"Macken, Ailbhe; Byrne, Hugh J.; Thomas, Kevin V.",Effects of salinity on the toxicity of ionic silver and Ag-PVP nanoparticles to Tisbe battagliai and Ceramium tenuicorne,ECOTOXICOLOGY AND ENVIRONMENTAL SAFETY,86,,101,110,2012,,,,,,,,,,,,,,,,,,,,,,,,,,,,,,,,,,,,,,,,,,,,,,,,,,,,,,,,,,,,,,,,,,,,,,,,,,,,,,,,,,,,,,,,,,,,,,,,,,,,,,,,,,,,,,,,,,,,,,,,,,,,,,,,,,,,,,,,,,,,,,,,,,,,,,,,,,,,,,,,,,,,,,,,,,,,,,,,,,,,,,,,,,,,,,,,,,,,,,,,,,,,,,,,,
Ag,7440-22-4,"Provided in a solution of MilliQ water by the University of Manchester, UK",spherical,polyvinylpyrrolidone (PVP),"7  (48% <5, 30% 5-10 )",,,,,"enriched algal media (ISO10710:2010), salinity CT20‰",DLS,57.3 ± 3.2 at 100 µg/L,,10.32 mV,red algae,Ceramium tenuicorne,"enriched algal media (ISO10710:2010), salinity CT20‰",7 days,22 ± 2 °C,"continuous light source, intensity 70 ± 10% µmol/m2/s",growth inhibition,NOEC,50 µg/L,,,,"Macken, Ailbhe; Byrne, Hugh J.; Thomas, Kevin V.",Effects of salinity on the toxicity of ionic silver and Ag-PVP nanoparticles to Tisbe battagliai and Ceramium tenuicorne,ECOTOXICOLOGY AND ENVIRONMENTAL SAFETY,86,,101,110,2012,,,,,,,,,,,,,,,,,,,,,,,,,,,,,,,,,,,,,,,,,,,,,,,,,,,,,,,,,,,,,,,,,,,,,,,,,,,,,,,,,,,,,,,,,,,,,,,,,,,,,,,,,,,,,,,,,,,,,,,,,,,,,,,,,,,,,,,,,,,,,,,,,,,,,,,,,,,,,,,,,,,,,,,,,,,,,,,,,,,,,,,,,,,,,,,,,,,,,,,,,,,,,,,,,
Ag,7440-22-4,"Provided in a solution of MilliQ water by the University of Manchester, UK",spherical,polyvinylpyrrolidone (PVP),"7  (48% <5, 30% 5-10 )",,,,,"enriched algal media (ISO10710:2010), salinity CT20‰",DLS,57.3 ± 3.2 at 100 µg/L,,10.32 mV,red algae,Ceramium tenuicorne,"enriched algal media (ISO10710:2010), salinity CT20‰",7 days,22 ± 2 °C,"continuous light source, intensity 70 ± 10% µmol/m2/s",growth inhibition,LOEC,100 µg/L,,,,"Macken, Ailbhe; Byrne, Hugh J.; Thomas, Kevin V.",Effects of salinity on the toxicity of ionic silver and Ag-PVP nanoparticles to Tisbe battagliai and Ceramium tenuicorne,ECOTOXICOLOGY AND ENVIRONMENTAL SAFETY,86,,101,110,2012,,,,,,,,,,,,,,,,,,,,,,,,,,,,,,,,,,,,,,,,,,,,,,,,,,,,,,,,,,,,,,,,,,,,,,,,,,,,,,,,,,,,,,,,,,,,,,,,,,,,,,,,,,,,,,,,,,,,,,,,,,,,,,,,,,,,,,,,,,,,,,,,,,,,,,,,,,,,,,,,,,,,,,,,,,,,,,,,,,,,,,,,,,,,,,,,,,,,,,,,,,,,,,,,,
Ag,7440-22-4,"Provided in a solution of MilliQ water by the University of Manchester, UK",spherical,polyvinylpyrrolidone (PVP),"7  (48% <5, 30% 5-10 )",,,,,"enriched algal media (ISO10710:2010), salinity CT20‰",DLS,57.3 ± 3.2 at 100 µg/L,,10.32 mV,red algae,Ceramium tenuicorne,"enriched algal media (ISO10710:2010), salinity CT20‰",7 days,22 ± 2 °C,"continuous light source, intensity 70 ± 10% µmol/m2/s",growth inhibition,EC10,1.5 (95%CI 0.1-11.0) µg/L,,,,"Macken, Ailbhe; Byrne, Hugh J.; Thomas, Kevin V.",Effects of salinity on the toxicity of ionic silver and Ag-PVP nanoparticles to Tisbe battagliai and Ceramium tenuicorne,ECOTOXICOLOGY AND ENVIRONMENTAL SAFETY,86,,101,110,2012,,,,,,,,,,,,,,,,,,,,,,,,,,,,,,,,,,,,,,,,,,,,,,,,,,,,,,,,,,,,,,,,,,,,,,,,,,,,,,,,,,,,,,,,,,,,,,,,,,,,,,,,,,,,,,,,,,,,,,,,,,,,,,,,,,,,,,,,,,,,,,,,,,,,,,,,,,,,,,,,,,,,,,,,,,,,,,,,,,,,,,,,,,,,,,,,,,,,,,,,,,,,,,,,,
Ag,7440-22-4,"Provided in a solution of MilliQ water by the University of Manchester, UK",spherical,polyvinylpyrrolidone (PVP),"7  (48% <5, 30% 5-10 )",,,,,"enriched algal media (ISO10710:2010), salinity CT20‰",DLS,57.3 ± 3.2 at 100 µg/L,,10.32 mV,red algae,Ceramium tenuicorne,"enriched algal media (ISO10710:2010), salinity CT20‰",7 days,22 ± 2 °C,"continuous light source, intensity 70 ± 10% µmol/m2/s",growth inhibition,EC50,373.9 (95%CI 179.8-782.7) µg/L,,,,"Macken, Ailbhe; Byrne, Hugh J.; Thomas, Kevin V.",Effects of salinity on the toxicity of ionic silver and Ag-PVP nanoparticles to Tisbe battagliai and Ceramium tenuicorne,ECOTOXICOLOGY AND ENVIRONMENTAL SAFETY,86,,101,110,2012,,,,,,,,,,,,,,,,,,,,,,,,,,,,,,,,,,,,,,,,,,,,,,,,,,,,,,,,,,,,,,,,,,,,,,,,,,,,,,,,,,,,,,,,,,,,,,,,,,,,,,,,,,,,,,,,,,,,,,,,,,,,,,,,,,,,,,,,,,,,,,,,,,,,,,,,,,,,,,,,,,,,,,,,,,,,,,,,,,,,,,,,,,,,,,,,,,,,,,,,,,,,,,,,,
Ag,7440-22-4,"Provided in a solution of MilliQ water by the University of Manchester, UK",spherical,polyvinylpyrrolidone (PVP),"7  (48% <5, 30% 5-10 )",,,,,"enriched algal media (ISO10710:2010), salinity CT30‰",DLS,105.0 ± 18.5 at 100 µg/L,,-39.17 mV in MilliQ water,red algae,Ceramium tenuicorne,"enriched algal media (ISO10710:2010), salinity CT30‰",7 days,22 ± 2 °C,"continuous light source, intensity 70 ± 10% µmol/m2/s",growth inhibition,NOEC,5 µg/L,,,,"Macken, Ailbhe; Byrne, Hugh J.; Thomas, Kevin V.",Effects of salinity on the toxicity of ionic silver and Ag-PVP nanoparticles to Tisbe battagliai and Ceramium tenuicorne,ECOTOXICOLOGY AND ENVIRONMENTAL SAFETY,86,,101,110,2012,,,,,,,,,,,,,,,,,,,,,,,,,,,,,,,,,,,,,,,,,,,,,,,,,,,,,,,,,,,,,,,,,,,,,,,,,,,,,,,,,,,,,,,,,,,,,,,,,,,,,,,,,,,,,,,,,,,,,,,,,,,,,,,,,,,,,,,,,,,,,,,,,,,,,,,,,,,,,,,,,,,,,,,,,,,,,,,,,,,,,,,,,,,,,,,,,,,,,,,,,,,,,,,,,
Ag,7440-22-4,"Provided in a solution of MilliQ water by the University of Manchester, UK",spherical,polyvinylpyrrolidone (PVP),"7  (48% <5, 30% 5-10 )",,,,,"enriched algal media (ISO10710:2010), salinity CT30‰",DLS,105.0 ± 18.5 at 100 µg/L,,-39.17 mV in MilliQ water,red algae,Ceramium tenuicorne,"enriched algal media (ISO10710:2010), salinity CT30‰",7 days,22 ± 2 °C,"continuous light source, intensity 70 ± 10% µmol/m2/s",growth inhibition,LOEC,10 µg/L,,,,"Macken, Ailbhe; Byrne, Hugh J.; Thomas, Kevin V.",Effects of salinity on the toxicity of ionic silver and Ag-PVP nanoparticles to Tisbe battagliai and Ceramium tenuicorne,ECOTOXICOLOGY AND ENVIRONMENTAL SAFETY,86,,101,110,2012,,,,,,,,,,,,,,,,,,,,,,,,,,,,,,,,,,,,,,,,,,,,,,,,,,,,,,,,,,,,,,,,,,,,,,,,,,,,,,,,,,,,,,,,,,,,,,,,,,,,,,,,,,,,,,,,,,,,,,,,,,,,,,,,,,,,,,,,,,,,,,,,,,,,,,,,,,,,,,,,,,,,,,,,,,,,,,,,,,,,,,,,,,,,,,,,,,,,,,,,,,,,,,,,,
Ag,7440-22-4,"Provided in a solution of MilliQ water by the University of Manchester, UK",spherical,polyvinylpyrrolidone (PVP),"7  (48% <5, 30% 5-10 )",,,,,"enriched algal media (ISO10710:2010), salinity CT30‰",DLS,105.0 ± 18.5 at 100 µg/L,,-39.17 mV in MilliQ water,red algae,Ceramium tenuicorne,"enriched algal media (ISO10710:2010), salinity CT30‰",7 days,22 ± 2 °C,"continuous light source, intensity 70 ± 10% µmol/m2/s",growth inhibition,EC10,0.1 (95%CI 0.007-1.4) µg/L,,,,"Macken, Ailbhe; Byrne, Hugh J.; Thomas, Kevin V.",Effects of salinity on the toxicity of ionic silver and Ag-PVP nanoparticles to Tisbe battagliai and Ceramium tenuicorne,ECOTOXICOLOGY AND ENVIRONMENTAL SAFETY,86,,101,110,2012,,,,,,,,,,,,,,,,,,,,,,,,,,,,,,,,,,,,,,,,,,,,,,,,,,,,,,,,,,,,,,,,,,,,,,,,,,,,,,,,,,,,,,,,,,,,,,,,,,,,,,,,,,,,,,,,,,,,,,,,,,,,,,,,,,,,,,,,,,,,,,,,,,,,,,,,,,,,,,,,,,,,,,,,,,,,,,,,,,,,,,,,,,,,,,,,,,,,,,,,,,,,,,,,,
Ag,7440-22-4,"Provided in a solution of MilliQ water by the University of Manchester, UK",spherical,polyvinylpyrrolidone (PVP),"7  (48% <5, 30% 5-10 )",,,,,"enriched algal media (ISO10710:2010), salinity CT30‰",DLS,105.0 ± 18.5 at 100 µg/L,,-39.17 mV in MilliQ water,red algae,Ceramium tenuicorne,"enriched algal media (ISO10710:2010), salinity CT30‰",7 days,22 ± 2 °C,"continuous light source, intensity 70 ± 10% µmol/m2/s",growth inhibition,EC50,26.7 (95%CI 12.6-69.8) µg/L,,,,"Macken, Ailbhe; Byrne, Hugh J.; Thomas, Kevin V.",Effects of salinity on the toxicity of ionic silver and Ag-PVP nanoparticles to Tisbe battagliai and Ceramium tenuicorne,ECOTOXICOLOGY AND ENVIRONMENTAL SAFETY,86,,101,110,2012,,,,,,,,,,,,,,,,,,,,,,,,,,,,,,,,,,,,,,,,,,,,,,,,,,,,,,,,,,,,,,,,,,,,,,,,,,,,,,,,,,,,,,,,,,,,,,,,,,,,,,,,,,,,,,,,,,,,,,,,,,,,,,,,,,,,,,,,,,,,,,,,,,,,,,,,,,,,,,,,,,,,,,,,,,,,,,,,,,,,,,,,,,,,,,,,,,,,,,,,,,,,,,,,,
Ag,7440-22-4,"Sigma-Aldrich (St. Louis, MO, USA)",,,75-130  (average ~125 ),,99.5% purity,5.0,density 10.79 g/cc,water,,,,-4.86 mV,plant,Allium cepa,water,24 h,25 ± 1 °C; well aerated glass vials,,DNA damage in roots (Comet assay),LOEC,25 µg/mL,"In nuclei from roots, the DNA strand breaks increased steadily till 50 µg/mL followed by a gradual decrease. Features like extensive vacuolation, loss of nuclear organization, ruptured plasma membrane and shrinkage of the protoplast were observed in sets (TEM images) that were exposed to Ag-np.",Ag NPs are genotoxic,Nanoparticles were localized in the vacuoles of the cells,"Ghosh, Manosij; Manivannan, J.; Sinha, Sonali; Chakraborty, Anirban; Mallick, Sanjaya Kumar; Bandyopadhyay, Maumita; Mukherjee, Anita",In vitro and in vivo genotoxicity of silver nanoparticles,MUTATION RESEARCH-GENETIC TOXICOLOGY AND ENVIRONMENTAL MUTAGENESIS,749,1-2,60,69,2012,,,,,,,,,,,,,,,,,,,,,,,,,,,,,,,,,,,,,,,,,,,,,,,,,,,,,,,,,,,,,,,,,,,,,,,,,,,,,,,,,,,,,,,,,,,,,,,,,,,,,,,,,,,,,,,,,,,,,,,,,,,,,,,,,,,,,,,,,,,,,,,,,,,,,,,,,,,,,,,,,,,,,,,,,,,,,,,,,,,,,,,,,,,,,,,,,,,,,,,,,,,,,,,,,
Ag,7440-22-4,"Sigma-Aldrich (St. Louis, MO, USA)",,,75-130  (average ~125 ),,99.5% purity,5.0,density 10.79 g/cc,water,,,,-4.86 mV,plant,Allium cepa,water,24 h,25 ± 1 °C; well aerated glass vials,,DNA damage in shoots (Comet assay),LOEC,25 µg/mL,"In nuclei from shoot, the DNA strand breaks increased and reached plateau at concentrations of 50 µg/mL and above. The effects of treatment were statistically significant at concentrations 25 and 50 µg/mL.",Ag NPs are genotoxic,,"Ghosh, Manosij; Manivannan, J.; Sinha, Sonali; Chakraborty, Anirban; Mallick, Sanjaya Kumar; Bandyopadhyay, Maumita; Mukherjee, Anita",In vitro and in vivo genotoxicity of silver nanoparticles,MUTATION RESEARCH-GENETIC TOXICOLOGY AND ENVIRONMENTAL MUTAGENESIS,749,1-2,60,69,2012,,,,,,,,,,,,,,,,,,,,,,,,,,,,,,,,,,,,,,,,,,,,,,,,,,,,,,,,,,,,,,,,,,,,,,,,,,,,,,,,,,,,,,,,,,,,,,,,,,,,,,,,,,,,,,,,,,,,,,,,,,,,,,,,,,,,,,,,,,,,,,,,,,,,,,,,,,,,,,,,,,,,,,,,,,,,,,,,,,,,,,,,,,,,,,,,,,,,,,,,,,,,,,,,,
Ag,7440-22-4,"Sigma-Aldrich (St. Louis, MO, USA)",,,75-130  (average ~125 ),,99.5% purity,5.0,density 10.79 g/cc,water,,,,-4.86 mV,plant,Nicotiana tabacum,water,24 h,25 ± 1 °C; well aerated glass vials,,DNA damage in roots (Comet assay),LOEC,50 µg/L,Genotoxicity study indicated of a greater extent of DNA damage in roots as compared to that in leaves. Responses were statistically significant at most treatment concentrations (25-75 µg/L),Ag NPs are genotoxic,,"Ghosh, Manosij; Manivannan, J.; Sinha, Sonali; Chakraborty, Anirban; Mallick, Sanjaya Kumar; Bandyopadhyay, Maumita; Mukherjee, Anita",In vitro and in vivo genotoxicity of silver nanoparticles,MUTATION RESEARCH-GENETIC TOXICOLOGY AND ENVIRONMENTAL MUTAGENESIS,749,1-2,60,69,2012,,,,,,,,,,,,,,,,,,,,,,,,,,,,,,,,,,,,,,,,,,,,,,,,,,,,,,,,,,,,,,,,,,,,,,,,,,,,,,,,,,,,,,,,,,,,,,,,,,,,,,,,,,,,,,,,,,,,,,,,,,,,,,,,,,,,,,,,,,,,,,,,,,,,,,,,,,,,,,,,,,,,,,,,,,,,,,,,,,,,,,,,,,,,,,,,,,,,,,,,,,,,,,,,,
Ag,7440-22-4,"Sigma-Aldrich (St. Louis, MO, USA)",,,75-130  (average ~125 ),,99.5% purity,5.0,density 10.79 g/cc,water,,,,-4.86 mV,plant,Nicotiana tabacum,water,24 h,25 ± 1 °C; well aerated glass vials,,DNA damage in shoots (Comet assay),LOEC,25 µg/mL,Genotoxicity study indicated of a greater extent of DNA damage in roots as compared to that in leaves. Responses were statistically significant at most treatment concentrations (25-75 µg/L),Ag NPs are genotoxic,,"Ghosh, Manosij; Manivannan, J.; Sinha, Sonali; Chakraborty, Anirban; Mallick, Sanjaya Kumar; Bandyopadhyay, Maumita; Mukherjee, Anita",In vitro and in vivo genotoxicity of silver nanoparticles,MUTATION RESEARCH-GENETIC TOXICOLOGY AND ENVIRONMENTAL MUTAGENESIS,749,1-2,60,69,2012,,,,,,,,,,,,,,,,,,,,,,,,,,,,,,,,,,,,,,,,,,,,,,,,,,,,,,,,,,,,,,,,,,,,,,,,,,,,,,,,,,,,,,,,,,,,,,,,,,,,,,,,,,,,,,,,,,,,,,,,,,,,,,,,,,,,,,,,,,,,,,,,,,,,,,,,,,,,,,,,,,,,,,,,,,,,,,,,,,,,,,,,,,,,,,,,,,,,,,,,,,,,,,,,,
Ag,7440-22-4,"NM-300K from the OECD Sponsorship
Program (colloidal dispersion)",,4% (w/w) each of polyoxy-ethylene glycerol trioleate and polyoxyethylene sorbitan monolaurate (Tween-20),15  (size distribution 99%),,Ag content 10% w/w,,,,,,0.00010%,,earthworm,Eisenia andrei,"625g RefeSol 01A,a loamy, medium-acidic, and lightly humic sand (pH 5.67; Corg 0.93%, sand 71%, silt 24%, clay 5%), 55% WHC(max) 40g cow dung (air dried, ground, and moistened before application)",56 days,20 ± 2 °C,16-h/8-h light/dark cycle (~700 lux),mortality,NOEC,200 mg/kg,"At the beginning of the test, the earthworms tried to escape from the 120 and 200 mg/kg soil test vessels. However, after 24 h, all earthworms went back into the soil, although some tried to stay in the food that had been spread over the top of the soil.
The increase in biomass showed a statistically significant increase over the negative controls.",Toxicity caused by Ag-NPs is closely related to the content of released Ag+ measured in the soil pore water.,"The concentrations of Ag in earthworms exposed to NM-300K ranged from 7.0 mg/kg worm at 15 mg/kg soil to 11.3 mg/kg worm at 120 mg/kg soil. all calculated BAF values were below 1.0. There was a concentration-dependent reduction in the bioaccumulation factors (BAFs), and Ag-NPs yielded higher BAFs than Ag nitrate from concentrations of 30 mg/kg soil up to 200 mg/kg soil.","Schlich, Karsten; Klawonn, Thorsten; Terytze, Konstantin; Hund-Rinke, Kerstin",Effects of silver nanoparticles and silver nitrate in the earthworm reproduction test,ENVIRONMENTAL TOXICOLOGY AND CHEMISTRY,32,1,181,188,2013,,,,,,,,,,,,,,,,,,,,,,,,,,,,,,,,,,,,,,,,,,,,,,,,,,,,,,,,,,,,,,,,,,,,,,,,,,,,,,,,,,,,,,,,,,,,,,,,,,,,,,,,,,,,,,,,,,,,,,,,,,,,,,,,,,,,,,,,,,,,,,,,,,,,,,,,,,,,,,,,,,,,,,,,,,,,,,,,,,,,,,,,,,,,,,,,,,,,,,,,,,,,,,,,,
Ag,7440-22-4,"NM-300K from the OECD Sponsorship
Program (colloidal dispersion)",,4% (w/w) each of polyoxy-ethylene glycerol trioleate and polyoxyethylene sorbitan monolaurate (Tween-20),15  (size distribution 99%),,Ag content 10% w/w,,,,,,0.00010%,,earthworm,Eisenia andrei,"625g RefeSol 01A,a loamy, medium-acidic, and lightly humic sand (pH 5.67; Corg 0.93%, sand 71%, silt 24%, clay 5%), 55% WHC(max) 40g cow dung (air dried, ground, and moistened before application)",56 days,20 ± 2 °C,16-h/8-h light/dark cycle (~700 lux),number of juveniles,NOEC,15 mg/kg,"At the beginning of the test, the earthworms tried to escape from the 120 and 200 mg/kg soil test vessels. However, after 24 h, all earthworms went back into the soil, although some tried to stay in the food that had been spread over the top of the soil.
The increase in biomass showed a statistically significant increase over the negative controls.",Toxicity caused by Ag-NPs is closely related to the content of released Ag+ measured in the soil pore water.,"The concentrations of Ag in earthworms exposed to NM-300K ranged from 7.0 mg/kg worm at 15 mg/kg soil to 11.3 mg/kg worm at 120 mg/kg soil. all calculated BAF values were below 1.0. There was a concentration-dependent reduction in the bioaccumulation factors (BAFs), and Ag-NPs yielded higher BAFs than Ag nitrate from concentrations of 30 mg/kg soil up to 200 mg/kg soil.","Schlich, Karsten; Klawonn, Thorsten; Terytze, Konstantin; Hund-Rinke, Kerstin",Effects of silver nanoparticles and silver nitrate in the earthworm reproduction test,ENVIRONMENTAL TOXICOLOGY AND CHEMISTRY,32,1,181,188,2013,,,,,,,,,,,,,,,,,,,,,,,,,,,,,,,,,,,,,,,,,,,,,,,,,,,,,,,,,,,,,,,,,,,,,,,,,,,,,,,,,,,,,,,,,,,,,,,,,,,,,,,,,,,,,,,,,,,,,,,,,,,,,,,,,,,,,,,,,,,,,,,,,,,,,,,,,,,,,,,,,,,,,,,,,,,,,,,,,,,,,,,,,,,,,,,,,,,,,,,,,,,,,,,,,
Ag,7440-22-4,"NM-300K from the OECD Sponsorship
Program (colloidal dispersion)",,4% (w/w) each of polyoxy-ethylene glycerol trioleate and polyoxyethylene sorbitan monolaurate (Tween-20),15  (size distribution 99%),,Ag content 10% w/w,,,,,,0.00010%,,earthworm,Eisenia andrei,"625g RefeSol 01A,a loamy, medium-acidic, and lightly humic sand (pH 5.67; Corg 0.93%, sand 71%, silt 24%, clay 5%), 55% WHC(max) 40g cow dung (air dried, ground, and moistened before application)",56 days,20 ± 2 °C,16-h/8-h light/dark cycle (~700 lux),number of juveniles,LOEC,30 mg/kg,"At the beginning of the test, the earthworms tried to escape from the 120 and 200 mg/kg soil test vessels. However, after 24 h, all earthworms went back into the soil, although some tried to stay in the food that had been spread over the top of the soil.
The increase in biomass showed a statistically significant increase over the negative controls.",Toxicity caused by Ag-NPs is closely related to the content of released Ag+ measured in the soil pore water.,"The concentrations of Ag in earthworms exposed to NM-300K ranged from 7.0 mg/kg worm at 15 mg/kg soil to 11.3 mg/kg worm at 120 mg/kg soil. all calculated BAF values were below 1.0. There was a concentration-dependent reduction in the bioaccumulation factors (BAFs), and Ag-NPs yielded higher BAFs than Ag nitrate from concentrations of 30 mg/kg soil up to 200 mg/kg soil.","Schlich, Karsten; Klawonn, Thorsten; Terytze, Konstantin; Hund-Rinke, Kerstin",Effects of silver nanoparticles and silver nitrate in the earthworm reproduction test,ENVIRONMENTAL TOXICOLOGY AND CHEMISTRY,32,1,181,188,2013,,,,,,,,,,,,,,,,,,,,,,,,,,,,,,,,,,,,,,,,,,,,,,,,,,,,,,,,,,,,,,,,,,,,,,,,,,,,,,,,,,,,,,,,,,,,,,,,,,,,,,,,,,,,,,,,,,,,,,,,,,,,,,,,,,,,,,,,,,,,,,,,,,,,,,,,,,,,,,,,,,,,,,,,,,,,,,,,,,,,,,,,,,,,,,,,,,,,,,,,,,,,,,,,,
Ag,7440-22-4,"NM-300K from the OECD Sponsorship
