Repository: NSF-ALL-SPICE-Alliance/Nano

# AFRL, 2022-23 School Year

## Background of the Partnership 

The Airforce Research Laboratory (AFRL) extended a research partnership to ROTC, active duty, reserve military, or US armed forces, veteran students, at Chaminade University of Honolulu and The University of Hawaii at Manoa in Big Data and Analytics. This research partnership allowed students to explore the domain of Data Science and Analytics while exploring nanomaterials with little to no background. This project was built into two phases. Phase I, consisted of training each student in Data Science programming skills, mathmatical and computational skills.

File: AFRL_Fall_2023/data/Beilstein_J_Nanotechnol-06-1788-s002/NanoE-Tox-database.csv (part 22 of 44)
Name,CAS no,"Origin (company, synthesis method)",Shape,Initial coating/functionalization,"Diameter, nm","Length, nm",Possible impurities,"Surface area, BET (m2/g)",Other observations,Media,"Method to
Program (colloidal dispersion)",,4% (w/w) each of polyoxy-ethylene glycerol trioleate and polyoxyethylene sorbitan monolaurate (Tween-20),15  (size distribution 99%),,Ag content 10% w/w,,,,,,0.00010%,,earthworm,Eisenia andrei,"625g RefeSol 01A,a loamy, medium-acidic, and lightly humic sand (pH 5.67; Corg 0.93%, sand 71%, silt 24%, clay 5%), 55% WHC(max) 40g cow dung (air dried, ground, and moistened before application)",56 days,20 ± 2 °C,16-h/8-h light/dark cycle (~700 lux),number of juveniles,EC50,83.0-146.0 mg/kg,"At the beginning of the test, the earthworms tried to escape from the 120 and 200 mg/kg soil test vessels. However, after 24 h, all earthworms went back into the soil, although some tried to stay in the food that had been spread over the top of the soil.
The increase in biomass showed a statistically significant increase over the negative controls.",Toxicity caused by Ag-NPs is closely related to the content of released Ag+ measured in the soil pore water.,"The concentrations of Ag in earthworms exposed to NM-300K ranged from 7.0 mg/kg worm at 15 mg/kg soil to 11.3 mg/kg worm at 120 mg/kg soil. all calculated BAF values were below 1.0. There was a concentration-dependent reduction in the bioaccumulation factors (BAFs), and Ag-NPs yielded higher BAFs than Ag nitrate from concentrations of 30 mg/kg soil up to 200 mg/kg soil.","Schlich, Karsten; Klawonn, Thorsten; Terytze, Konstantin; Hund-Rinke, Kerstin",Effects of silver nanoparticles and silver nitrate in the earthworm reproduction test,ENVIRONMENTAL TOXICOLOGY AND CHEMISTRY,32,1,181,188,2013,,,,,,,,,,,,,,,,,,,,,,,,,,,,,,,,,,,,,,,,,,,,,,,,,,,,,,,,,,,,,,,,,,,,,,,,,,,,,,,,,,,,,,,,,,,,,,,,,,,,,,,,,,,,,,,,,,,,,,,,,,,,,,,,,,,,,,,,,,,,,,,,,,,,,,,,,,,,,,,,,,,,,,,,,,,,,,,,,,,,,,,,,,,,,,,,,,,,,,,,,,,,,,,,,
Ag,7440-22-4,Sigma-Aldrich,,noncoated,<100 ,,,,,MilliQ water,DLS,147 nm,"0.2% at 0 h, 0.3% at 2 h, 0.42% at 24h at 205 mg/L",-51 mV,protozoa,Tetrahymena thermophila,MilliQ water pH 6.6 ± 0.3,2 h,25 °C,daylight,Viability (ATP content),EC50,286 (95%CI 233-454) mg/L,,"The results support the contribution of Ag ions to Ag NP toxicity in protozoa as formation and growth of Ag NPs from AgNO3 accompanied by the decrease in Ag ion concentration, leads to the decreased toxicity of SEF-Ag.",Food vacuoles were filled with agglomerates of silver NPs,"Juganson, Katre; Mortimer, Monika; Ivask, Angela; Kasemets, Kaja; Kahru, Anne",Extracellular conversion of silver ions into silver nanoparticles by protozoan Tetrahymena thermophila,ENVIRONMENTAL SCIENCE-PROCESSES & IMPACTS,15,1,244,250,2013,,,,,,,,,,,,,,,,,,,,,,,,,,,,,,,,,,,,,,,,,,,,,,,,,,,,,,,,,,,,,,,,,,,,,,,,,,,,,,,,,,,,,,,,,,,,,,,,,,,,,,,,,,,,,,,,,,,,,,,,,,,,,,,,,,,,,,,,,,,,,,,,,,,,,,,,,,,,,,,,,,,,,,,,,,,,,,,,,,,,,,,,,,,,,,,,,,,,,,,,,,,,,,,,,
Ag,7440-22-4,Sigma-Aldrich,,noncoated,<100 ,,,,,MilliQ water,DLS,147 nm,"0.2% at 0 h, 0.3% at 2 h, 0.42% at 24h at 205 mg/L",-51 mV,protozoa,Tetrahymena thermophila,MilliQ water pH 6.6 ± 0.3,24 h,25 °C,daylight,Viability (ATP content),EC50,205 (95%CI 133-503) mg/L,,"The results support the contribution of Ag ions to Ag NP toxicity in protozoa as formation and growth of Ag NPs from AgNO3 accompanied by the decrease in Ag ion concentration, leads to the decreased toxicity of SEF-Ag.",Some food vacuoles were filled with agglomerates of silver NPs,"Juganson, Katre; Mortimer, Monika; Ivask, Angela; Kasemets, Kaja; Kahru, Anne",Extracellular conversion of silver ions into silver nanoparticles by protozoan Tetrahymena thermophila,ENVIRONMENTAL SCIENCE-PROCESSES & IMPACTS,15,1,244,250,2013,,,,,,,,,,,,,,,,,,,,,,,,,,,,,,,,,,,,,,,,,,,,,,,,,,,,,,,,,,,,,,,,,,,,,,,,,,,,,,,,,,,,,,,,,,,,,,,,,,,,,,,,,,,,,,,,,,,,,,,,,,,,,,,,,,,,,,,,,,,,,,,,,,,,,,,,,,,,,,,,,,,,,,,,,,,,,,,,,,,,,,,,,,,,,,,,,,,,,,,,,,,,,,,,,
Ag,7440-22-4,Alfa Aesar (Germany),,,20-40 ,,99.9% purity,,,,,,,,crustacean,Daphnia magna,"reconstituted hard water (0.192 g/L NaHCO3, 0.120 g/L CaSO4*2H2O, 0.120 g/L MgSO4, 0.008 g/L KCl, 0.170 g/L CaCO3), pH 7-8",48 h,23 °C,16-h/8-h light/dark cycle,mortality,LC50,3.5-50 µg/L,,,"Those specimens exposed to AgNPs accumulate a significantly higher amount of Ag in their bodies than those exposed to AgNO3. The amounts accumulated by different individuals varies, some individuals tend to absorb more, or else have more problems to excrete Ag. Overall, Ag body burden values obtained for both populations (deceased and survivors) are very similar (mean standard deviation: 71±39 mg/g Ag for survivors; 75±42 mg/g Ag for deceased specimens).","Resano, Martin; Lapena, Ana C.; Belarra, Miguel A.",Potential of solid sampling high-resolution continuum source graphite furnace atomic absorption spectrometry to monitor the Ag body burden in individual Daphnia magna specimens exposed to Ag nanoparticles,ANALYTICAL METHODS,5,5,1130,1139,2013,,,,,,,,,,,,,,,,,,,,,,,,,,,,,,,,,,,,,,,,,,,,,,,,,,,,,,,,,,,,,,,,,,,,,,,,,,,,,,,,,,,,,,,,,,,,,,,,,,,,,,,,,,,,,,,,,,,,,,,,,,,,,,,,,,,,,,,,,,,,,,,,,,,,,,,,,,,,,,,,,,,,,,,,,,,,,,,,,,,,,,,,,,,,,,,,,,,,,,,,,,,,,,,,,
Ag,7440-22-4,MTI Corporation,spherical,,50,,99.9% purity,5-10,,"Growth medium (202 mg/L KNO3, 50.3 mg/L KH2PO4, 27.8 mg/L K2HPO4, 17.4 mg/L K2SO4, 49.6 mg/L MgSO4*7H2O, 11.1 mg/L CaCl2, 6 mg/L FeSO4*7H2O, 5.72 mg/L H3BO3, 2.82 mg/L MnCl2*4H2O, 0.6 mg/L ZnSO4, 0.043 mg/L (NH4)Mo7O24*4H2O, 0.078 mg/L CuCl2*2H2O, 0.054 mg/L  CoCl2*6H2O. Ionic strength 4.25 10–3), pH 6.5",DLS,240 nm,~ 1%,-34.75 ± 2.15,plant,Lemna gibba,"Growth medium (202 mg/L KNO3, 50.3 mg/L KH2PO4, 27.8 mg/L K2HPO4, 17.4 mg/L K2SO4, 49.6 mg/L MgSO4*7H2O, 11.1 mg/L CaCl2, 6 mg/L FeSO4*7H2O, 5.72 mg/L H3BO3, 2.82 mg/L MnCl2*4H2O, 0.6 mg/L ZnSO4, 0.043 mg/L (NH4)Mo7O24*4H2O, 0.078 mg/L CuCl2*2H2O, 0.054 mg/L  CoCl2*6H2O. Ionic strength 4.25 10–3), pH 6.5",7 days,24 °C,"16-h/8-h light/dark cycle (100 µmol/m2/s, cool white fluorescent lamp Sylvania GRO-LUX F40/GS/WS)",growth inhibition,EC40,1 mg/L,,"The cytotoxic effect of bioaccumulated Ag was indicated by the decrease of viable cells, which was directly related to the increase of intracellular ROS production. The observed cytotoxicity effect on L. gibba plant growth and cellular viability was attributable to soluble free Ag originating from absorbed nanoparticles in plant cells.","Silver accumulation within the cells was increased with AgNPs increasing concentration in the medium. Total Ag content in L. gibba plants treated with 0.01, 0.1, 1, and 10 mg/L of AgNPs was 7.72 10–3, 9.5 10–3, 11.3 10–3, and 17.5 10–3 mg/mg dry weight, respectively.","Oukarroum, Abdallah; Barhoumi, Lotfi; Pirastru, Laura; Dewez, David",Silver nanoparticle toxicity effect on growth and cellular viability of the aquatic plant Lemna gibba,ENVIRONMENTAL TOXICOLOGY AND CHEMISTRY,32,4,902,907,2013,,,,,,,,,,,,,,,,,,,,,,,,,,,,,,,,,,,,,,,,,,,,,,,,,,,,,,,,,,,,,,,,,,,,,,,,,,,,,,,,,,,,,,,,,,,,,,,,,,,,,,,,,,,,,,,,,,,,,,,,,,,,,,,,,,,,,,,,,,,,,,,,,,,,,,,,,,,,,,,,,,,,,,,,,,,,,,,,,,,,,,,,,,,,,,,,,,,,,,,,,,,,,,,,,
Ag,7440-22-4,MTI Corporation,spherical,,50,,99.9% purity,5-10,,"Growth medium (202 mg/L KNO3, 50.3 mg/L KH2PO4, 27.8 mg/L K2HPO4, 17.4 mg/L K2SO4, 49.6 mg/L MgSO4*7H2O, 11.1 mg/L CaCl2, 6 mg/L FeSO4*7H2O, 5.72 mg/L H3BO3, 2.82 mg/L MnCl2*4H2O, 0.6 mg/L ZnSO4, 0.043 mg/L (NH4)Mo7O24*4H2O, 0.078 mg/L CuCl2*2H2O, 0.054 mg/L  CoCl2*6H2O. Ionic strength 4.25 10–3), pH 6.5",DLS,240 nm,~ 1%,-34.75 ± 2.15,plant,Lemna gibba,"Growth medium (202 mg/L KNO3, 50.3 mg/L KH2PO4, 27.8 mg/L K2HPO4, 17.4 mg/L K2SO4, 49.6 mg/L MgSO4*7H2O, 11.1 mg/L CaCl2, 6 mg/L FeSO4*7H2O, 5.72 mg/L H3BO3, 2.82 mg/L MnCl2*4H2O, 0.6 mg/L ZnSO4, 0.043 mg/L (NH4)Mo7O24*4H2O, 0.078 mg/L CuCl2*2H2O, 0.054 mg/L  CoCl2*6H2O. Ionic strength 4.25 10–3), pH 6.5",7 days,24 °C,"16-h/8-h light/dark cycle (100 µmol/m2/s, cool white fluorescent lamp Sylvania GRO-LUX F40/GS/WS)",growth inhibition,EC45,10 mg/L,The production of ROS reached 340% compared to the control (p < 0.05) for the highest AgNP concentration (10 mg/L).,"The cytotoxic effect of bioaccumulated Ag was indicated by the decrease of viable cells, which was directly related to the increase of intracellular ROS production. The observed cytotoxicity effect on L. gibba plant growth and cellular viability was attributable to soluble free Ag originating from absorbed nanoparticles in plant cells.","Silver accumulation within the cells was increased with AgNPs increasing concentration in the medium. Total Ag content in L. gibba plants treated with 0.01, 0.1, 1, and 10 mg/L of AgNPs was 7.72 10–3, 9.5 10–3, 11.3 10–3, and 17.5 10–3 mg/mg dry weight, respectively.","Oukarroum, Abdallah; Barhoumi, Lotfi; Pirastru, Laura; Dewez, David",Silver nanoparticle toxicity effect on growth and cellular viability of the aquatic plant Lemna gibba,ENVIRONMENTAL TOXICOLOGY AND CHEMISTRY,32,4,902,907,2013,,,,,,,,,,,,,,,,,,,,,,,,,,,,,,,,,,,,,,,,,,,,,,,,,,,,,,,,,,,,,,,,,,,,,,,,,,,,,,,,,,,,,,,,,,,,,,,,,,,,,,,,,,,,,,,,,,,,,,,,,,,,,,,,,,,,,,,,,,,,,,,,,,,,,,,,,,,,,,,,,,,,,,,,,,,,,,,,,,,,,,,,,,,,,,,,,,,,,,,,,,,,,,,,,
Ag,7440-22-4,MTI Corporation,spherical,,50,,99.9% purity,5-10,,"Growth medium (202 mg/L KNO3, 50.3 mg/L KH2PO4, 27.8 mg/L K2HPO4, 17.4 mg/L K2SO4, 49.6 mg/L MgSO4*7H2O, 11.1 mg/L CaCl2, 6 mg/L FeSO4*7H2O, 5.72 mg/L H3BO3, 2.82 mg/L MnCl2*4H2O, 0.6 mg/L ZnSO4, 0.043 mg/L (NH4)Mo7O24*4H2O, 0.078 mg/L CuCl2*2H2O, 0.054 mg/L  CoCl2*6H2O. Ionic strength 4.25 10–3), pH 6.5",DLS,240 nm,~ 1%,-34.75 ± 2.15,plant,Lemna gibba,"Growth medium (202 mg/L KNO3, 50.3 mg/L KH2PO4, 27.8 mg/L K2HPO4, 17.4 mg/L K2SO4, 49.6 mg/L MgSO4*7H2O, 11.1 mg/L CaCl2, 6 mg/L FeSO4*7H2O, 5.72 mg/L H3BO3, 2.82 mg/L MnCl2*4H2O, 0.6 mg/L ZnSO4, 0.043 mg/L (NH4)Mo7O24*4H2O, 0.078 mg/L CuCl2*2H2O, 0.054 mg/L  CoCl2*6H2O. Ionic strength 4.25 10–3), pH 6.5",7 days,24 °C,"16-h/8-h light/dark cycle (100 µmol/m2/s, cool white fluorescent lamp Sylvania GRO-LUX F40/GS/WS)",growth inhibition,EC50,9.36 ± 2.36 mg/L,,"The cytotoxic effect of bioaccumulated Ag was indicated by the decrease of viable cells, which was directly related to the increase of intracellular ROS production. The observed cytotoxicity effect on L. gibba plant growth and cellular viability was attributable to soluble free Ag originating from absorbed nanoparticles in plant cells.","Silver accumulation within the cells was increased with AgNPs increasing concentration in the medium. Total Ag content in L. gibba plants treated with 0.01, 0.1, 1, and 10 mg/L of AgNPs was 7.72 10–3, 9.5 10–3, 11.3 10–3, and 17.5 10–3 mg/mg dry weight, respectively.","Oukarroum, Abdallah; Barhoumi, Lotfi; Pirastru, Laura; Dewez, David",Silver nanoparticle toxicity effect on growth and cellular viability of the aquatic plant Lemna gibba,ENVIRONMENTAL TOXICOLOGY AND CHEMISTRY,32,4,902,907,2013,,,,,,,,,,,,,,,,,,,,,,,,,,,,,,,,,,,,,,,,,,,,,,,,,,,,,,,,,,,,,,,,,,,,,,,,,,,,,,,,,,,,,,,,,,,,,,,,,,,,,,,,,,,,,,,,,,,,,,,,,,,,,,,,,,,,,,,,,,,,,,,,,,,,,,,,,,,,,,,,,,,,,,,,,,,,,,,,,,,,,,,,,,,,,,,,,,,,,,,,,,,,,,,,,
Ag,7440-22-4,MTI Corporation,spherical,,50,,99.9% purity,5-10,,"Growth medium (202 mg/L KNO3, 50.3 mg/L KH2PO4, 27.8 mg/L K2HPO4, 17.4 mg/L K2SO4, 49.6 mg/L MgSO4*7H2O, 11.1 mg/L CaCl2, 6 mg/L FeSO4*7H2O, 5.72 mg/L H3BO3, 2.82 mg/L MnCl2*4H2O, 0.6 mg/L ZnSO4, 0.043 mg/L (NH4)Mo7O24*4H2O, 0.078 mg/L CuCl2*2H2O, 0.054 mg/L  CoCl2*6H2O. Ionic strength 4.25 10–3), pH 6.5",DLS,240 nm,~ 1%,-34.75 ± 2.15,plant,Lemna gibba,"Growth medium (202 mg/L KNO3, 50.3 mg/L KH2PO4, 27.8 mg/L K2HPO4, 17.4 mg/L K2SO4, 49.6 mg/L MgSO4*7H2O, 11.1 mg/L CaCl2, 6 mg/L FeSO4*7H2O, 5.72 mg/L H3BO3, 2.82 mg/L MnCl2*4H2O, 0.6 mg/L ZnSO4, 0.043 mg/L (NH4)Mo7O24*4H2O, 0.078 mg/L CuCl2*2H2O, 0.054 mg/L  CoCl2*6H2O. Ionic strength 4.25 10–3), pH 6.5",7 days,24 °C,"16-h/8-h light/dark cycle (100 µmol/m2/s, cool white fluorescent lamp Sylvania GRO-LUX F40/GS/WS)",viability (FDA test),EC80,10 mg/L,The production of ROS reached 340% compared to the control (p < 0.05) for the highest AgNP concentration (10 mg/L).,"The cytotoxic effect of bioaccumulated Ag was indicated by the decrease of viable cells, which was directly related to the increase of intracellular ROS production. The observed cytotoxicity effect on L. gibba plant growth and cellular viability was attributable to soluble free Ag originating from absorbed nanoparticles in plant cells.","Silver accumulation within the cells was increased with AgNPs increasing concentration in the medium. Total Ag content in L. gibba plants treated with 0.01, 0.1, 1, and 10 mg/L of AgNPs was 7.72 10–3, 9.5 10–3, 11.3 10–3, and 17.5 10–3 mg/mg dry weight, respectively.","Oukarroum, Abdallah; Barhoumi, Lotfi; Pirastru, Laura; Dewez, David",Silver nanoparticle toxicity effect on growth and cellular viability of the aquatic plant Lemna gibba,ENVIRONMENTAL TOXICOLOGY AND CHEMISTRY,32,4,902,907,2013,,,,,,,,,,,,,,,,,,,,,,,,,,,,,,,,,,,,,,,,,,,,,,,,,,,,,,,,,,,,,,,,,,,,,,,,,,,,,,,,,,,,,,,,,,,,,,,,,,,,,,,,,,,,,,,,,,,,,,,,,,,,,,,,,,,,,,,,,,,,,,,,,,,,,,,,,,,,,,,,,,,,,,,,,,,,,,,,,,,,,,,,,,,,,,,,,,,,,,,,,,,,,,,,,
Ag,7440-22-4,"collargol, protein-coated colloidal silver, purchased from an Estonian drugstore",,protein,12.5 ± 4.0 ,,coating 30%,,,artificial fresh water,DLS,50.7 nm,,-16.5 mV,crustacean,Daphnia magna,"artificial freshwater (ISO medium, OECD 202), conductivity 640 µS/cm, DOC 0 mg C/L, pH 7.8-8.0",48 h,20 °C,dark,immobilization,EC50,36.6 ± 14.6 µg Ag/L,AgNPs were not more dangerous for crustaceans than Ag ions.,,,"Blinova, Irina; Niskanen, Jukka; Kajankari, Paula; Kanarbik, Liina; Kaekinen, Aleksandr; Tenhu, Heikki; Penttinen, Olli-Pekka; Kahru, Anne",Toxicity of two types of silver nanoparticles to aquatic crustaceans Daphnia magna and Thamnocephalus platyurus,ENVIRONMENTAL SCIENCE AND POLLUTION RESEARCH,20,5,3456,3463,2013,,,,,,,,,,,,,,,,,,,,,,,,,,,,,,,,,,,,,,,,,,,,,,,,,,,,,,,,,,,,,,,,,,,,,,,,,,,,,,,,,,,,,,,,,,,,,,,,,,,,,,,,,,,,,,,,,,,,,,,,,,,,,,,,,,,,,,,,,,,,,,,,,,,,,,,,,,,,,,,,,,,,,,,,,,,,,,,,,,,,,,,,,,,,,,,,,,,,,,,,,,,,,,,,,
Ag,7440-22-4,"collargol, protein-coated colloidal silver, purchased from an Estonian drugstore",,protein,12.5 ± 4.0 ,,coating 30%,,,artificial fresh water,DLS,50.7 nm,,-16.5 mV,crustacean,Daphnia magna,"river water, conductivity 560 µS/cm, DOC 15.3 mg C/L, pH 8.3",48 h,20 °C,dark,immobilization,EC50,44.0 ± 6.9 µg Ag/L,AgNPs were not more dangerous for crustaceans than Ag ions.,,,"Blinova, Irina; Niskanen, Jukka; Kajankari, Paula; Kanarbik, Liina; Kaekinen, Aleksandr; Tenhu, Heikki; Penttinen, Olli-Pekka; Kahru, Anne",Toxicity of two types of silver nanoparticles to aquatic crustaceans Daphnia magna and Thamnocephalus platyurus,ENVIRONMENTAL SCIENCE AND POLLUTION RESEARCH,20,5,3456,3463,2013,,,,,,,,,,,,,,,,,,,,,,,,,,,,,,,,,,,,,,,,,,,,,,,,,,,,,,,,,,,,,,,,,,,,,,,,,,,,,,,,,,,,,,,,,,,,,,,,,,,,,,,,,,,,,,,,,,,,,,,,,,,,,,,,,,,,,,,,,,,,,,,,,,,,,,,,,,,,,,,,,,,,,,,,,,,,,,,,,,,,,,,,,,,,,,,,,,,,,,,,,,,,,,,,,
Ag,7440-22-4,"collargol, protein-coated colloidal silver, purchased from an Estonian drugstore",,protein,12.5 ± 4.0 ,,coating 30%,,,"river water, conductivity 421 µS/cm, DOC 35 mg C/L, pH 7.45",DLS,50.7 nm,,-16.1 mV,crustacean,Daphnia magna,"river water, conductivity 421 µS/cm, DOC 35 mg C/L, pH 7.45",48 h,20 °C,dark,immobilization,EC50,29.8 ± 11.9 µg Ag/L,AgNPs were not more dangerous for crustaceans than Ag ions.,,,"Blinova, Irina; Niskanen, Jukka; Kajankari, Paula; Kanarbik, Liina; Kaekinen, Aleksandr; Tenhu, Heikki; Penttinen, Olli-Pekka; Kahru, Anne",Toxicity of two types of silver nanoparticles to aquatic crustaceans Daphnia magna and Thamnocephalus platyurus,ENVIRONMENTAL SCIENCE AND POLLUTION RESEARCH,20,5,3456,3463,2013,,,,,,,,,,,,,,,,,,,,,,,,,,,,,,,,,,,,,,,,,,,,,,,,,,,,,,,,,,,,,,,,,,,,,,,,,,,,,,,,,,,,,,,,,,,,,,,,,,,,,,,,,,,,,,,,,,,,,,,,,,,,,,,,,,,,,,,,,,,,,,,,,,,,,,,,,,,,,,,,,,,,,,,,,,,,,,,,,,,,,,,,,,,,,,,,,,,,,,,,,,,,,,,,,
Ag,7440-22-4,"collargol, protein-coated colloidal silver, purchased from an Estonian drugstore",,protein,12.5 ± 4.0 ,,coating 30%,,,artificial fresh water,DLS,50.7 nm,,-16.5 mV,crustacean,Daphnia magna,"lake water, conductivity 439 µS/cm, DOC 11.8 mg C/L, pH 8.3",48 h,20 °C,dark,immobilization,EC50,55.5 ± 13.8 µg Ag/L,AgNPs were not more dangerous for crustaceans than Ag ions.,,,"Blinova, Irina; Niskanen, Jukka; Kajankari, Paula; Kanarbik, Liina; Kaekinen, Aleksandr; Tenhu, Heikki; Penttinen, Olli-Pekka; Kahru, Anne",Toxicity of two types of silver nanoparticles to aquatic crustaceans Daphnia magna and Thamnocephalus platyurus,ENVIRONMENTAL SCIENCE AND POLLUTION RESEARCH,20,5,3456,3463,2013,,,,,,,,,,,,,,,,,,,,,,,,,,,,,,,,,,,,,,,,,,,,,,,,,,,,,,,,,,,,,,,,,,,,,,,,,,,,,,,,,,,,,,,,,,,,,,,,,,,,,,,,,,,,,,,,,,,,,,,,,,,,,,,,,,,,,,,,,,,,,,,,,,,,,,,,,,,,,,,,,,,,,,,,,,,,,,,,,,,,,,,,,,,,,,,,,,,,,,,,,,,,,,,,,
Ag,7440-22-4,"collargol, protein-coated colloidal silver, purchased from an Estonian drugstore",,protein,12.5 ± 4.0 ,,coating 30%,,,artificial fresh water,DLS,50.7 nm,,-16.5 mV,crustacean,Daphnia magna,"lake water, conductivity 143 µS/cm, DOC 22 mg C/L, pH 7.6",48 h,20 °C,dark,immobilization,EC50,37.6 ± 1.3 µg Ag/L,AgNPs were not more dangerous for crustaceans than Ag ions.,,,"Blinova, Irina; Niskanen, Jukka; Kajankari, Paula; Kanarbik, Liina; Kaekinen, Aleksandr; Tenhu, Heikki; Penttinen, Olli-Pekka; Kahru, Anne",Toxicity of two types of silver nanoparticles to aquatic crustaceans Daphnia magna and Thamnocephalus platyurus,ENVIRONMENTAL SCIENCE AND POLLUTION RESEARCH,20,5,3456,3463,2013,,,,,,,,,,,,,,,,,,,,,,,,,,,,,,,,,,,,,,,,,,,,,,,,,,,,,,,,,,,,,,,,,,,,,,,,,,,,,,,,,,,,,,,,,,,,,,,,,,,,,,,,,,,,,,,,,,,,,,,,,,,,,,,,,,,,,,,,,,,,,,,,,,,,,,,,,,,,,,,,,,,,,,,,,,,,,,,,,,,,,,,,,,,,,,,,,,,,,,,,,,,,,,,,,
Ag,7440-22-4,"collargol, protein-coated colloidal silver, purchased from an Estonian drugstore",,protein,12.5 ± 4.0 ,,coating 30%,,,artificial fresh water,DLS,50.7 nm,,-16.5 mV,crustacean,Daphnia magna,"lake water, conductivity 315 µS/cm, DOC 5.3 mg C/L, pH 7.1",48 h,20 °C,dark,immobilization,EC50,48.7 ± 5.2 µg Ag/L,AgNPs were not more dangerous for crustaceans than Ag ions.,,,"Blinova, Irina; Niskanen, Jukka; Kajankari, Paula; Kanarbik, Liina; Kaekinen, Aleksandr; Tenhu, Heikki; Penttinen, Olli-Pekka; Kahru, Anne",Toxicity of two types of silver nanoparticles to aquatic crustaceans Daphnia magna and Thamnocephalus platyurus,ENVIRONMENTAL SCIENCE AND POLLUTION RESEARCH,20,5,3456,3463,2013,,,,,,,,,,,,,,,,,,,,,,,,,,,,,,,,,,,,,,,,,,,,,,,,,,,,,,,,,,,,,,,,,,,,,,,,,,,,,,,,,,,,,,,,,,,,,,,,,,,,,,,,,,,,,,,,,,,,,,,,,,,,,,,,,,,,,,,,,,,,,,,,,,,,,,,,,,,,,,,,,,,,,,,,,,,,,,,,,,,,,,,,,,,,,,,,,,,,,,,,,,,,,,,,,
Ag,7440-22-4,"PVP (234 mg) was dissolved in 40 mL water followed by the addition of AgNO3 (141 mg, 0.83 mmol). A solution of NaBH4 (312 mg, 8.3 mmol) in 10 ml water was slowly added to the polymer solution. After stirring overnight in an open vessel a clear, dark brown solution of nanoparticles was obtained. The particles were purified by dialysis against water and freezedried.",,PVP,8.4 ± 2.8 ,,coating 71%,,,artificial fresh water,DLS,105.7 nm,,-4.86 mV,crustacean,Daphnia magna,"artificial freshwater (ISO medium, OECD 202), conductivity 640 µS/cm, DOC 0 mg C/L, pH 7.8-8.0",48 h,20 °C,dark,immobilization,EC50,15.7 ± 0.4 µg Ag/L,AgNPs were not more dangerous for crustaceans than Ag ions.,,,"Blinova, Irina; Niskanen, Jukka; Kajankari, Paula; Kanarbik, Liina; Kaekinen, Aleksandr; Tenhu, Heikki; Penttinen, Olli-Pekka; Kahru, Anne",Toxicity of two types of silver nanoparticles to aquatic crustaceans Daphnia magna and Thamnocephalus platyurus,ENVIRONMENTAL SCIENCE AND POLLUTION RESEARCH,20,5,3456,3463,2013,,,,,,,,,,,,,,,,,,,,,,,,,,,,,,,,,,,,,,,,,,,,,,,,,,,,,,,,,,,,,,,,,,,,,,,,,,,,,,,,,,,,,,,,,,,,,,,,,,,,,,,,,,,,,,,,,,,,,,,,,,,,,,,,,,,,,,,,,,,,,,,,,,,,,,,,,,,,,,,,,,,,,,,,,,,,,,,,,,,,,,,,,,,,,,,,,,,,,,,,,,,,,,,,,
Ag,7440-22-4,"PVP (234 mg) was dissolved in 40 mL water followed by the addition of AgNO3 (141 mg, 0.83 mmol). A solution of NaBH4 (312 mg, 8.3 mmol) in 10 ml water was slowly added to the polymer solution. After stirring overnight in an open vessel a clear, dark brown solution of nanoparticles was obtained. The particles were purified by dialysis against water and freezedried.",,PVP,8.4 ± 2.8 ,,coating 71%,,,artificial fresh water,DLS,105.7 nm,,-4.86 mV,crustacean,Daphnia magna,"river water, conductivity 560 µS/cm, DOC 15.3 mg C/L, pH 8.3",48 h,20 °C,dark,immobilization,EC50,55.5 ± 23.4 µg Ag/L,AgNPs were not more dangerous for crustaceans than Ag ions.,,,"Blinova, Irina; Niskanen, Jukka; Kajankari, Paula; Kanarbik, Liina; Kaekinen, Aleksandr; Tenhu, Heikki; Penttinen, Olli-Pekka; Kahru, Anne",Toxicity of two types of silver nanoparticles to aquatic crustaceans Daphnia magna and Thamnocephalus platyurus,ENVIRONMENTAL SCIENCE AND POLLUTION RESEARCH,20,5,3456,3463,2013,,,,,,,,,,,,,,,,,,,,,,,,,,,,,,,,,,,,,,,,,,,,,,,,,,,,,,,,,,,,,,,,,,,,,,,,,,,,,,,,,,,,,,,,,,,,,,,,,,,,,,,,,,,,,,,,,,,,,,,,,,,,,,,,,,,,,,,,,,,,,,,,,,,,,,,,,,,,,,,,,,,,,,,,,,,,,,,,,,,,,,,,,,,,,,,,,,,,,,,,,,,,,,,,,
Ag,7440-22-4,"PVP (234 mg) was dissolved in 40 mL water followed by the addition of AgNO3 (141 mg, 0.83 mmol). A solution of NaBH4 (312 mg, 8.3 mmol) in 10 ml water was slowly added to the polymer solution. After stirring overnight in an open vessel a clear, dark brown solution of nanoparticles was obtained. The particles were purified by dialysis against water and freezedried.",,PVP,8.4 ± 2.8 ,,coating 71%,,,"river water, conductivity 421 µS/cm, DOC 35 mg C/L, pH 7.45",DLS,141.8 nm,,-4.93 mV,crustacean,Daphnia magna,"river water, conductivity 421 µS/cm, DOC 35 mg C/L, pH 7.45",48 h,20 °C,dark,immobilization,EC50,28.7 ± 9.1 µg Ag/L,AgNPs were not more dangerous for crustaceans than Ag ions.,,,"Blinova, Irina; Niskanen, Jukka; Kajankari, Paula; Kanarbik, Liina; Kaekinen, Aleksandr; Tenhu, Heikki; Penttinen, Olli-Pekka; Kahru, Anne",Toxicity of two types of silver nanoparticles to aquatic crustaceans Daphnia magna and Thamnocephalus platyurus,ENVIRONMENTAL SCIENCE AND POLLUTION RESEARCH,20,5,3456,3463,2013,,,,,,,,,,,,,,,,,,,,,,,,,,,,,,,,,,,,,,,,,,,,,,,,,,,,,,,,,,,,,,,,,,,,,,,,,,,,,,,,,,,,,,,,,,,,,,,,,,,,,,,,,,,,,,,,,,,,,,,,,,,,,,,,,,,,,,,,,,,,,,,,,,,,,,,,,,,,,,,,,,,,,,,,,,,,,,,,,,,,,,,,,,,,,,,,,,,,,,,,,,,,,,,,,
Ag,7440-22-4,"PVP (234 mg) was dissolved in 40 mL water followed by the addition of AgNO3 (141 mg, 0.83 mmol). A solution of NaBH4 (312 mg, 8.3 mmol) in 10 ml water was slowly added to the polymer solution. After stirring overnight in an open vessel a clear, dark brown solution of nanoparticles was obtained. The particles were purified by dialysis against water and freezedried.",,PVP,8.4 ± 2.8 ,,coating 71%,,,artificial fresh water,DLS,105.7 nm,,-4.86 mV,crustacean,Daphnia magna,"lake water, conductivity 439 µS/cm, DOC 11.8 mg C/L, pH 8.3",48 h,20 °C,dark,immobilization,EC50,51.1 ± 4.4 µg Ag/L,AgNPs were not more dangerous for crustaceans than Ag ions.,,,"Blinova, Irina; Niskanen, Jukka; Kajankari, Paula; Kanarbik, Liina; Kaekinen, Aleksandr; Tenhu, Heikki; Penttinen, Olli-Pekka; Kahru, Anne",Toxicity of two types of silver nanoparticles to aquatic crustaceans Daphnia magna and Thamnocephalus platyurus,ENVIRONMENTAL SCIENCE AND POLLUTION RESEARCH,20,5,3456,3463,2013,,,,,,,,,,,,,,,,,,,,,,,,,,,,,,,,,,,,,,,,,,,,,,,,,,,,,,,,,,,,,,,,,,,,,,,,,,,,,,,,,,,,,,,,,,,,,,,,,,,,,,,,,,,,,,,,,,,,,,,,,,,,,,,,,,,,,,,,,,,,,,,,,,,,,,,,,,,,,,,,,,,,,,,,,,,,,,,,,,,,,,,,,,,,,,,,,,,,,,,,,,,,,,,,,
Ag,7440-22-4,"PVP (234 mg) was dissolved in 40 mL water followed by the addition of AgNO3 (141 mg, 0.83 mmol). A solution of NaBH4 (312 mg, 8.3 mmol) in 10 ml water was slowly added to the polymer solution. After stirring overnight in an open vessel a clear, dark brown solution of nanoparticles was obtained. The particles were purified by dialysis against water and freezedried.",,PVP,8.4 ± 2.8 ,,coating 71%,,,artificial fresh water,DLS,105.7 nm,,-4.86 mV,crustacean,Daphnia magna,"lake water, conductivity 143 µS/cm, DOC 22 mg C/L, pH 7.6",48 h,20 °C,dark,immobilization,EC50,68.7 ± 28.4 µg Ag/L,AgNPs were not more dangerous for crustaceans than Ag ions.,,,"Blinova, Irina; Niskanen, Jukka; Kajankari, Paula; Kanarbik, Liina; Kaekinen, Aleksandr; Tenhu, Heikki; Penttinen, Olli-Pekka; Kahru, Anne",Toxicity of two types of silver nanoparticles to aquatic crustaceans Daphnia magna and Thamnocephalus platyurus,ENVIRONMENTAL SCIENCE AND POLLUTION RESEARCH,20,5,3456,3463,2013,,,,,,,,,,,,,,,,,,,,,,,,,,,,,,,,,,,,,,,,,,,,,,,,,,,,,,,,,,,,,,,,,,,,,,,,,,,,,,,,,,,,,,,,,,,,,,,,,,,,,,,,,,,,,,,,,,,,,,,,,,,,,,,,,,,,,,,,,,,,,,,,,,,,,,,,,,,,,,,,,,,,,,,,,,,,,,,,,,,,,,,,,,,,,,,,,,,,,,,,,,,,,,,,,
Ag,7440-22-4,"PVP (234 mg) was dissolved in 40 mL water followed by the addition of AgNO3 (141 mg, 0.83 mmol). A solution of NaBH4 (312 mg, 8.3 mmol) in 10 ml water was slowly added to the polymer solution. After stirring overnight in an open vessel a clear, dark brown solution of nanoparticles was obtained. The particles were purified by dialysis against water and freezedried.",,PVP,8.4 ± 2.8 ,,coating 71%,,,artificial fresh water,DLS,105.7 nm,,-4.86 mV,crustacean,Daphnia magna,"lake water, conductivity 315 µS/cm, DOC 5.3 mg C/L, pH 7.1",48 h,20 °C,dark,immobilization,EC50,47.2 ± 17.4 µg Ag/L,AgNPs were not more dangerous for crustaceans than Ag ions.,,,"Blinova, Irina; Niskanen, Jukka; Kajankari, Paula; Kanarbik, Liina; Kaekinen, Aleksandr; Tenhu, Heikki; Penttinen, Olli-Pekka; Kahru, Anne",Toxicity of two types of silver nanoparticles to aquatic crustaceans Daphnia magna and Thamnocephalus platyurus,ENVIRONMENTAL SCIENCE AND POLLUTION RESEARCH,20,5,3456,3463,2013,,,,,,,,,,,,,,,,,,,,,,,,,,,,,,,,,,,,,,,,,,,,,,,,,,,,,,,,,,,,,,,,,,,,,,,,,,,,,,,,,,,,,,,,,,,,,,,,,,,,,,,,,,,,,,,,,,,,,,,,,,,,,,,,,,,,,,,,,,,,,,,,,,,,,,,,,,,,,,,,,,,,,,,,,,,,,,,,,,,,,,,,,,,,,,,,,,,,,,,,,,,,,,,,,
Ag,7440-22-4,"collargol, protein-coated colloidal silver, purchased from an Estonian drugstore",,protein,12.5 ± 4.0 ,,coating 30%,,,artificial fresh water,DLS,50.7 nm,,-16.5 mV,crustacean,Thamnocephalus platyurus,"moderately hard artificial fresh water (US EPA 2005), conductivity 665 µS/cm, DOC 0 mg C/L, pH 7.8-8.0",24 h,25 °C,dark,mortality,LC50,189 ± 38.38 µg Ag/L,AgNPs were not more dangerous for crustaceans than Ag ions.,,,"Blinova, Irina; Niskanen, Jukka; Kajankari, Paula; Kanarbik, Liina; Kaekinen, Aleksandr; Tenhu, Heikki; Penttinen, Olli-Pekka; Kahru, Anne",Toxicity of two types of silver nanoparticles to aquatic crustaceans Daphnia magna and Thamnocephalus platyurus,ENVIRONMENTAL SCIENCE AND POLLUTION RESEARCH,20,5,3456,3463,2013,,,,,,,,,,,,,,,,,,,,,,,,,,,,,,,,,,,,,,,,,,,,,,,,,,,,,,,,,,,,,,,,,,,,,,,,,,,,,,,,,,,,,,,,,,,,,,,,,,,,,,,,,,,,,,,,,,,,,,,,,,,,,,,,,,,,,,,,,,,,,,,,,,,,,,,,,,,,,,,,,,,,,,,,,,,,,,,,,,,,,,,,,,,,,,,,,,,,,,,,,,,,,,,,,
Ag,7440-22-4,"collargol, protein-coated colloidal silver, purchased from an Estonian drugstore",,protein,12.5 ± 4.0 ,,coating 30%,,,artificial fresh water,DLS,50.7 nm,,-16.5 mV,crustacean,Thamnocephalus platyurus,"river water, conductivity 560 µS/cm, DOC 15.3 mg C/L, pH 8.3",24 h,25 °C,dark,mortality,LC50,132 ± 30.4 µg Ag/L,AgNPs were not more dangerous for crustaceans than Ag ions.,,,"Blinova, Irina; Niskanen, Jukka; Kajankari, Paula; Kanarbik, Liina; Kaekinen, Aleksandr; Tenhu, Heikki; Penttinen, Olli-Pekka; Kahru, Anne",Toxicity of two types of silver nanoparticles to aquatic crustaceans Daphnia magna and Thamnocephalus platyurus,ENVIRONMENTAL SCIENCE AND POLLUTION RESEARCH,20,5,3456,3463,2013,,,,,,,,,,,,,,,,,,,,,,,,,,,,,,,,,,,,,,,,,,,,,,,,,,,,,,,,,,,,,,,,,,,,,,,,,,,,,,,,,,,,,,,,,,,,,,,,,,,,,,,,,,,,,,,,,,,,,,,,,,,,,,,,,,,,,,,,,,,,,,,,,,,,,,,,,,,,,,,,,,,,,,,,,,,,,,,,,,,,,,,,,,,,,,,,,,,,,,,,,,,,,,,,,
Ag,7440-22-4,"collargol, protein-coated colloidal silver, purchased from an Estonian drugstore",,protein,12.5 ± 4.0 ,,coating 30%,,,"river water, conductivity 421 µS/cm, DOC 35 mg C/L, pH 7.45",DLS,50.7 nm,,-16.1 mV,crustacean,Thamnocephalus platyurus,"river water, conductivity 421 µS/cm, DOC 35 mg C/L, pH 7.45",24 h,25 °C,dark,mortality,LC50,109 ± 8.0 µg Ag/L,AgNPs were not more dangerous for crustaceans than Ag ions.,,,"Blinova, Irina; Niskanen, Jukka; Kajankari, Paula; Kanarbik, Liina; Kaekinen, Aleksandr; Tenhu, Heikki; Penttinen, Olli-Pekka; Kahru, Anne",Toxicity of two types of silver nanoparticles to aquatic crustaceans Daphnia magna and Thamnocephalus platyurus,ENVIRONMENTAL SCIENCE AND POLLUTION RESEARCH,20,5,3456,3463,2013,,,,,,,,,,,,,,,,,,,,,,,,,,,,,,,,,,,,,,,,,,,,,,,,,,,,,,,,,,,,,,,,,,,,,,,,,,,,,,,,,,,,,,,,,,,,,,,,,,,,,,,,,,,,,,,,,,,,,,,,,,,,,,,,,,,,,,,,,,,,,,,,,,,,,,,,,,,,,,,,,,,,,,,,,,,,,,,,,,,,,,,,,,,,,,,,,,,,,,,,,,,,,,,,,
Ag,7440-22-4,"collargol, protein-coated colloidal silver, purchased from an Estonian drugstore",,protein,12.5 ± 4.0 ,,coating 30%,,,artificial fresh water,DLS,50.7 nm,,-16.5 mV,crustacean,Thamnocephalus platyurus,"lake water, conductivity 143 µS/cm, DOC 22 mg C/L, pH 7.6",24 h,25 °C,dark,mortality,LC50,185 ± 10.2 µg Ag/L,AgNPs were not more dangerous for crustaceans than Ag ions.,,,"Blinova, Irina; Niskanen, Jukka; Kajankari, Paula; Kanarbik, Liina; Kaekinen, Aleksandr; Tenhu, Heikki; Penttinen, Olli-Pekka; Kahru, Anne",Toxicity of two types of silver nanoparticles to aquatic crustaceans Daphnia magna and Thamnocephalus platyurus,ENVIRONMENTAL SCIENCE AND POLLUTION RESEARCH,20,5,3456,3463,2013,,,,,,,,,,,,,,,,,,,,,,,,,,,,,,,,,,,,,,,,,,,,,,,,,,,,,,,,,,,,,,,,,,,,,,,,,,,,,,,,,,,,,,,,,,,,,,,,,,,,,,,,,,,,,,,,,,,,,,,,,,,,,,,,,,,,,,,,,,,,,,,,,,,,,,,,,,,,,,,,,,,,,,,,,,,,,,,,,,,,,,,,,,,,,,,,,,,,,,,,,,,,,,,,,
Ag,7440-22-4,"PVP (234 mg) was dissolved in 40 mL water followed by the addition of AgNO3 (141 mg, 0.83 mmol). A solution of NaBH4 (312 mg, 8.3 mmol) in 10 ml water was slowly added to the polymer solution. After stirring overnight in an open vessel a clear, dark brown solution of nanoparticles was obtained. The particles were purified by dialysis against water and freezedried.",,PVP,8.4 ± 2.8 ,,coating 71%,,,artificial fresh water,DLS,105.7 nm,,-4.86 mV,crustacean,Thamnocephalus platyurus,"moderately hard artificial fresh water (US EPA 2005), conductivity 665 µS/cm, DOC 0 mg C/L, pH 7.8-8.0",24 h,25 °C,dark,mortality,LC50,20.0 ± 0.4 µg Ag/L,AgNPs were not more dangerous for crustaceans than Ag ions.,,,"Blinova, Irina; Niskanen, Jukka; Kajankari, Paula; Kanarbik, Liina; Kaekinen, Aleksandr; Tenhu, Heikki; Penttinen, Olli-Pekka; Kahru, Anne",Toxicity of two types of silver nanoparticles to aquatic crustaceans Daphnia magna and Thamnocephalus platyurus,ENVIRONMENTAL SCIENCE AND POLLUTION RESEARCH,20,5,3456,3463,2013,,,,,,,,,,,,,,,,,,,,,,,,,,,,,,,,,,,,,,,,,,,,,,,,,,,,,,,,,,,,,,,,,,,,,,,,,,,,,,,,,,,,,,,,,,,,,,,,,,,,,,,,,,,,,,,,,,,,,,,,,,,,,,,,,,,,,,,,,,,,,,,,,,,,,,,,,,,,,,,,,,,,,,,,,,,,,,,,,,,,,,,,,,,,,,,,,,,,,,,,,,,,,,,,,
Ag,7440-22-4,"PVP (234 mg) was dissolved in 40 mL water followed by the addition of AgNO3 (141 mg, 0.83 mmol). A solution of NaBH4 (312 mg, 8.3 mmol) in 10 ml water was slowly added to the polymer solution. After stirring overnight in an open vessel a clear, dark brown solution of nanoparticles was obtained. The particles were purified by dialysis against water and freezedried.",,PVP,8.4 ± 2.8 ,,coating 71%,,,artificial fresh water,DLS,105.7 nm,,-4.86 mV,crustacean,Thamnocephalus platyurus,"river water, conductivity 560 µS/cm, DOC 15.3 mg C/L, pH 8.3",24 h,25 °C,dark,mortality,LC50,55.5 ± 3.9 µg Ag/L,AgNPs were not more dangerous for crustaceans than Ag ions.,,,"Blinova, Irina; Niskanen, Jukka; Kajankari, Paula; Kanarbik, Liina; Kaekinen, Aleksandr; Tenhu, Heikki; Penttinen, Olli-Pekka; Kahru, Anne",Toxicity of two types of silver nanoparticles to aquatic crustaceans Daphnia magna and Thamnocephalus platyurus,ENVIRONMENTAL SCIENCE AND POLLUTION RESEARCH,20,5,3456,3463,2013,,,,,,,,,,,,,,,,,,,,,,,,,,,,,,,,,,,,,,,,,,,,,,,,,,,,,,,,,,,,,,,,,,,,,,,,,,,,,,,,,,,,,,,,,,,,,,,,,,,,,,,,,,,,,,,,,,,,,,,,,,,,,,,,,,,,,,,,,,,,,,,,,,,,,,,,,,,,,,,,,,,,,,,,,,,,,,,,,,,,,,,,,,,,,,,,,,,,,,,,,,,,,,,,,
Ag,7440-22-4,"PVP (234 mg) was dissolved in 40 mL water followed by the addition of AgNO3 (141 mg, 0.83 mmol). A solution of NaBH4 (312 mg, 8.3 mmol) in 10 ml water was slowly added to the polymer solution. After stirring overnight in an open vessel a clear, dark brown solution of nanoparticles was obtained. The particles were purified by dialysis against water and freezedried.",,PVP,8.4 ± 2.8 ,,coating 71%,,,artificial fresh water,DLS,105.7 nm,,-4.86 mV,crustacean,Thamnocephalus platyurus,"lake water, conductivity 439 µS/cm, DOC 11.8 mg C/L, pH 8.3",24 h,25 °C,dark,mortality,LC50,73.3 ± 18.1 µg Ag/L,AgNPs were not more dangerous for crustaceans than Ag ions.,,,"Blinova, Irina; Niskanen, Jukka; Kajankari, Paula; Kanarbik, Liina; Kaekinen, Aleksandr; Tenhu, Heikki; Penttinen, Olli-Pekka; Kahru, Anne",Toxicity of two types of silver nanoparticles to aquatic crustaceans Daphnia magna and Thamnocephalus platyurus,ENVIRONMENTAL SCIENCE AND POLLUTION RESEARCH,20,5,3456,3463,2013,,,,,,,,,,,,,,,,,,,,,,,,,,,,,,,,,,,,,,,,,,,,,,,,,,,,,,,,,,,,,,,,,,,,,,,,,,,,,,,,,,,,,,,,,,,,,,,,,,,,,,,,,,,,,,,,,,,,,,,,,,,,,,,,,,,,,,,,,,,,,,,,,,,,,,,,,,,,,,,,,,,,,,,,,,,,,,,,,,,,,,,,,,,,,,,,,,,,,,,,,,,,,,,,,
Ag,7440-22-4,"PVP (234 mg) was dissolved in 40 mL water followed by the addition of AgNO3 (141 mg, 0.83 mmol). A solution of NaBH4 (312 mg, 8.3 mmol) in 10 ml water was slowly added to the polymer solution. After stirring overnight in an open vessel a clear, dark brown solution of nanoparticles was obtained. The particles were purified by dialysis against water and freezedried.",,PVP,8.4 ± 2.8 ,,coating 71%,,,artificial fresh water,DLS,105.7 nm,,-4.86 mV,crustacean,Thamnocephalus platyurus,"lake water, conductivity 143 µS/cm, DOC 22 mg C/L, pH 7.6",24 h,25 °C,dark,mortality,LC50,176.0 ± 33.1 µg Ag/L,AgNPs were not more dangerous for crustaceans than Ag ions.,,,"Blinova, Irina; Niskanen, Jukka; Kajankari, Paula; Kanarbik, Liina; Kaekinen, Aleksandr; Tenhu, Heikki; Penttinen, Olli-Pekka; Kahru, Anne",Toxicity of two types of silver nanoparticles to aquatic crustaceans Daphnia magna and Thamnocephalus platyurus,ENVIRONMENTAL SCIENCE AND POLLUTION RESEARCH,20,5,3456,3463,2013,,,,,,,,,,,,,,,,,,,,,,,,,,,,,,,,,,,,,,,,,,,,,,,,,,,,,,,,,,,,,,,,,,,,,,,,,,,,,,,,,,,,,,,,,,,,,,,,,,,,,,,,,,,,,,,,,,,,,,,,,,,,,,,,,,,,,,,,,,,,,,,,,,,,,,,,,,,,,,,,,,,,,,,,,,,,,,,,,,,,,,,,,,,,,,,,,,,,,,,,,,,,,,,,,
Ag,7440-22-4,"PVP (234 mg) was dissolved in 40 mL water followed by the addition of AgNO3 (141 mg, 0.83 mmol). A solution of NaBH4 (312 mg, 8.3 mmol) in 10 ml water was slowly added to the polymer solution. After stirring overnight in an open vessel a clear, dark brown solution of nanoparticles was obtained. The particles were purified by dialysis against water and freezedried.",,PVP,8.4 ± 2.8 ,,coating 71%,,,"river water, conductivity 421 µS/cm, DOC 35 mg C/L, pH 7.45",DLS,141.8 nm,,-4.93 mV,crustacean,Daphnia magna,"river water, conductivity 421 µS/cm, DOC 35 mg C/L, pH 7.45, fed daily with Pseudokirchneriella subcapitata(0.1-0.2 mg C/Daphia/day",21 days,21 ± 1 °C,16-h/8-h light/dark cycle,reproduction (mortality of the parents),NOEC,58 µg Ag/L,AgNPs were not more dangerous for crustaceans than Ag ions.,,,"Blinova, Irina; Niskanen, Jukka; Kajankari, Paula; Kanarbik, Liina; Kaekinen, Aleksandr; Tenhu, Heikki; Penttinen, Olli-Pekka; Kahru, Anne",Toxicity of two types of silver nanoparticles to aquatic crustaceans Daphnia magna and Thamnocephalus platyurus,ENVIRONMENTAL SCIENCE AND POLLUTION RESEARCH,20,5,3456,3463,2013,,,,,,,,,,,,,,,,,,,,,,,,,,,,,,,,,,,,,,,,,,,,,,,,,,,,,,,,,,,,,,,,,,,,,,,,,,,,,,,,,,,,,,,,,,,,,,,,,,,,,,,,,,,,,,,,,,,,,,,,,,,,,,,,,,,,,,,,,,,,,,,,,,,,,,,,,,,,,,,,,,,,,,,,,,,,,,,,,,,,,,,,,,,,,,,,,,,,,,,,,,,,,,,,,
Ag,7440-22-4,"PVP (234 mg) was dissolved in 40 mL water followed by the addition of AgNO3 (141 mg, 0.83 mmol). A solution of NaBH4 (312 mg, 8.3 mmol) in 10 ml water was slowly added to the polymer solution. After stirring overnight in an open vessel a clear, dark brown solution of nanoparticles was obtained. The particles were purified by dialysis against water and freezedried.",,PVP,8.4 ± 2.8 ,,coating 71%,,,"river water, conductivity 421 µS/cm, DOC 35 mg C/L, pH 7.45",DLS,141.8 nm,,-4.93 mV,crustacean,Daphnia magna,"river water, conductivity 421 µS/cm, DOC 35 mg C/L, pH 7.45, fed daily with Pseudokirchneriella subcapitata(0.1-0.2 mg C/Daphia/day",21 days,21 ± 1 °C,16-h/8-h light/dark cycle,reproduction (mortality of the parents),LC90,87 µg Ag/L,AgNPs were not more dangerous for crustaceans than Ag ions.,,,"Blinova, Irina; Niskanen, Jukka; Kajankari, Paula; Kanarbik, Liina; Kaekinen, Aleksandr; Tenhu, Heikki; Penttinen, Olli-Pekka; Kahru, Anne",Toxicity of two types of silver nanoparticles to aquatic crustaceans Daphnia magna and Thamnocephalus platyurus,ENVIRONMENTAL SCIENCE AND POLLUTION RESEARCH,20,5,3456,3463,2013,,,,,,,,,,,,,,,,,,,,,,,,,,,,,,,,,,,,,,,,,,,,,,,,,,,,,,,,,,,,,,,,,,,,,,,,,,,,,,,,,,,,,,,,,,,,,,,,,,,,,,,,,,,,,,,,,,,,,,,,,,,,,,,,,,,,,,,,,,,,,,,,,,,,,,,,,,,,,,,,,,,,,,,,,,,,,,,,,,,,,,,,,,,,,,,,,,,,,,,,,,,,,,,,,
Ag,7440-22-4,"PVP (234 mg) was dissolved in 40 mL water followed by the addition of AgNO3 (141 mg, 0.83 mmol). A solution of NaBH4 (312 mg, 8.3 mmol) in 10 ml water was slowly added to the polymer solution. After stirring overnight in an open vessel a clear, dark brown solution of nanoparticles was obtained. The particles were purified by dialysis against water and freezedried.",,PVP,8.4 ± 2.8 ,,coating 71%,,,artificial fresh water,DLS,105.7 nm,,-4.86 mV,crustacean,Daphnia magna,"lake water, conductivity 315 µS/cm, DOC 5.3 mg C/L, pH 7.1 fed daily with Pseudokirchneriella subcapitata(0.1-0.2 mg C/Daphia/day",21 days,21 ± 1 °C,16-h/8-h light/dark cycle,reproduction (mortality of the parents),NOEC,29 µg Ag/L,AgNPs were not more dangerous for crustaceans than Ag ions.,,,"Blinova, Irina; Niskanen, Jukka; Kajankari, Paula; Kanarbik, Liina; Kaekinen, Aleksandr; Tenhu, Heikki; Penttinen, Olli-Pekka; Kahru, Anne",Toxicity of two types of silver nanoparticles to aquatic crustaceans Daphnia magna and Thamnocephalus platyurus,ENVIRONMENTAL SCIENCE AND POLLUTION RESEARCH,20,5,3456,3463,2013,,,,,,,,,,,,,,,,,,,,,,,,,,,,,,,,,,,,,,,,,,,,,,,,,,,,,,,,,,,,,,,,,,,,,,,,,,,,,,,,,,,,,,,,,,,,,,,,,,,,,,,,,,,,,,,,,,,,,,,,,,,,,,,,,,,,,,,,,,,,,,,,,,,,,,,,,,,,,,,,,,,,,,,,,,,,,,,,,,,,,,,,,,,,,,,,,,,,,,,,,,,,,,,,,
Ag,7440-22-4,"PVP (234 mg) was dissolved in 40 mL water followed by the addition of AgNO3 (141 mg, 0.83 mmol). A solution of NaBH4 (312 mg, 8.3 mmol) in 10 ml water was slowly added to the polymer solution. After stirring overnight in an open vessel a clear, dark brown solution of nanoparticles was obtained. The particles were purified by dialysis against water and freezedried.",,PVP,8.4 ± 2.8 ,,coating 71%,,,artificial fresh water,DLS,105.7 nm,,-4.86 mV,crustacean,Daphnia magna,"lake water, conductivity 315 µS/cm, DOC 5.3 mg C/L, pH 7.1 fed daily with Pseudokirchneriella subcapitata(0.1-0.2 mg C/Daphia/day",21 days,21 ± 1 °C,16-h/8-h light/dark cycle,reproduction (mortality of the parents),LC100,50 µg Ag/L,AgNPs were not more dangerous for crustaceans than Ag ions.,,,"Blinova, Irina; Niskanen, Jukka; Kajankari, Paula; Kanarbik, Liina; Kaekinen, Aleksandr; Tenhu, Heikki; Penttinen, Olli-Pekka; Kahru, Anne",Toxicity of two types of silver nanoparticles to aquatic crustaceans Daphnia magna and Thamnocephalus platyurus,ENVIRONMENTAL SCIENCE AND POLLUTION RESEARCH,20,5,3456,3463,2013,,,,,,,,,,,,,,,,,,,,,,,,,,,,,,,,,,,,,,,,,,,,,,,,,,,,,,,,,,,,,,,,,,,,,,,,,,,,,,,,,,,,,,,,,,,,,,,,,,,,,,,,,,,,,,,,,,,,,,,,,,,,,,,,,,,,,,,,,,,,,,,,,,,,,,,,,,,,,,,,,,,,,,,,,,,,,,,,,,,,,,,,,,,,,,,,,,,,,,,,,,,,,,,,,
