Repository: NSF-ALL-SPICE-Alliance/Nano

# AFRL, 2022-23 School Year

## Background of the Partnership 

The Airforce Research Laboratory (AFRL) extended a research partnership to ROTC, active duty, reserve military, or US armed forces, veteran students, at Chaminade University of Honolulu and The University of Hawaii at Manoa in Big Data and Analytics. This research partnership allowed students to explore the domain of Data Science and Analytics while exploring nanomaterials with little to no background. This project was built into two phases. Phase I, consisted of training each student in Data Science programming skills, mathmatical and computational skills.

File: AFRL_Fall_2023/data/Beilstein_J_Nanotechnol-06-1788-s002/NanoE-Tox-database.csv (part 24 of 44)
Name,CAS no,"Origin (company, synthesis method)",Shape,Initial coating/functionalization,"Diameter, nm","Length, nm",Possible impurities,"Surface area, BET (m2/g)",Other observations,Media,"Method to
Ag,7440-22-4,"Sigma-Aldrich Chemical, St. Louis,MO; filtered through 100 nm cellulose membrane",,,"<100 , mainly 20 ",,,,,"k-media (0.032 M KCl, 0.051 M NaCl)",DLS,14-20 nm,,,nematode,Caenorhabditis elegans sod-3 mutant,"k-media (0.032 M KCl, 0.051 M NaCl)",72 h,20 °C,,reproduction,EC10,0.1 mg/L,Reproductive responses of the mutant were less sensitive to AgNPs exposure than the wild type.,"AgNPs were slightly more toxic than Ag ions in terms of reproduction potential, and also it appeared that different mechanisms exerted toxicity with AgNPs and with Ag ions, as stress-related gene expression patterns were different between these two groups. Increased sod-3 gene expression in exposed worms was considered to confirm the involvement of oxidative stress in AgNPs-induced toxicity in this test system. Increased daf-12 expression observed here suggested that AgNPs exposure may have acted as an environmental stressor that regulated C. elegans dauer formation.",,"Roh, Ji-yeon; Sim, Sang Jun; Yi, Jongheop; Park, Kwangsik; Chung, Kyu Hyuck; Ryu, Dong-young; Choi, Jinhee",Ecotoxicity of Silver Nanoparticles on the Soil Nematode Caenorhabditis elegans Using Functional Ecotoxicogenomics,ENVIRONMENTAL SCIENCE & TECHNOLOGY,43,10,3933,3940,2009,,,,,,,,,,,,,,,,,,,,,,,,,,,,,,,,,,,,,,,,,,,,,,,,,,,,,,,,,,,,,,,,,,,,,,,,,,,,,,,,,,,,,,,,,,,,,,,,,,,,,,,,,,,,,,,,,,,,,,,,,,,,,,,,,,,,,,,,,,,,,,,,,,,,,,,,,,,,,,,,,,,,,,,,,,,,,,,,,,,,,,,,,,,,,,,,,,,,,,,,,,,,,,,,,
Ag,7440-22-4,"Sigma-Aldrich Chemical, St. Louis,MO; filtered through 100 nm cellulose membrane",,,"<100 , mainly 20 ",,,,,"k-media (0.032 M KCl, 0.051 M NaCl)",DLS,14-20 nm,,,nematode,Caenorhabditis elegans sod-3 mutant,"k-media (0.032 M KCl, 0.051 M NaCl)",72 h,20 °C,,reproduction,EC60,0.5 mg/L,Reproductive responses of the mutant were less sensitive to AgNPs exposure than the wild type.,"AgNPs were slightly more toxic than Ag ions in terms of reproduction potential, and also it appeared that different mechanisms exerted toxicity with AgNPs and with Ag ions, as stress-related gene expression patterns were different between these two groups. Increased sod-3 gene expression in exposed worms was considered to confirm the involvement of oxidative stress in AgNPs-induced toxicity in this test system. Increased daf-12 expression observed here suggested that AgNPs exposure may have acted as an environmental stressor that regulated C. elegans dauer formation.",,"Roh, Ji-yeon; Sim, Sang Jun; Yi, Jongheop; Park, Kwangsik; Chung, Kyu Hyuck; Ryu, Dong-young; Choi, Jinhee",Ecotoxicity of Silver Nanoparticles on the Soil Nematode Caenorhabditis elegans Using Functional Ecotoxicogenomics,ENVIRONMENTAL SCIENCE & TECHNOLOGY,43,10,3933,3940,2009,,,,,,,,,,,,,,,,,,,,,,,,,,,,,,,,,,,,,,,,,,,,,,,,,,,,,,,,,,,,,,,,,,,,,,,,,,,,,,,,,,,,,,,,,,,,,,,,,,,,,,,,,,,,,,,,,,,,,,,,,,,,,,,,,,,,,,,,,,,,,,,,,,,,,,,,,,,,,,,,,,,,,,,,,,,,,,,,,,,,,,,,,,,,,,,,,,,,,,,,,,,,,,,,,
Ag,7440-22-4,"Sigma-Aldrich Chemical, St. Louis,MO; filtered through 100 nm cellulose membrane",,,"<100 , mainly 20 ",,,,,"k-media (0.032 M KCl, 0.051 M NaCl)",DLS,14-20 nm,,,nematode,Caenorhabditis elegans daf-12 mutant,"k-media (0.032 M KCl, 0.051 M NaCl)",72 h,20 °C,,reproduction,EC45,0.05 mg/L,,"AgNPs were slightly more toxic than Ag ions in terms of reproduction potential, and also it appeared that different mechanisms exerted toxicity with AgNPs and with Ag ions, as stress-related gene expression patterns were different between these two groups. Increased sod-3 gene expression in exposed worms was considered to confirm the involvement of oxidative stress in AgNPs-induced toxicity in this test system. Increased daf-12 expression observed here suggested that AgNPs exposure may have acted as an environmental stressor that regulated C. elegans dauer formation.",,"Roh, Ji-yeon; Sim, Sang Jun; Yi, Jongheop; Park, Kwangsik; Chung, Kyu Hyuck; Ryu, Dong-young; Choi, Jinhee",Ecotoxicity of Silver Nanoparticles on the Soil Nematode Caenorhabditis elegans Using Functional Ecotoxicogenomics,ENVIRONMENTAL SCIENCE & TECHNOLOGY,43,10,3933,3940,2009,,,,,,,,,,,,,,,,,,,,,,,,,,,,,,,,,,,,,,,,,,,,,,,,,,,,,,,,,,,,,,,,,,,,,,,,,,,,,,,,,,,,,,,,,,,,,,,,,,,,,,,,,,,,,,,,,,,,,,,,,,,,,,,,,,,,,,,,,,,,,,,,,,,,,,,,,,,,,,,,,,,,,,,,,,,,,,,,,,,,,,,,,,,,,,,,,,,,,,,,,,,,,,,,,
Ag,7440-22-4,"Sigma-Aldrich Chemical, St. Louis,MO; filtered through 100 nm cellulose membrane",,,"<100 , mainly 20 ",,,,,"k-media (0.032 M KCl, 0.051 M NaCl)",DLS,14-20 nm,,,nematode,Caenorhabditis elegans daf-12 mutant,"k-media (0.032 M KCl, 0.051 M NaCl)",72 h,20 °C,,reproduction,EC65,0.1 mg/L,,"AgNPs were slightly more toxic than Ag ions in terms of reproduction potential, and also it appeared that different mechanisms exerted toxicity with AgNPs and with Ag ions, as stress-related gene expression patterns were different between these two groups. Increased sod-3 gene expression in exposed worms was considered to confirm the involvement of oxidative stress in AgNPs-induced toxicity in this test system. Increased daf-12 expression observed here suggested that AgNPs exposure may have acted as an environmental stressor that regulated C. elegans dauer formation.",,"Roh, Ji-yeon; Sim, Sang Jun; Yi, Jongheop; Park, Kwangsik; Chung, Kyu Hyuck; Ryu, Dong-young; Choi, Jinhee",Ecotoxicity of Silver Nanoparticles on the Soil Nematode Caenorhabditis elegans Using Functional Ecotoxicogenomics,ENVIRONMENTAL SCIENCE & TECHNOLOGY,43,10,3933,3940,2009,,,,,,,,,,,,,,,,,,,,,,,,,,,,,,,,,,,,,,,,,,,,,,,,,,,,,,,,,,,,,,,,,,,,,,,,,,,,,,,,,,,,,,,,,,,,,,,,,,,,,,,,,,,,,,,,,,,,,,,,,,,,,,,,,,,,,,,,,,,,,,,,,,,,,,,,,,,,,,,,,,,,,,,,,,,,,,,,,,,,,,,,,,,,,,,,,,,,,,,,,,,,,,,,,
Ag,7440-22-4,"Sigma-Aldrich Chemical, St. Louis,MO; filtered through 100 nm cellulose membrane",,,"<100 , mainly 20 ",,,,,"k-media (0.032 M KCl, 0.051 M NaCl)",DLS,14-20 nm,,,nematode,Caenorhabditis elegans daf-12 mutant,"k-media (0.032 M KCl, 0.051 M NaCl)",72 h,20 °C,,reproduction,EC75,0.5 mg/L,,"AgNPs were slightly more toxic than Ag ions in terms of reproduction potential, and also it appeared that different mechanisms exerted toxicity with AgNPs and with Ag ions, as stress-related gene expression patterns were different between these two groups. Increased sod-3 gene expression in exposed worms was considered to confirm the involvement of oxidative stress in AgNPs-induced toxicity in this test system. Increased daf-12 expression observed here suggested that AgNPs exposure may have acted as an environmental stressor that regulated C. elegans dauer formation.",,"Roh, Ji-yeon; Sim, Sang Jun; Yi, Jongheop; Park, Kwangsik; Chung, Kyu Hyuck; Ryu, Dong-young; Choi, Jinhee",Ecotoxicity of Silver Nanoparticles on the Soil Nematode Caenorhabditis elegans Using Functional Ecotoxicogenomics,ENVIRONMENTAL SCIENCE & TECHNOLOGY,43,10,3933,3940,2009,,,,,,,,,,,,,,,,,,,,,,,,,,,,,,,,,,,,,,,,,,,,,,,,,,,,,,,,,,,,,,,,,,,,,,,,,,,,,,,,,,,,,,,,,,,,,,,,,,,,,,,,,,,,,,,,,,,,,,,,,,,,,,,,,,,,,,,,,,,,,,,,,,,,,,,,,,,,,,,,,,,,,,,,,,,,,,,,,,,,,,,,,,,,,,,,,,,,,,,,,,,,,,,,,
Ag,7440-22-4,"Quantum Sphere (Santa Ana, CA, USA)",,,20.2 ± 2.5 ,,,,no detectable surface oxide layers,,,,,,earthworm,"Lumbricus
terrestris",Evian mineral water containing [in mg/l] Ca: 80; Mg: 26; Na: 6.5; K: 1; Si: 15; CO3: 360; SO4: 12.6; Cl: 6.8 and NO3: 3.7,24 h,worms were depurated for 24 h before the experiment,,mortality,NOEC,10 mg/L,"A dramatic and highly significant increase in apoptotic activity was evident in all the examined tissues. Cuticule, epithelial cells of the intestinal pared and chloragog cells showed the highest apoptotic response when exposed to silver nanoparticles, as compared with cells from longitudinal and circular musculature.",,,"Lapied, Emmanuel; Moudilou, Elara; Exbrayat, Jean-Marie; Oughton, Deborah Helen; Joner, Erik Jautris",Silver nanoparticle exposure causes apoptotic response in the earthworm Lumbricus terrestris (Oligochaeta),NANOMEDICINE,5,6,975,984,2010,,,,,,,,,,,,,,,,,,,,,,,,,,,,,,,,,,,,,,,,,,,,,,,,,,,,,,,,,,,,,,,,,,,,,,,,,,,,,,,,,,,,,,,,,,,,,,,,,,,,,,,,,,,,,,,,,,,,,,,,,,,,,,,,,,,,,,,,,,,,,,,,,,,,,,,,,,,,,,,,,,,,,,,,,,,,,,,,,,,,,,,,,,,,,,,,,,,,,,,,,,,,,,,,,
Ag,7440-22-4,"Quantum Sphere (Santa Ana, CA, USA)",,,20.2 ± 2.5 ,,,,no detectable surface oxide layers,,,,,,earthworm,"Lumbricus
terrestris",Evian mineral water containing [in mg/l] Ca: 80; Mg: 26; Na: 6.5; K: 1; Si: 15; CO3: 360; SO4: 12.6; Cl: 6.8 and NO3: 3.7,24 h,worms were depurated for 24 h before the experiment,,mortality,EC40,100 mg/L,"A dramatic and highly significant increase in apoptotic activity was evident in all the examined tissues. Cuticule, epithelial cells of the intestinal pared and chloragog cells showed the highest apoptotic response when exposed to silver nanoparticles, as compared with cells from longitudinal and circular musculature.",,,"Lapied, Emmanuel; Moudilou, Elara; Exbrayat, Jean-Marie; Oughton, Deborah Helen; Joner, Erik Jautris",Silver nanoparticle exposure causes apoptotic response in the earthworm Lumbricus terrestris (Oligochaeta),NANOMEDICINE,5,6,975,984,2010,,,,,,,,,,,,,,,,,,,,,,,,,,,,,,,,,,,,,,,,,,,,,,,,,,,,,,,,,,,,,,,,,,,,,,,,,,,,,,,,,,,,,,,,,,,,,,,,,,,,,,,,,,,,,,,,,,,,,,,,,,,,,,,,,,,,,,,,,,,,,,,,,,,,,,,,,,,,,,,,,,,,,,,,,,,,,,,,,,,,,,,,,,,,,,,,,,,,,,,,,,,,,,,,,
Ag,7440-22-4,"Quantum Sphere (Santa Ana, CA, USA)",,dispersant 0.2% Tween 20,20.2 ± 2.5 ,,,,no detectable surface oxide layers,,,,,,earthworm,"Lumbricus
terrestris",Evian mineral water containing [in mg/l] Ca: 80; Mg: 26; Na: 6.5; K: 1; Si: 15; CO3: 360; SO4: 12.6; Cl: 6.8 and NO3: 3.7,24 h,worms were depurated for 24 h before the experiment,,mortality,NOEC,10 mg/L,"A dramatic and highly significant increase in apoptotic activity was evident in all the examined tissues. Cuticule, epithelial cells of the intestinal pared and chloragog cells showed the highest apoptotic response when exposed to silver nanoparticles, as compared with cells from longitudinal and circular musculature.",,,"Lapied, Emmanuel; Moudilou, Elara; Exbrayat, Jean-Marie; Oughton, Deborah Helen; Joner, Erik Jautris",Silver nanoparticle exposure causes apoptotic response in the earthworm Lumbricus terrestris (Oligochaeta),NANOMEDICINE,5,6,975,984,2010,,,,,,,,,,,,,,,,,,,,,,,,,,,,,,,,,,,,,,,,,,,,,,,,,,,,,,,,,,,,,,,,,,,,,,,,,,,,,,,,,,,,,,,,,,,,,,,,,,,,,,,,,,,,,,,,,,,,,,,,,,,,,,,,,,,,,,,,,,,,,,,,,,,,,,,,,,,,,,,,,,,,,,,,,,,,,,,,,,,,,,,,,,,,,,,,,,,,,,,,,,,,,,,,,
Ag,7440-22-4,"Quantum Sphere (Santa Ana, CA, USA)",,dispersant 0.2% Tween 20,20.2 ± 2.5 ,,,,no detectable surface oxide layers,,,,,,earthworm,"Lumbricus
terrestris",Evian mineral water containing [in mg/l] Ca: 80; Mg: 26; Na: 6.5; K: 1; Si: 15; CO3: 360; SO4: 12.6; Cl: 6.8 and NO3: 3.7,24 h,worms were depurated for 24 h before the experiment,,mortality,EC50,100 mg/L,"A dramatic and highly significant increase in apoptotic activity was evident in all the examined tissues. Cuticule, epithelial cells of the intestinal pared and chloragog cells showed the highest apoptotic response when exposed to silver nanoparticles, as compared with cells from longitudinal and circular musculature.",,,"Lapied, Emmanuel; Moudilou, Elara; Exbrayat, Jean-Marie; Oughton, Deborah Helen; Joner, Erik Jautris",Silver nanoparticle exposure causes apoptotic response in the earthworm Lumbricus terrestris (Oligochaeta),NANOMEDICINE,5,6,975,984,2010,,,,,,,,,,,,,,,,,,,,,,,,,,,,,,,,,,,,,,,,,,,,,,,,,,,,,,,,,,,,,,,,,,,,,,,,,,,,,,,,,,,,,,,,,,,,,,,,,,,,,,,,,,,,,,,,,,,,,,,,,,,,,,,,,,,,,,,,,,,,,,,,,,,,,,,,,,,,,,,,,,,,,,,,,,,,,,,,,,,,,,,,,,,,,,,,,,,,,,,,,,,,,,,,,
Ag,7440-22-4,"Purest Colloids (Westampton, NJ, USA, MesoSilver™) 20 mg Ag/L",,,"8.8 ; 
45% <2 ",,,,,,,,,,earthworm,"Lumbricus
terrestris",Evian mineral water containing [in mg/l] Ca: 80; Mg: 26; Na: 6.5; K: 1; Si: 15; CO3: 360; SO4: 12.6; Cl: 6.8 and NO3: 3.7,24 h,worms were depurated for 24 h before the experiment,,mortality,NOEC,5 mg/L,"A dramatic and highly significant increase in apoptotic activity was evident in all the examined tissues. Cuticule, epithelial cells of the intestinal pared and chloragog cells showed the highest apoptotic response when exposed to silver nanoparticles, as compared with cells from longitudinal and circular musculature.",,,"Lapied, Emmanuel; Moudilou, Elara; Exbrayat, Jean-Marie; Oughton, Deborah Helen; Joner, Erik Jautris",Silver nanoparticle exposure causes apoptotic response in the earthworm Lumbricus terrestris (Oligochaeta),NANOMEDICINE,5,6,975,984,2010,,,,,,,,,,,,,,,,,,,,,,,,,,,,,,,,,,,,,,,,,,,,,,,,,,,,,,,,,,,,,,,,,,,,,,,,,,,,,,,,,,,,,,,,,,,,,,,,,,,,,,,,,,,,,,,,,,,,,,,,,,,,,,,,,,,,,,,,,,,,,,,,,,,,,,,,,,,,,,,,,,,,,,,,,,,,,,,,,,,,,,,,,,,,,,,,,,,,,,,,,,,,,,,,,
Ag,7440-22-4,"Purest Colloids (Westampton, NJ, USA, MesoSilver™) 20 mg Ag/L",,,"8.8 ; 
45% <2 ",,,,,,,,,,earthworm,"Lumbricus
terrestris",Evian mineral water containing [in mg/l] Ca: 80; Mg: 26; Na: 6.5; K: 1; Si: 15; CO3: 360; SO4: 12.6; Cl: 6.8 and NO3: 3.7,24 h,worms were depurated for 24 h before the experiment,,mortality,EC40,10 mg/L,"A dramatic and highly significant increase in apoptotic activity was evident in all the examined tissues. Cuticule, epithelial cells of the intestinal pared and chloragog cells showed the highest apoptotic response when exposed to silver nanoparticles, as compared with cells from longitudinal and circular musculature.",,,"Lapied, Emmanuel; Moudilou, Elara; Exbrayat, Jean-Marie; Oughton, Deborah Helen; Joner, Erik Jautris",Silver nanoparticle exposure causes apoptotic response in the earthworm Lumbricus terrestris (Oligochaeta),NANOMEDICINE,5,6,975,984,2010,,,,,,,,,,,,,,,,,,,,,,,,,,,,,,,,,,,,,,,,,,,,,,,,,,,,,,,,,,,,,,,,,,,,,,,,,,,,,,,,,,,,,,,,,,,,,,,,,,,,,,,,,,,,,,,,,,,,,,,,,,,,,,,,,,,,,,,,,,,,,,,,,,,,,,,,,,,,,,,,,,,,,,,,,,,,,,,,,,,,,,,,,,,,,,,,,,,,,,,,,,,,,,,,,
Ag,7440-22-4,"Purest Colloids (Westampton, NJ, USA, MesoSilver™) 20 mg Ag/L",,,"8.8 ; 
45% <2 ",,,,,,,,,,earthworm,"Lumbricus
terrestris",Evian mineral water containing [in mg/l] Ca: 80; Mg: 26; Na: 6.5; K: 1; Si: 15; CO3: 360; SO4: 12.6; Cl: 6.8 and NO3: 3.7,24 h,worms were depurated for 24 h before the experiment,,mortality,EC80,20 mg/L,"A dramatic and highly significant increase in apoptotic activity was evident in all the examined tissues. Cuticule, epithelial cells of the intestinal pared and chloragog cells showed the highest apoptotic response when exposed to silver nanoparticles, as compared with cells from longitudinal and circular musculature.",,,"Lapied, Emmanuel; Moudilou, Elara; Exbrayat, Jean-Marie; Oughton, Deborah Helen; Joner, Erik Jautris",Silver nanoparticle exposure causes apoptotic response in the earthworm Lumbricus terrestris (Oligochaeta),NANOMEDICINE,5,6,975,984,2010,,,,,,,,,,,,,,,,,,,,,,,,,,,,,,,,,,,,,,,,,,,,,,,,,,,,,,,,,,,,,,,,,,,,,,,,,,,,,,,,,,,,,,,,,,,,,,,,,,,,,,,,,,,,,,,,,,,,,,,,,,,,,,,,,,,,,,,,,,,,,,,,,,,,,,,,,,,,,,,,,,,,,,,,,,,,,,,,,,,,,,,,,,,,,,,,,,,,,,,,,,,,,,,,,
Ag,7440-22-4,"Quantum Sphere (Santa Ana, CA, USA)",,,20.2 ± 2.5 ,,,,no detectable surface oxide layers,,,,,,earthworm,"Lumbricus
terrestris","1 kg agricultural soil (clay loam, 2.0% organic C, pH 5.5, collected at the experimental farm of the Norwegian University of Life Science), 75% of water holding capacity; 15 g of dried, ground horse manure moistened with 15 ml of the nanoparticle suspensions",8 weeks,,,mortality,NOEC,100 mg/kg of dry feed,"Lower apoptotic response with same general pattern as in water was obtained for the soil.  Cuticule, epithelial cells of the intestinal pared and chloragog cells showed the highest apoptotic response when exposed to silver nanoparticles, as compared with cells from longitudinal and circular musculature.",,,"Lapied, Emmanuel; Moudilou, Elara; Exbrayat, Jean-Marie; Oughton, Deborah Helen; Joner, Erik Jautris",Silver nanoparticle exposure causes apoptotic response in the earthworm Lumbricus terrestris (Oligochaeta),NANOMEDICINE,5,6,975,984,2010,,,,,,,,,,,,,,,,,,,,,,,,,,,,,,,,,,,,,,,,,,,,,,,,,,,,,,,,,,,,,,,,,,,,,,,,,,,,,,,,,,,,,,,,,,,,,,,,,,,,,,,,,,,,,,,,,,,,,,,,,,,,,,,,,,,,,,,,,,,,,,,,,,,,,,,,,,,,,,,,,,,,,,,,,,,,,,,,,,,,,,,,,,,,,,,,,,,,,,,,,,,,,,,,,
Ag,7440-22-4,"Quantum Sphere (Santa Ana, CA, USA)",,dispersant 0.2% Tween 20,20.2 ± 2.5 ,,,,no detectable surface oxide layers,,,,,,earthworm,"Lumbricus
terrestris","1 kg agricultural soil (clay loam, 2.0% organic C, pH 5.5, collected at the experimental farm of the Norwegian University of Life Science), 75% of water holding capacity; 15 g of dried, ground horse manure moistened with 15 ml of the nanoparticle suspensions",8 weeks,,,mortality,NOEC,100 mg/kg of dry feed,"Lower apoptotic response with same general pattern as in water was obtained for the soil.  Cuticule, epithelial cells of the intestinal pared and chloragog cells showed the highest apoptotic response when exposed to silver nanoparticles, as compared with cells from longitudinal and circular musculature.",,,"Lapied, Emmanuel; Moudilou, Elara; Exbrayat, Jean-Marie; Oughton, Deborah Helen; Joner, Erik Jautris",Silver nanoparticle exposure causes apoptotic response in the earthworm Lumbricus terrestris (Oligochaeta),NANOMEDICINE,5,6,975,984,2010,,,,,,,,,,,,,,,,,,,,,,,,,,,,,,,,,,,,,,,,,,,,,,,,,,,,,,,,,,,,,,,,,,,,,,,,,,,,,,,,,,,,,,,,,,,,,,,,,,,,,,,,,,,,,,,,,,,,,,,,,,,,,,,,,,,,,,,,,,,,,,,,,,,,,,,,,,,,,,,,,,,,,,,,,,,,,,,,,,,,,,,,,,,,,,,,,,,,,,,,,,,,,,,,,
Ag,7440-22-4,"Purest Colloids (Westampton, NJ, USA, MesoSilver™) 20 mg Ag/L",,,"8.8 ; 
45% <2 ",,,,,,,,,,earthworm,"Lumbricus
terrestris","1 kg agricultural soil (clay loam, 2.0% organic C, pH 5.5, collected at the experimental farm of the Norwegian University of Life Science), 75% of water holding capacity; 15 g of dried, ground horse manure moistened with 15 ml of the nanoparticle suspensions",8 weeks,,,mortality,NOEC,20 mg/kg of dry feed,"Lower apoptotic response with same general pattern as in water was obtained for the soil.  Cuticule, epithelial cells of the intestinal pared and chloragog cells showed the highest apoptotic response when exposed to silver nanoparticles, as compared with cells from longitudinal and circular musculature.",,,"Lapied, Emmanuel; Moudilou, Elara; Exbrayat, Jean-Marie; Oughton, Deborah Helen; Joner, Erik Jautris",Silver nanoparticle exposure causes apoptotic response in the earthworm Lumbricus terrestris (Oligochaeta),NANOMEDICINE,5,6,975,984,2010,,,,,,,,,,,,,,,,,,,,,,,,,,,,,,,,,,,,,,,,,,,,,,,,,,,,,,,,,,,,,,,,,,,,,,,,,,,,,,,,,,,,,,,,,,,,,,,,,,,,,,,,,,,,,,,,,,,,,,,,,,,,,,,,,,,,,,,,,,,,,,,,,,,,,,,,,,,,,,,,,,,,,,,,,,,,,,,,,,,,,,,,,,,,,,,,,,,,,,,,,,,,,,,,,
Ag,7440-22-4,"Quantum Sphere (Santa Ana, CA, USA)",,,20.2 ± 2.5 ,,,,no detectable surface oxide layers,,,,,,earthworm,"Lumbricus
terrestris","1 kg agricultural soil (clay loam, 2.0% organic C, pH 5.5, collected at the experimental farm of the Norwegian University of Life Science), 75% of water holding capacity, diluted 1:1 with fine quartz sand; 15 g of dried, ground horse manure moistened with 15 ml of the nanoparticle suspensions",4 weeks,,,mortality,NOEC,100 mg/kg,"Lower apoptotic response with same general pattern as in water was obtained for the soil.  Cuticule, epithelial cells of the intestinal pared and chloragog cells showed the highest apoptotic response when exposed to silver nanoparticles, as compared with cells from longitudinal and circular musculature.",,,"Lapied, Emmanuel; Moudilou, Elara; Exbrayat, Jean-Marie; Oughton, Deborah Helen; Joner, Erik Jautris",Silver nanoparticle exposure causes apoptotic response in the earthworm Lumbricus terrestris (Oligochaeta),NANOMEDICINE,5,6,975,984,2010,,,,,,,,,,,,,,,,,,,,,,,,,,,,,,,,,,,,,,,,,,,,,,,,,,,,,,,,,,,,,,,,,,,,,,,,,,,,,,,,,,,,,,,,,,,,,,,,,,,,,,,,,,,,,,,,,,,,,,,,,,,,,,,,,,,,,,,,,,,,,,,,,,,,,,,,,,,,,,,,,,,,,,,,,,,,,,,,,,,,,,,,,,,,,,,,,,,,,,,,,,,,,,,,,
Ag,7440-22-4,"Quantum Sphere (Santa Ana, CA, USA)",,dispersant 0.2% Tween 20,20.2 ± 2.5 ,,,,no detectable surface oxide layers,,,,,,earthworm,"Lumbricus
terrestris","1 kg agricultural soil (clay loam, 2.0% organic C, pH 5.5, collected at the experimental farm of the Norwegian University of Life Science), 75% of water holding capacity, diluted 1:1 with fine quartz sand; 15 g of dried, ground horse manure moistened with 15 ml of the nanoparticle suspensions",4 weeks,,,mortality,NOEC,100 mg/kg,"Lower apoptotic response with same general pattern as in water was obtained for the soil.  Cuticule, epithelial cells of the intestinal pared and chloragog cells showed the highest apoptotic response when exposed to silver nanoparticles, as compared with cells from longitudinal and circular musculature.",,,"Lapied, Emmanuel; Moudilou, Elara; Exbrayat, Jean-Marie; Oughton, Deborah Helen; Joner, Erik Jautris",Silver nanoparticle exposure causes apoptotic response in the earthworm Lumbricus terrestris (Oligochaeta),NANOMEDICINE,5,6,975,984,2010,,,,,,,,,,,,,,,,,,,,,,,,,,,,,,,,,,,,,,,,,,,,,,,,,,,,,,,,,,,,,,,,,,,,,,,,,,,,,,,,,,,,,,,,,,,,,,,,,,,,,,,,,,,,,,,,,,,,,,,,,,,,,,,,,,,,,,,,,,,,,,,,,,,,,,,,,,,,,,,,,,,,,,,,,,,,,,,,,,,,,,,,,,,,,,,,,,,,,,,,,,,,,,,,,
Ag,7440-22-4,"Purest Colloids (Westampton, NJ, USA, MesoSilver™) 20 mg Ag/L",,,"8.8 ; 
45% <2 ",,,,,,,,,,earthworm,"Lumbricus
terrestris","1 kg agricultural soil (clay loam, 2.0% organic C, pH 5.5, collected at the experimental farm of the Norwegian University of Life Science), 75% of water holding capacity, diluted 1:1 with fine quartz sand; 15 g of dried, ground horse manure moistened with 15 ml of the nanoparticle suspensions",4 weeks,,,mortality,NOEC,8 mg/kg,"Lower apoptotic response with same general pattern as in water was obtained for the soil.  Cuticule, epithelial cells of the intestinal pared and chloragog cells showed the highest apoptotic response when exposed to silver nanoparticles, as compared with cells from longitudinal and circular musculature.",,,"Lapied, Emmanuel; Moudilou, Elara; Exbrayat, Jean-Marie; Oughton, Deborah Helen; Joner, Erik Jautris",Silver nanoparticle exposure causes apoptotic response in the earthworm Lumbricus terrestris (Oligochaeta),NANOMEDICINE,5,6,975,984,2010,,,,,,,,,,,,,,,,,,,,,,,,,,,,,,,,,,,,,,,,,,,,,,,,,,,,,,,,,,,,,,,,,,,,,,,,,,,,,,,,,,,,,,,,,,,,,,,,,,,,,,,,,,,,,,,,,,,,,,,,,,,,,,,,,,,,,,,,,,,,,,,,,,,,,,,,,,,,,,,,,,,,,,,,,,,,,,,,,,,,,,,,,,,,,,,,,,,,,,,,,,,,,,,,,
Ag,7440-22-4,Synthesized using the citrate reduction method (18 mg of AgNO3 in 100 ml of deionized water was heated under magnetic stirring until boiling. Then 7 ml of 1% of sodium citrate solution in water was quickly added. The heating was continued until color changed to dark brown green. The solution was removed from heating and stirred until it has cooled to room temperature). NPs were further centrifuged to obtain spherical geometry.,spherical,citrate,15-25 ,,,,,"Fresh river water (Ross Barnett Reservoir, Ridgeland, Mississippi), pH 6.83–6.87,
TOC 17–19 mg/L, TSS 22–23 mg/L, BOD 13–15 mg/L, COD 40–41 mg/L, nitrates <1.0 mg/L, surfactants 2.6–2.8 D.B.S.",,,"33% at 2.5 µM, 22% at 5 µM",,bacteria,heterotrophic bacteria from river water,"Fresh river water (Ross Barnett Reservoir, Ridgeland, Mississippi), pH 6.83–6.87,
TOC 17–19 mg/L, TSS 22–23 mg/L, BOD 13–15 mg/L, COD 40–41 mg/L, nitrates <1.0 mg/L, surfactants 2.6–2.8 D.B.S.",2 h,"27 ± 5 °C, 
test was conducted outdoors","2.5±0.3 mW/cm2, natural sunlight at noon time during sunny days at Jackson, Mississippi (32°19′N; 90°5′W) ",viability (number of cfu-s),NOEC,2.5 µM,Attachment of AgNPs to bacterial cell walls does occur.,The decrease in bacterial viability by light exposure treatments in the presence of HA may be due to ROS formation as a result of HA acting as a photosensitizer or precursor for the production of ROS in the presence of sunlight.,,"Dasari, Thabitha P.; Hwang, Huey-Min",The effect of humic acids on the cytotoxicity of silver nanoparticles to a natural aquatic bacterial assemblage,SCIENCE OF THE TOTAL ENVIRONMENT,408,23,5817,5823,2010,,,,,,,,,,,,,,,,,,,,,,,,,,,,,,,,,,,,,,,,,,,,,,,,,,,,,,,,,,,,,,,,,,,,,,,,,,,,,,,,,,,,,,,,,,,,,,,,,,,,,,,,,,,,,,,,,,,,,,,,,,,,,,,,,,,,,,,,,,,,,,,,,,,,,,,,,,,,,,,,,,,,,,,,,,,,,,,,,,,,,,,,,,,,,,,,,,,,,,,,,,,,,,,,,
Ag,7440-22-4,Synthesized using the citrate reduction method (18 mg of AgNO3 in 100 ml of deionized water was heated under magnetic stirring until boiling. Then 7 ml of 1% of sodium citrate solution in water was quickly added. The heating was continued until color changed to dark brown green. The solution was removed from heating and stirred until it has cooled to room temperature). NPs were further centrifuged to obtain spherical geometry.,spherical,citrate,15-25 ,,,,,"Fresh river water (Ross Barnett Reservoir, Ridgeland, Mississippi), pH 6.83–6.87,
TOC 17–19 mg/L, TSS 22–23 mg/L, BOD 13–15 mg/L, COD 40–41 mg/L, nitrates <1.0 mg/L, surfactants 2.6–2.8 D.B.S.",,,"33% at 2.5 µM, 22% at 5 µM",,bacteria,heterotrophic bacteria from river water,"Fresh river water (Ross Barnett Reservoir, Ridgeland, Mississippi), pH 6.83–6.87,
TOC 17–19 mg/L, TSS 22–23 mg/L, BOD 13–15 mg/L, COD 40–41 mg/L, nitrates <1.0 mg/L, surfactants 2.6–2.8 D.B.S.",2 h,"27 ± 5 °C, 
test was conducted outdoors","2.5±0.3 mW/cm2, natural sunlight at noon time during sunny days at Jackson, Mississippi (32°19′N; 90°5′W) ",viability (number of cfu-s),EC75,2.5 µM,Attachment of AgNPs to bacterial cell walls does occur.,The decrease in bacterial viability by light exposure treatments in the presence of HA may be due to ROS formation as a result of HA acting as a photosensitizer or precursor for the production of ROS in the presence of sunlight.,,"Dasari, Thabitha P.; Hwang, Huey-Min",The effect of humic acids on the cytotoxicity of silver nanoparticles to a natural aquatic bacterial assemblage,SCIENCE OF THE TOTAL ENVIRONMENT,408,23,5817,5823,2010,,,,,,,,,,,,,,,,,,,,,,,,,,,,,,,,,,,,,,,,,,,,,,,,,,,,,,,,,,,,,,,,,,,,,,,,,,,,,,,,,,,,,,,,,,,,,,,,,,,,,,,,,,,,,,,,,,,,,,,,,,,,,,,,,,,,,,,,,,,,,,,,,,,,,,,,,,,,,,,,,,,,,,,,,,,,,,,,,,,,,,,,,,,,,,,,,,,,,,,,,,,,,,,,,
Ag,7440-22-4,Synthesized using the citrate reduction method (18 mg of AgNO3 in 100 ml of deionized water was heated under magnetic stirring until boiling. Then 7 ml of 1% of sodium citrate solution in water was quickly added. The heating was continued until color changed to dark brown green. The solution was removed from heating and stirred until it has cooled to room temperature). NPs were further centrifuged to obtain spherical geometry.,spherical,citrate,15-25 ,,,,,"Fresh river water (Ross Barnett Reservoir, Ridgeland, Mississippi), pH 6.83–6.87,
TOC 17–19 mg/L, TSS 22–23 mg/L, BOD 13–15 mg/L, COD 40–41 mg/L, nitrates <1.0 mg/L, surfactants 2.6–2.8 D.B.S.",,,"33% at 2.5 µM, 22% at 5 µM",,bacteria,heterotrophic bacteria from river water,"Fresh river water (Ross Barnett Reservoir, Ridgeland, Mississippi), pH 6.83–6.87,
TOC 17–19 mg/L, TSS 22–23 mg/L, BOD 13–15 mg/L, COD 40–41 mg/L, nitrates <1.0 mg/L, surfactants 2.6–2.8 D.B.S.",2 h,"27 ± 5 °C, 
test was conducted outdoors","2.5±0.3 mW/cm2, natural sunlight at noon time during sunny days at Jackson, Mississippi (32°19′N; 90°5′W) ",viability (number of cfu-s),EC84,5 µM,Attachment of AgNPs to bacterial cell walls does occur.,The decrease in bacterial viability by light exposure treatments in the presence of HA may be due to ROS formation as a result of HA acting as a photosensitizer or precursor for the production of ROS in the presence of sunlight.,,"Dasari, Thabitha P.; Hwang, Huey-Min",The effect of humic acids on the cytotoxicity of silver nanoparticles to a natural aquatic bacterial assemblage,SCIENCE OF THE TOTAL ENVIRONMENT,408,23,5817,5823,2010,,,,,,,,,,,,,,,,,,,,,,,,,,,,,,,,,,,,,,,,,,,,,,,,,,,,,,,,,,,,,,,,,,,,,,,,,,,,,,,,,,,,,,,,,,,,,,,,,,,,,,,,,,,,,,,,,,,,,,,,,,,,,,,,,,,,,,,,,,,,,,,,,,,,,,,,,,,,,,,,,,,,,,,,,,,,,,,,,,,,,,,,,,,,,,,,,,,,,,,,,,,,,,,,,
Ag,7440-22-4,Synthesized using the citrate reduction method (18 mg of AgNO3 in 100 ml of deionized water was heated under magnetic stirring until boiling. Then 7 ml of 1% of sodium citrate solution in water was quickly added. The heating was continued until color changed to dark brown green. The solution was removed from heating and stirred until it has cooled to room temperature). NPs were further centrifuged to obtain spherical geometry.,spherical,citrate,15-25 ,,,,,"Fresh river water (Ross Barnett Reservoir, Ridgeland, Mississippi), pH 6.83–6.87,
TOC 17–19 mg/L, TSS 22–23 mg/L, BOD 13–15 mg/L, COD 40–41 mg/L, nitrates <1.0 mg/L, surfactants 2.6–2.8 D.B.S.",,,"33% at 2.5 µM, 22% at 5 µM",,bacteria,heterotrophic bacteria from river water,"Fresh river water (Ross Barnett Reservoir, Ridgeland, Mississippi), pH 6.83–6.87,
TOC 17–19 mg/L, TSS 22–23 mg/L, BOD 13–15 mg/L, COD 40–41 mg/L, nitrates <1.0 mg/L, surfactants 2.6–2.8 D.B.S.",2 h,"27 ± 5 °C, 
test was conducted outdoors","2.5±0.3 mW/cm2, natural sunlight at noon time during sunny days at Jackson, Mississippi (32°19′N; 90°5′W) ",viability (number of cfu-s),EC90,5 µM,Attachment of AgNPs to bacterial cell walls does occur.,The decrease in bacterial viability by light exposure treatments in the presence of HA may be due to ROS formation as a result of HA acting as a photosensitizer or precursor for the production of ROS in the presence of sunlight.,,"Dasari, Thabitha P.; Hwang, Huey-Min",The effect of humic acids on the cytotoxicity of silver nanoparticles to a natural aquatic bacterial assemblage,SCIENCE OF THE TOTAL ENVIRONMENT,408,23,5817,5823,2010,,,,,,,,,,,,,,,,,,,,,,,,,,,,,,,,,,,,,,,,,,,,,,,,,,,,,,,,,,,,,,,,,,,,,,,,,,,,,,,,,,,,,,,,,,,,,,,,,,,,,,,,,,,,,,,,,,,,,,,,,,,,,,,,,,,,,,,,,,,,,,,,,,,,,,,,,,,,,,,,,,,,,,,,,,,,,,,,,,,,,,,,,,,,,,,,,,,,,,,,,,,,,,,,,
Ag,7440-22-4,Synthesized using the citrate reduction method (18 mg of AgNO3 in 100 ml of deionized water was heated under magnetic stirring until boiling. Then 7 ml of 1% of sodium citrate solution in water was quickly added. The heating was continued until color changed to dark brown green. The solution was removed from heating and stirred until it has cooled to room temperature). NPs were further centrifuged to obtain spherical geometry.,spherical,citrate,15-25 ,,,,,"Fresh river water (Ross Barnett Reservoir, Ridgeland, Mississippi), pH 6.83–6.87,
TOC 17–19 mg/L, TSS 22–23 mg/L, BOD 13–15 mg/L, COD 40–41 mg/L, nitrates <1.0 mg/L, surfactants 2.6–2.8 D.B.S.",,,"33% at 2.5 µM, 22% at 5 µM",,bacteria,heterotrophic bacteria from river water,"Fresh river water (Ross Barnett Reservoir, Ridgeland, Mississippi), pH 6.83–6.87,
TOC 17–19 mg/L, TSS 22–23 mg/L, BOD 13–15 mg/L, COD 40–41 mg/L, nitrates <1.0 mg/L, surfactants 2.6–2.8 D.B.S. + 10 ppm standard terrestrial humic acid (Sigma Aldrich; St. Louis, MO) ",2 h,"27 ± 5 °C, 
test was conducted outdoors","2.5±0.3 mW/cm2, natural sunlight at noon time during sunny days at Jackson, Mississippi (32°19′N; 90°5′W) ",viability (number of cfu-s),NOEC,2.5 µM,Attachment of AgNPs to bacterial cell walls does occur.,The decrease in bacterial viability by light exposure treatments in the presence of HA may be due to ROS formation as a result of HA acting as a photosensitizer or precursor for the production of ROS in the presence of sunlight.,,"Dasari, Thabitha P.; Hwang, Huey-Min",The effect of humic acids on the cytotoxicity of silver nanoparticles to a natural aquatic bacterial assemblage,SCIENCE OF THE TOTAL ENVIRONMENT,408,23,5817,5823,2010,,,,,,,,,,,,,,,,,,,,,,,,,,,,,,,,,,,,,,,,,,,,,,,,,,,,,,,,,,,,,,,,,,,,,,,,,,,,,,,,,,,,,,,,,,,,,,,,,,,,,,,,,,,,,,,,,,,,,,,,,,,,,,,,,,,,,,,,,,,,,,,,,,,,,,,,,,,,,,,,,,,,,,,,,,,,,,,,,,,,,,,,,,,,,,,,,,,,,,,,,,,,,,,,,
Ag,7440-22-4,Synthesized using the citrate reduction method (18 mg of AgNO3 in 100 ml of deionized water was heated under magnetic stirring until boiling. Then 7 ml of 1% of sodium citrate solution in water was quickly added. The heating was continued until color changed to dark brown green. The solution was removed from heating and stirred until it has cooled to room temperature). NPs were further centrifuged to obtain spherical geometry.,spherical,citrate,15-25 ,,,,,"Fresh river water (Ross Barnett Reservoir, Ridgeland, Mississippi), pH 6.83–6.87,
TOC 17–19 mg/L, TSS 22–23 mg/L, BOD 13–15 mg/L, COD 40–41 mg/L, nitrates <1.0 mg/L, surfactants 2.6–2.8 D.B.S.",,,"33% at 2.5 µM, 22% at 5 µM",,bacteria,heterotrophic bacteria from river water,"Fresh river water (Ross Barnett Reservoir, Ridgeland, Mississippi), pH 6.83–6.87,
TOC 17–19 mg/L, TSS 22–23 mg/L, BOD 13–15 mg/L, COD 40–41 mg/L, nitrates <1.0 mg/L, surfactants 2.6–2.8 D.B.S. + 10 ppm standard terrestrial humic acid (Sigma Aldrich; St. Louis, MO) ",2 h,"27 ± 5 °C, 
test was conducted outdoors","2.5±0.3 mW/cm2, natural sunlight at noon time during sunny days at Jackson, Mississippi (32°19′N; 90°5′W) ",viability (number of cfu-s),EC36,5 µM,Attachment of AgNPs to bacterial cell walls does occur.,The decrease in bacterial viability by light exposure treatments in the presence of HA may be due to ROS formation as a result of HA acting as a photosensitizer or precursor for the production of ROS in the presence of sunlight.,,"Dasari, Thabitha P.; Hwang, Huey-Min",The effect of humic acids on the cytotoxicity of silver nanoparticles to a natural aquatic bacterial assemblage,SCIENCE OF THE TOTAL ENVIRONMENT,408,23,5817,5823,2010,,,,,,,,,,,,,,,,,,,,,,,,,,,,,,,,,,,,,,,,,,,,,,,,,,,,,,,,,,,,,,,,,,,,,,,,,,,,,,,,,,,,,,,,,,,,,,,,,,,,,,,,,,,,,,,,,,,,,,,,,,,,,,,,,,,,,,,,,,,,,,,,,,,,,,,,,,,,,,,,,,,,,,,,,,,,,,,,,,,,,,,,,,,,,,,,,,,,,,,,,,,,,,,,,
Ag,7440-22-4,Synthesized using the citrate reduction method (18 mg of AgNO3 in 100 ml of deionized water was heated under magnetic stirring until boiling. Then 7 ml of 1% of sodium citrate solution in water was quickly added. The heating was continued until color changed to dark brown green. The solution was removed from heating and stirred until it has cooled to room temperature). NPs were further centrifuged to obtain spherical geometry.,spherical,citrate,15-25 ,,,,,"Fresh river water (Ross Barnett Reservoir, Ridgeland, Mississippi), pH 6.83–6.87,
TOC 17–19 mg/L, TSS 22–23 mg/L, BOD 13–15 mg/L, COD 40–41 mg/L, nitrates <1.0 mg/L, surfactants 2.6–2.8 D.B.S.",,,"33% at 2.5 µM, 22% at 5 µM",,bacteria,heterotrophic bacteria from river water,"Fresh river water (Ross Barnett Reservoir, Ridgeland, Mississippi), pH 6.83–6.87,
TOC 17–19 mg/L, TSS 22–23 mg/L, BOD 13–15 mg/L, COD 40–41 mg/L, nitrates <1.0 mg/L, surfactants 2.6–2.8 D.B.S. + 20 ppm standard terrestrial humic acid (Sigma Aldrich; St. Louis, MO) ",2 h,"27 ± 5 °C, 
test was conducted outdoors","2.5±0.3 mW/cm2, natural sunlight at noon time during sunny days at Jackson, Mississippi (32°19′N; 90°5′W) ",viability (number of cfu-s),EC55,5 µM,Attachment of AgNPs to bacterial cell walls does occur.,The decrease in bacterial viability by light exposure treatments in the presence of HA may be due to ROS formation as a result of HA acting as a photosensitizer or precursor for the production of ROS in the presence of sunlight.,,"Dasari, Thabitha P.; Hwang, Huey-Min",The effect of humic acids on the cytotoxicity of silver nanoparticles to a natural aquatic bacterial assemblage,SCIENCE OF THE TOTAL ENVIRONMENT,408,23,5817,5823,2010,,,,,,,,,,,,,,,,,,,,,,,,,,,,,,,,,,,,,,,,,,,,,,,,,,,,,,,,,,,,,,,,,,,,,,,,,,,,,,,,,,,,,,,,,,,,,,,,,,,,,,,,,,,,,,,,,,,,,,,,,,,,,,,,,,,,,,,,,,,,,,,,,,,,,,,,,,,,,,,,,,,,,,,,,,,,,,,,,,,,,,,,,,,,,,,,,,,,,,,,,,,,,,,,,
Ag,7440-22-4,Synthesized using the citrate reduction method (18 mg of AgNO3 in 100 ml of deionized water was heated under magnetic stirring until boiling. Then 7 ml of 1% of sodium citrate solution in water was quickly added. The heating was continued until color changed to dark brown green. The solution was removed from heating and stirred until it has cooled to room temperature). NPs were further centrifuged to obtain spherical geometry.,spherical,citrate,15-25 ,,,,,"Fresh river water (Ross Barnett Reservoir, Ridgeland, Mississippi), pH 6.83–6.87,
TOC 17–19 mg/L, TSS 22–23 mg/L, BOD 13–15 mg/L, COD 40–41 mg/L, nitrates <1.0 mg/L, surfactants 2.6–2.8 D.B.S.  + 40 ppm standard terrestrial humic acid (Sigma Aldrich; St. Louis, MO) ",,,"11% at 2.5 µM, 4% at 5 µM",,bacteria,heterotrophic bacteria from river water,"Fresh river water (Ross Barnett Reservoir, Ridgeland, Mississippi), pH 6.83–6.87,
TOC 17–19 mg/L, TSS 22–23 mg/L, BOD 13–15 mg/L, COD 40–41 mg/L, nitrates <1.0 mg/L, surfactants 2.6–2.8 D.B.S.  + 40 ppm standard terrestrial humic acid (Sigma Aldrich; St. Louis, MO) ",2 h,"27 ± 5 °C, 
test was conducted outdoors","2.5±0.3 mW/cm2, natural sunlight at noon time during sunny days at Jackson, Mississippi (32°19′N; 90°5′W) ",viability (number of cfu-s),EC51,2.5 µM,Attachment of AgNPs to bacterial cell walls does occur.,The decrease in bacterial viability by light exposure treatments in the presence of HA may be due to ROS formation as a result of HA acting as a photosensitizer or precursor for the production of ROS in the presence of sunlight.,,"Dasari, Thabitha P.; Hwang, Huey-Min",The effect of humic acids on the cytotoxicity of silver nanoparticles to a natural aquatic bacterial assemblage,SCIENCE OF THE TOTAL ENVIRONMENT,408,23,5817,5823,2010,,,,,,,,,,,,,,,,,,,,,,,,,,,,,,,,,,,,,,,,,,,,,,,,,,,,,,,,,,,,,,,,,,,,,,,,,,,,,,,,,,,,,,,,,,,,,,,,,,,,,,,,,,,,,,,,,,,,,,,,,,,,,,,,,,,,,,,,,,,,,,,,,,,,,,,,,,,,,,,,,,,,,,,,,,,,,,,,,,,,,,,,,,,,,,,,,,,,,,,,,,,,,,,,,
Ag,7440-22-4,Synthesized using the citrate reduction method (18 mg of AgNO3 in 100 ml of deionized water was heated under magnetic stirring until boiling. Then 7 ml of 1% of sodium citrate solution in water was quickly added. The heating was continued until color changed to dark brown green. The solution was removed from heating and stirred until it has cooled to room temperature). NPs were further centrifuged to obtain spherical geometry.,spherical,citrate,15-25 ,,,,,"Fresh river water (Ross Barnett Reservoir, Ridgeland, Mississippi), pH 6.83–6.87,
TOC 17–19 mg/L, TSS 22–23 mg/L, BOD 13–15 mg/L, COD 40–41 mg/L, nitrates <1.0 mg/L, surfactants 2.6–2.8 D.B.S.  + 40 ppm standard terrestrial humic acid (Sigma Aldrich; St. Louis, MO) ",,,"11% at 2.5 µM, 4% at 5 µM",,bacteria,heterotrophic bacteria from river water,"Fresh river water (Ross Barnett Reservoir, Ridgeland, Mississippi), pH 6.83–6.87,
TOC 17–19 mg/L, TSS 22–23 mg/L, BOD 13–15 mg/L, COD 40–41 mg/L, nitrates <1.0 mg/L, surfactants 2.6–2.8 D.B.S.  + 40 ppm standard terrestrial humic acid (Sigma Aldrich; St. Louis, MO) ",2 h,"27 ± 5 °C, 
test was conducted outdoors","2.5±0.3 mW/cm2, natural sunlight at noon time during sunny days at Jackson, Mississippi (32°19′N; 90°5′W) ",viability (number of cfu-s),EC45,5 µM,Attachment of AgNPs to bacterial cell walls does occur.,The decrease in bacterial viability by light exposure treatments in the presence of HA may be due to ROS formation as a result of HA acting as a photosensitizer or precursor for the production of ROS in the presence of sunlight.,,"Dasari, Thabitha P.; Hwang, Huey-Min",The effect of humic acids on the cytotoxicity of silver nanoparticles to a natural aquatic bacterial assemblage,SCIENCE OF THE TOTAL ENVIRONMENT,408,23,5817,5823,2010,,,,,,,,,,,,,,,,,,,,,,,,,,,,,,,,,,,,,,,,,,,,,,,,,,,,,,,,,,,,,,,,,,,,,,,,,,,,,,,,,,,,,,,,,,,,,,,,,,,,,,,,,,,,,,,,,,,,,,,,,,,,,,,,,,,,,,,,,,,,,,,,,,,,,,,,,,,,,,,,,,,,,,,,,,,,,,,,,,,,,,,,,,,,,,,,,,,,,,,,,,,,,,,,,
Ag,7440-22-4,Synthesized using the citrate reduction method (18 mg of AgNO3 in 100 ml of deionized water was heated under magnetic stirring until boiling. Then 7 ml of 1% of sodium citrate solution in water was quickly added. The heating was continued until color changed to dark brown green. The solution was removed from heating and stirred until it has cooled to room temperature). NPs were further centrifuged to obtain spherical geometry.,spherical,citrate,15-25 ,,,,,"Fresh river water (Ross Barnett Reservoir, Ridgeland, Mississippi), pH 6.83–6.87,
