Repository: NSF-ALL-SPICE-Alliance/Nano

# AFRL, 2022-23 School Year

## Background of the Partnership 

The Airforce Research Laboratory (AFRL) extended a research partnership to ROTC, active duty, reserve military, or US armed forces, veteran students, at Chaminade University of Honolulu and The University of Hawaii at Manoa in Big Data and Analytics. This research partnership allowed students to explore the domain of Data Science and Analytics while exploring nanomaterials with little to no background. This project was built into two phases. Phase I, consisted of training each student in Data Science programming skills, mathmatical and computational skills.

File: AFRL_Fall_2023/data/Beilstein_J_Nanotechnol-06-1788-s002/NanoE-Tox-database.csv (part 27 of 44)
Name,CAS no,"Origin (company, synthesis method)",Shape,Initial coating/functionalization,"Diameter, nm","Length, nm",Possible impurities,"Surface area, BET (m2/g)",Other observations,Media,"Method to
Ag,7440-22-4,"RAS GmbH (Regensburg, Germany; nanosilver aqueous dispersion, containing 10% silver, 7% ammonium nitrate, 8% emulsifier, and 75% de-ionised water",spherical,PVP,15,15,silver content 9.7 ± 0.4%,,,M4 medium without EDTA,DLS,57.6 ± 1.2 nm,< 2% in 48 h,-17.0 ± 0.57 mV,crustacean,Daphnia magna,M4 medium without EDTA,48 h,20 ± 1 °C,16-h/8-h light/dark cycle,immobilization,EC50,121 (CI 101-146) µg Ag/L,,,,"Voelker, Carolin; Boedicker, Cathinka; Daubenthaler, Jan; Oetken, Matthias; Oehlmann, Joerg","Comparative Toxicity Assessment of Nanosilver on Three Daphnia Species in Acute, Chronic and Multi-Generation Experiments",PLOS ONE,8,10,,,2013,,,,,,,,,,,,,,,,,,,,,,,,,,,,,,,,,,,,,,,,,,,,,,,,,,,,,,,,,,,,,,,,,,,,,,,,,,,,,,,,,,,,,,,,,,,,,,,,,,,,,,,,,,,,,,,,,,,,,,,,,,,,,,,,,,,,,,,,,,,,,,,,,,,,,,,,,,,,,,,,,,,,,,,,,,,,,,,,,,,,,,,,,,,,,,,,,,,,,,,,,,,,,,,,,
Ag,7440-22-4,"RAS GmbH (Regensburg, Germany; nanosilver aqueous dispersion, containing 10% silver, 7% ammonium nitrate, 8% emulsifier, and 75% de-ionised water",spherical,PVP,15,15,silver content 9.7 ± 0.4%,,,M4 medium without EDTA,DLS,57.6 ± 1.2 nm,< 2% in 48 h,-17.0 ± 0.57 mV,crustacean,Daphnia pulex,M4 medium without EDTA,48 h,20 ± 1 °C,16-h/8-h light/dark cycle,immobilization,EC10,4.37 (CI 3.07-6.22) µg Ag/L,,,,"Voelker, Carolin; Boedicker, Cathinka; Daubenthaler, Jan; Oetken, Matthias; Oehlmann, Joerg","Comparative Toxicity Assessment of Nanosilver on Three Daphnia Species in Acute, Chronic and Multi-Generation Experiments",PLOS ONE,8,10,,,2013,,,,,,,,,,,,,,,,,,,,,,,,,,,,,,,,,,,,,,,,,,,,,,,,,,,,,,,,,,,,,,,,,,,,,,,,,,,,,,,,,,,,,,,,,,,,,,,,,,,,,,,,,,,,,,,,,,,,,,,,,,,,,,,,,,,,,,,,,,,,,,,,,,,,,,,,,,,,,,,,,,,,,,,,,,,,,,,,,,,,,,,,,,,,,,,,,,,,,,,,,,,,,,,,,
Ag,7440-22-4,"RAS GmbH (Regensburg, Germany; nanosilver aqueous dispersion, containing 10% silver, 7% ammonium nitrate, 8% emulsifier, and 75% de-ionised water",spherical,PVP,15,15,silver content 9.7 ± 0.4%,,,M4 medium without EDTA,DLS,57.6 ± 1.2 nm,< 2% in 48 h,-17.0 ± 0.57 mV,crustacean,Daphnia pulex,M4 medium without EDTA,48 h,20 ± 1 °C,16-h/8-h light/dark cycle,immobilization,EC50,8.95 (CI 7.54-10.6) µg Ag/L,,,,"Voelker, Carolin; Boedicker, Cathinka; Daubenthaler, Jan; Oetken, Matthias; Oehlmann, Joerg","Comparative Toxicity Assessment of Nanosilver on Three Daphnia Species in Acute, Chronic and Multi-Generation Experiments",PLOS ONE,8,10,,,2013,,,,,,,,,,,,,,,,,,,,,,,,,,,,,,,,,,,,,,,,,,,,,,,,,,,,,,,,,,,,,,,,,,,,,,,,,,,,,,,,,,,,,,,,,,,,,,,,,,,,,,,,,,,,,,,,,,,,,,,,,,,,,,,,,,,,,,,,,,,,,,,,,,,,,,,,,,,,,,,,,,,,,,,,,,,,,,,,,,,,,,,,,,,,,,,,,,,,,,,,,,,,,,,,,
Ag,7440-22-4,"RAS GmbH (Regensburg, Germany; nanosilver aqueous dispersion, containing 10% silver, 7% ammonium nitrate, 8% emulsifier, and 75% de-ionised water",spherical,PVP,15,15,silver content 9.7 ± 0.4%,,,M4 medium without EDTA,DLS,57.6 ± 1.2 nm,< 2% in 48 h,-17.0 ± 0.57 mV,crustacean,Daphnia galeata,M4 medium without EDTA,48 h,20 ± 1 °C,16-h/8-h light/dark cycle,immobilization,EC10,11.0 (CI 8.47-14.3) µg Ag/L,,,,"Voelker, Carolin; Boedicker, Cathinka; Daubenthaler, Jan; Oetken, Matthias; Oehlmann, Joerg","Comparative Toxicity Assessment of Nanosilver on Three Daphnia Species in Acute, Chronic and Multi-Generation Experiments",PLOS ONE,8,10,,,2013,,,,,,,,,,,,,,,,,,,,,,,,,,,,,,,,,,,,,,,,,,,,,,,,,,,,,,,,,,,,,,,,,,,,,,,,,,,,,,,,,,,,,,,,,,,,,,,,,,,,,,,,,,,,,,,,,,,,,,,,,,,,,,,,,,,,,,,,,,,,,,,,,,,,,,,,,,,,,,,,,,,,,,,,,,,,,,,,,,,,,,,,,,,,,,,,,,,,,,,,,,,,,,,,,
Ag,7440-22-4,"RAS GmbH (Regensburg, Germany; nanosilver aqueous dispersion, containing 10% silver, 7% ammonium nitrate, 8% emulsifier, and 75% de-ionised water",spherical,PVP,15,15,silver content 9.7 ± 0.4%,,,M4 medium without EDTA,DLS,57.6 ± 1.2 nm,< 2% in 48 h,-17.0 ± 0.57 mV,crustacean,Daphnia galeata,M4 medium without EDTA,48 h,20 ± 1 °C,16-h/8-h light/dark cycle,immobilization,EC50,13.9 (CI 9.13-21.4) µg Ag/L,,,,"Voelker, Carolin; Boedicker, Cathinka; Daubenthaler, Jan; Oetken, Matthias; Oehlmann, Joerg","Comparative Toxicity Assessment of Nanosilver on Three Daphnia Species in Acute, Chronic and Multi-Generation Experiments",PLOS ONE,8,10,,,2013,,,,,,,,,,,,,,,,,,,,,,,,,,,,,,,,,,,,,,,,,,,,,,,,,,,,,,,,,,,,,,,,,,,,,,,,,,,,,,,,,,,,,,,,,,,,,,,,,,,,,,,,,,,,,,,,,,,,,,,,,,,,,,,,,,,,,,,,,,,,,,,,,,,,,,,,,,,,,,,,,,,,,,,,,,,,,,,,,,,,,,,,,,,,,,,,,,,,,,,,,,,,,,,,,
Ag,7440-22-4,"RAS GmbH (Regensburg, Germany; nanosilver aqueous dispersion, containing 10% silver, 7% ammonium nitrate, 8% emulsifier, and 75% de-ionised water",spherical,PVP,15,15,silver content 9.7 ± 0.4%,,,M4 medium without EDTA,DLS,57.6 ± 1.2 nm,< 2% in 48 h,-17.0 ± 0.57 mV,crustacean,Daphnia magna,M4 medium without EDTA The medium was changed twice a week and daphnids were fed  with green algae S. Acutus (0.2 mg C per daphnid per day),21 days,20 ± 1 °C,16-h/8-h light/dark cycle,reproduction,EC10,0.92 (CI 0.33-2.53) µg Ag/L,In multi-generation experiments generations 0 to 3 showed mortality levels below 20% and generation 4 was with a mortality of 30.0% at 10 µg Ag/L. Exposure to nanosilver significantly impaired the reproductive output of D. magna. Reproduction of generation F3’ and F4’ was significantly impaired during the recovery period and remained in the range of the 10 mg Ag/L treatment group of the multi-generation experiment.,,,"Voelker, Carolin; Boedicker, Cathinka; Daubenthaler, Jan; Oetken, Matthias; Oehlmann, Joerg","Comparative Toxicity Assessment of Nanosilver on Three Daphnia Species in Acute, Chronic and Multi-Generation Experiments",PLOS ONE,8,10,,,2013,,,,,,,,,,,,,,,,,,,,,,,,,,,,,,,,,,,,,,,,,,,,,,,,,,,,,,,,,,,,,,,,,,,,,,,,,,,,,,,,,,,,,,,,,,,,,,,,,,,,,,,,,,,,,,,,,,,,,,,,,,,,,,,,,,,,,,,,,,,,,,,,,,,,,,,,,,,,,,,,,,,,,,,,,,,,,,,,,,,,,,,,,,,,,,,,,,,,,,,,,,,,,,,,,
Ag,7440-22-4,"RAS GmbH (Regensburg, Germany; nanosilver aqueous dispersion, containing 10% silver, 7% ammonium nitrate, 8% emulsifier, and 75% de-ionised water",spherical,PVP,15,15,silver content 9.7 ± 0.4%,,,M4 medium without EDTA,DLS,57.6 ± 1.2 nm,< 2% in 48 h,-17.0 ± 0.57 mV,crustacean,Daphnia pulex,M4 medium without EDTA The medium was changed twice a week and daphnids were fed  with green algae S. Acutus (0.2 mg C per daphnid per day),21 days,20 ± 1 °C,16-h/8-h light/dark cycle,reproduction,EC10,2.25 (CI 0.09-53.8) µg Ag/L,"In multi-generation experiments generation 0 showed mortality between 0 and 30% at lower concentrations and 58.3% at 5 µg Ag/L; in gen. 1 mortality did not exceed 25%; in gen. 3 morality increased with concentrations (58.3% at 1.25 µg Ag/L, 66.7% at 5 µg Ag/L); in gen. 3&4 mortality did not exceed 25%. The reproductive output of D. pulex was not affected by low concentrations of nanosilver.",,,"Voelker, Carolin; Boedicker, Cathinka; Daubenthaler, Jan; Oetken, Matthias; Oehlmann, Joerg","Comparative Toxicity Assessment of Nanosilver on Three Daphnia Species in Acute, Chronic and Multi-Generation Experiments",PLOS ONE,8,10,,,2013,,,,,,,,,,,,,,,,,,,,,,,,,,,,,,,,,,,,,,,,,,,,,,,,,,,,,,,,,,,,,,,,,,,,,,,,,,,,,,,,,,,,,,,,,,,,,,,,,,,,,,,,,,,,,,,,,,,,,,,,,,,,,,,,,,,,,,,,,,,,,,,,,,,,,,,,,,,,,,,,,,,,,,,,,,,,,,,,,,,,,,,,,,,,,,,,,,,,,,,,,,,,,,,,,
Ag,7440-22-4,"RAS GmbH (Regensburg, Germany; nanosilver aqueous dispersion, containing 10% silver, 7% ammonium nitrate, 8% emulsifier, and 75% de-ionised water",spherical,PVP,15,15,silver content 9.7 ± 0.4%,,,M4 medium without EDTA,DLS,57.6 ± 1.2 nm,< 2% in 48 h,-17.0 ± 0.57 mV,crustacean,Daphnia galeata,M4 medium without EDTA The medium was changed twice a week and daphnids were fed  with green algae S. Acutus (0.2 mg C per daphnid per day),21 days,20 ± 1 °C,16-h/8-h light/dark cycle,reproduction,EC10,3.45 (CI 1.07-11.2) µg Ag/L,"In multi-generation experiments generation 0 mortality reached to 83.3% at 10 µg Ag/L, in gen. 1 to 6.70% and in gen. 2 to 86.7% and population became extinct. In gen. 3-4 no mortality occured in concentrations up to 1.25 µg Ag/L. Neonate numbers of D. galeata were generally lower compared to the other tested species (D. magna, D. pulex).",,,"Voelker, Carolin; Boedicker, Cathinka; Daubenthaler, Jan; Oetken, Matthias; Oehlmann, Joerg","Comparative Toxicity Assessment of Nanosilver on Three Daphnia Species in Acute, Chronic and Multi-Generation Experiments",PLOS ONE,8,10,,,2013,,,,,,,,,,,,,,,,,,,,,,,,,,,,,,,,,,,,,,,,,,,,,,,,,,,,,,,,,,,,,,,,,,,,,,,,,,,,,,,,,,,,,,,,,,,,,,,,,,,,,,,,,,,,,,,,,,,,,,,,,,,,,,,,,,,,,,,,,,,,,,,,,,,,,,,,,,,,,,,,,,,,,,,,,,,,,,,,,,,,,,,,,,,,,,,,,,,,,,,,,,,,,,,,,
Ag,7440-22-4,"Prepared from a standard reduction of silver nitrate in sodium citrate (Römer,et al, 2011; Journal of Chromatography A 1218, 4226-4233).. Suspensions were cleaned by ultrafiltration to remove dissolved silver",circularity 0.91 ± 0.04,citrate,7,,,,,Standard OECD ISO media (CaCl2·2H2O 294 mg/L; MgSO4·7H2O123.25 mg/L; NaHCO3 64.75 mg/L; KCl 5.75 mg/L and Na2SeO3 2 µg/L); pH 7.5; ionic strength 8.84 µM,TEM,50-3300 nm,,,crustacean,Daphnia magna,Standard OECD ISO media (CaCl2·2H2O 294 mg/L; MgSO4·7H2O123.25 mg/L; NaHCO3 64.75 mg/L; KCl 5.75 mg/L and Na2SeO3 2 µg/L); pH 7.5; ionic strength 8.84 µM,24 h,,,immobilization,LOEC,11.25 µg/L,,,,"Romer, Isabella; Gavin, Alex J; White, Thomas A; Merrifield, Ruth C; Chipman, James K; Viant, Mark R; Lead, Jamie R",The critical importance of defined media conditions in Daphnia magna nanotoxicity studies.,Toxicology letters,223,1,103,8,2013,,,,,,,,,,,,,,,,,,,,,,,,,,,,,,,,,,,,,,,,,,,,,,,,,,,,,,,,,,,,,,,,,,,,,,,,,,,,,,,,,,,,,,,,,,,,,,,,,,,,,,,,,,,,,,,,,,,,,,,,,,,,,,,,,,,,,,,,,,,,,,,,,,,,,,,,,,,,,,,,,,,,,,,,,,,,,,,,,,,,,,,,,,,,,,,,,,,,,,,,,,,,,,,,,
Ag,7440-22-4,"100 mL of sodium citrate (0.31 mM) was mixed with 100 mL of silver nitrate (0.25 mM) and vigorously stirred. 6 mL of 0.25 mM NaBH4, was added. After 10 min of stirring, the solution was heated slowly to boiling and heated for a further 90 min, left overnight and then cooled (4 °C, in the dark).Suspensions were cleaned by ultrafiltration to remove dissolved silver.",circularity 0.91 ± 0.04,citrate,7,,,,,Standard OECD ISO media (CaCl2·2H2O 294 mg/L; MgSO4·7H2O123.25 mg/L; NaHCO3 64.75 mg/L; KCl 5.75 mg/L and Na2SeO3 2 µg/L); pH 7.5; ionic strength 8.84 µM; diluted ten-fold,TEM,10 ± 5 nm,,,crustacean,Daphnia magna,Standard OECD ISO media (CaCl2·2H2O 294 mg/L; MgSO4·7H2O123.25 mg/L; NaHCO3 64.75 mg/L; KCl 5.75 mg/L and Na2SeO3 2 µg/L); pH 7.5; ionic strength 8.84 µM; diluted ten-fold,24 h,,,immobilization,LOEC,2.5 µg/L,,,,"Romer, Isabella; Gavin, Alex J; White, Thomas A; Merrifield, Ruth C; Chipman, James K; Viant, Mark R; Lead, Jamie R",The critical importance of defined media conditions in Daphnia magna nanotoxicity studies.,Toxicology letters,223,1,103,8,2013,,,,,,,,,,,,,,,,,,,,,,,,,,,,,,,,,,,,,,,,,,,,,,,,,,,,,,,,,,,,,,,,,,,,,,,,,,,,,,,,,,,,,,,,,,,,,,,,,,,,,,,,,,,,,,,,,,,,,,,,,,,,,,,,,,,,,,,,,,,,,,,,,,,,,,,,,,,,,,,,,,,,,,,,,,,,,,,,,,,,,,,,,,,,,,,,,,,,,,,,,,,,,,,,,
Ag,7440-22-4,"100 mL of sodium citrate (0.31 mM) was mixed with 100 mL of silver nitrate (0.25 mM) and vigorously stirred. 6 mL of 0.25 mM NaBH4, was added. After 10 min of stirring, the solution was heated slowly to boiling and heated for a further 90 min, left overnight and then cooled (4 °C, in the dark).Suspensions were cleaned by ultrafiltration to remove dissolved silver.",circularity 0.91 ± 0.04,citrate,7,,,,,Standard OECD ISO media (CaCl2·2H2O 294 mg/L; MgSO4·7H2O123.25 mg/L; NaHCO3 64.75 mg/L; KCl 5.75 mg/L and Na2SeO3 2 µg/L); pH 7.5; ionic strength 8.84 µM; diluted ten-fold,TEM,10 ± 5 nm,,,crustacean,Daphnia magna,Standard OECD ISO media (CaCl2·2H2O 294 mg/L; MgSO4·7H2O123.25 mg/L; NaHCO3 64.75 mg/L; KCl 5.75 mg/L and Na2SeO3 2 µg/L); pH 7.5; ionic strength 8.84 µM; diluted ten-fold,24 h,,,immobilization,EC50,7.46 (CI95% 6.84-8.13) µg/L,,,,"Romer, Isabella; Gavin, Alex J; White, Thomas A; Merrifield, Ruth C; Chipman, James K; Viant, Mark R; Lead, Jamie R",The critical importance of defined media conditions in Daphnia magna nanotoxicity studies.,Toxicology letters,223,1,103,8,2013,,,,,,,,,,,,,,,,,,,,,,,,,,,,,,,,,,,,,,,,,,,,,,,,,,,,,,,,,,,,,,,,,,,,,,,,,,,,,,,,,,,,,,,,,,,,,,,,,,,,,,,,,,,,,,,,,,,,,,,,,,,,,,,,,,,,,,,,,,,,,,,,,,,,,,,,,,,,,,,,,,,,,,,,,,,,,,,,,,,,,,,,,,,,,,,,,,,,,,,,,,,,,,,,,
Ag,7440-22-4,"100 mL of sodium citrate (0.31 mM) was mixed with 100 mL of silver nitrate (0.25 mM) and vigorously stirred. 6 mL of 0.25 mM NaBH4, was added. After 10 min of stirring, the solution was heated slowly to boiling and heated for a further 90 min, left overnight and then cooled (4 °C, in the dark).Suspensions were cleaned by ultrafiltration to remove dissolved silver.",circularity 0.91 ± 0.04,citrate,7,,,,,Standard OECD ISO media (CaCl2·2H2O 294 mg/L; MgSO4·7H2O123.25 mg/L; NaHCO3 64.75 mg/L; KCl 5.75 mg/L and Na2SeO3 2 µg/L); pH 7.5; ionic strength 8.84 µM; diluted ten-fold,TEM,10 ± 5 nm,,,crustacean,Daphnia magna,Standard OECD ISO media (CaCl2·2H2O 294 mg/L; MgSO4·7H2O123.25 mg/L; NaHCO3 64.75 mg/L; KCl 5.75 mg/L and Na2SeO3 2 µg/L); pH 7.5; ionic strength 8.84 µM; diluted ten-fold,24 h,,,immobilization,EC100,10 µg/L,,,,"Romer, Isabella; Gavin, Alex J; White, Thomas A; Merrifield, Ruth C; Chipman, James K; Viant, Mark R; Lead, Jamie R",The critical importance of defined media conditions in Daphnia magna nanotoxicity studies.,Toxicology letters,223,1,103,8,2013,,,,,,,,,,,,,,,,,,,,,,,,,,,,,,,,,,,,,,,,,,,,,,,,,,,,,,,,,,,,,,,,,,,,,,,,,,,,,,,,,,,,,,,,,,,,,,,,,,,,,,,,,,,,,,,,,,,,,,,,,,,,,,,,,,,,,,,,,,,,,,,,,,,,,,,,,,,,,,,,,,,,,,,,,,,,,,,,,,,,,,,,,,,,,,,,,,,,,,,,,,,,,,,,,
Ag,7440-22-4,"Nanostructured and Amorphous Materials Inc. (Houston, USA)",,noncoated,10  (TEM 49.0 ± 18.5 ),,>99% purity,9-11,"bulk density 2.05 g/cm3, true density 10.5 g/cm3",,,,,,fish,Danio rerio,embryo culture water (0.60 mg of marine salts [Tropic Marin] per litre of deionised water),48 h,28 ± 1 °C,,mortality,LOEC,50 µg/L,,The amount of silver ions in solution does not explain all of the toxicity observed. However; the silver particles settle on the embryo surface and therefore the local concentration of dissolved Ag ions is likely to be higher-,,"Osborne, Olivia J.; Johnston, Blair D.; Moger, Julian; Balousha, Mohammed; Lead, Jamie R.; Kudoh, Tetsuhiro; Tyler, Charles R.",Effects of particle size and coating on nanoscale Ag and TiO2 exposure in zebrafish (Danio rerio) embryos,NANOTOXICOLOGY,7,8,1315,1324,2013,,,,,,,,,,,,,,,,,,,,,,,,,,,,,,,,,,,,,,,,,,,,,,,,,,,,,,,,,,,,,,,,,,,,,,,,,,,,,,,,,,,,,,,,,,,,,,,,,,,,,,,,,,,,,,,,,,,,,,,,,,,,,,,,,,,,,,,,,,,,,,,,,,,,,,,,,,,,,,,,,,,,,,,,,,,,,,,,,,,,,,,,,,,,,,,,,,,,,,,,,,,,,,,,,
Ag,7440-22-4,"Nanostructured and Amorphous Materials Inc. (Houston, USA)",,noncoated,10  (TEM 49.0 ± 18.5 ),,>99% purity,9-11,"bulk density 2.05 g/cm3, true density 10.5 g/cm3",,,,,,fish,Danio rerio,embryo culture water (0.60 mg of marine salts [Tropic Marin] per litre of deionised water),48 h,28 ± 1 °C,,mortality,LC79,25000 µg/L,,The amount of silver ions in solution does not explain all of the toxicity observed. However; the silver particles settle on the embryo surface and therefore the local concentration of dissolved Ag ions is likely to be higher-,,"Osborne, Olivia J.; Johnston, Blair D.; Moger, Julian; Balousha, Mohammed; Lead, Jamie R.; Kudoh, Tetsuhiro; Tyler, Charles R.",Effects of particle size and coating on nanoscale Ag and TiO2 exposure in zebrafish (Danio rerio) embryos,NANOTOXICOLOGY,7,8,1315,1324,2013,,,,,,,,,,,,,,,,,,,,,,,,,,,,,,,,,,,,,,,,,,,,,,,,,,,,,,,,,,,,,,,,,,,,,,,,,,,,,,,,,,,,,,,,,,,,,,,,,,,,,,,,,,,,,,,,,,,,,,,,,,,,,,,,,,,,,,,,,,,,,,,,,,,,,,,,,,,,,,,,,,,,,,,,,,,,,,,,,,,,,,,,,,,,,,,,,,,,,,,,,,,,,,,,,
Ag,7440-22-4,"Nanostructured and Amorphous Materials Inc. (Houston, USA)",,citrate,10  (TEM 49.0 ± 18.5 ),,>99% purity,9-11,"bulk density 2.05 g/cm3, true density 10.5 g/cm3",,,,,,fish,Danio rerio,embryo culture water (0.60 mg of marine salts [Tropic Marin] per litre of deionised water),48 h,28 ± 1 °C,,mortality,LOEC,500 µg/L,,The amount of silver ions in solution does not explain all of the toxicity observed. However; the silver particles settle on the embryo surface and therefore the local concentration of dissolved Ag ions is likely to be higher-,,"Osborne, Olivia J.; Johnston, Blair D.; Moger, Julian; Balousha, Mohammed; Lead, Jamie R.; Kudoh, Tetsuhiro; Tyler, Charles R.",Effects of particle size and coating on nanoscale Ag and TiO2 exposure in zebrafish (Danio rerio) embryos,NANOTOXICOLOGY,7,8,1315,1324,2013,,,,,,,,,,,,,,,,,,,,,,,,,,,,,,,,,,,,,,,,,,,,,,,,,,,,,,,,,,,,,,,,,,,,,,,,,,,,,,,,,,,,,,,,,,,,,,,,,,,,,,,,,,,,,,,,,,,,,,,,,,,,,,,,,,,,,,,,,,,,,,,,,,,,,,,,,,,,,,,,,,,,,,,,,,,,,,,,,,,,,,,,,,,,,,,,,,,,,,,,,,,,,,,,,
Ag,7440-22-4,"Nanostructured and Amorphous Materials Inc. (Houston, USA)",,citrate,10  (TEM 49.0 ± 18.5 ),,>99% purity,9-11,"bulk density 2.05 g/cm3, true density 10.5 g/cm3",,,,,,fish,Danio rerio,embryo culture water (0.60 mg of marine salts [Tropic Marin] per litre of deionised water),48 h,28 ± 1 °C,,mortality,LC14,25000 µg/L,,The amount of silver ions in solution does not explain all of the toxicity observed. However; the silver particles settle on the embryo surface and therefore the local concentration of dissolved Ag ions is likely to be higher-,,"Osborne, Olivia J.; Johnston, Blair D.; Moger, Julian; Balousha, Mohammed; Lead, Jamie R.; Kudoh, Tetsuhiro; Tyler, Charles R.",Effects of particle size and coating on nanoscale Ag and TiO2 exposure in zebrafish (Danio rerio) embryos,NANOTOXICOLOGY,7,8,1315,1324,2013,,,,,,,,,,,,,,,,,,,,,,,,,,,,,,,,,,,,,,,,,,,,,,,,,,,,,,,,,,,,,,,,,,,,,,,,,,,,,,,,,,,,,,,,,,,,,,,,,,,,,,,,,,,,,,,,,,,,,,,,,,,,,,,,,,,,,,,,,,,,,,,,,,,,,,,,,,,,,,,,,,,,,,,,,,,,,,,,,,,,,,,,,,,,,,,,,,,,,,,,,,,,,,,,,
Ag,7440-22-4,"Nanostructured and Amorphous Materials Inc. (Houston, USA)",,noncoated,35  (TEM 114.0 ± 65 ),,99.95% purity,30-50,"density 10.5 g/cm3, bulk density 0.3-0.6 g/cm3",,,,0.1-2% at 50 µg Ag/L in 72 h,,fish,Danio rerio,embryo culture water (0.60 mg of marine salts [Tropic Marin] per litre of deionised water),48 h,28 ± 1 °C,,mortality,LOEC,5 µg/L,"The yolk sac membrane of the embryo became damaged, leading to the leakage of yolk and subsequently mortality. The surface of the blastoderm became rough and epiboly was delayed in comparison with control embryos. Embryos that survived the exposure to silver at high exposure concentrations subsequently had morphological abnormalities including bent tails, small head and a reduced yolk sac size. Significant induction of Mt2 (3.9 fold) was detected in the YSL especially at the posterior extension.",The amount of silver ions in solution does not explain all of the toxicity observed. However; the silver particles settle on the embryo surface and therefore the local concentration of dissolved Ag ions is likely to be higher-,,"Osborne, Olivia J.; Johnston, Blair D.; Moger, Julian; Balousha, Mohammed; Lead, Jamie R.; Kudoh, Tetsuhiro; Tyler, Charles R.",Effects of particle size and coating on nanoscale Ag and TiO2 exposure in zebrafish (Danio rerio) embryos,NANOTOXICOLOGY,7,8,1315,1324,2013,,,,,,,,,,,,,,,,,,,,,,,,,,,,,,,,,,,,,,,,,,,,,,,,,,,,,,,,,,,,,,,,,,,,,,,,,,,,,,,,,,,,,,,,,,,,,,,,,,,,,,,,,,,,,,,,,,,,,,,,,,,,,,,,,,,,,,,,,,,,,,,,,,,,,,,,,,,,,,,,,,,,,,,,,,,,,,,,,,,,,,,,,,,,,,,,,,,,,,,,,,,,,,,,,
Ag,7440-22-4,"Nanostructured and Amorphous Materials Inc. (Houston, USA)",,noncoated,35  (TEM 114.0 ± 65 ),,99.95% purity,30-50,"density 10.5 g/cm3, bulk density 0.3-0.6 g/cm3",,,,0.1-2% at 50 µg Ag/L in 72 h,,fish,Danio rerio,embryo culture water (0.60 mg of marine salts [Tropic Marin] per litre of deionised water),48 h,28 ± 1 °C,,mortality,LC50,500 µg/L,"The yolk sac membrane of the embryo became damaged, leading to the leakage of yolk and subsequently mortality. The surface of the blastoderm became rough and epiboly was delayed in comparison with control embryos. Embryos that survived the exposure to silver at high exposure concentrations subsequently had morphological abnormalities including bent tails, small head and a reduced yolk sac size. Significant induction of Mt2 (3.9 fold) was detected in the YSL especially at the posterior extension.",The amount of silver ions in solution does not explain all of the toxicity observed. However; the silver particles settle on the embryo surface and therefore the local concentration of dissolved Ag ions is likely to be higher-,,"Osborne, Olivia J.; Johnston, Blair D.; Moger, Julian; Balousha, Mohammed; Lead, Jamie R.; Kudoh, Tetsuhiro; Tyler, Charles R.",Effects of particle size and coating on nanoscale Ag and TiO2 exposure in zebrafish (Danio rerio) embryos,NANOTOXICOLOGY,7,8,1315,1324,2013,,,,,,,,,,,,,,,,,,,,,,,,,,,,,,,,,,,,,,,,,,,,,,,,,,,,,,,,,,,,,,,,,,,,,,,,,,,,,,,,,,,,,,,,,,,,,,,,,,,,,,,,,,,,,,,,,,,,,,,,,,,,,,,,,,,,,,,,,,,,,,,,,,,,,,,,,,,,,,,,,,,,,,,,,,,,,,,,,,,,,,,,,,,,,,,,,,,,,,,,,,,,,,,,,
Ag,7440-22-4,"Nanostructured and Amorphous Materials Inc. (Houston, USA)",,fulvic acid,35  (TEM 114.0 ± 65 ),,99.95% purity,30-50,"density 10.5 g/cm3, bulk density 0.3-0.6 g/cm3",,,,0.1-2% at 50 µg Ag/L in 72 h,,fish,Danio rerio,embryo culture water (0.60 mg of marine salts [Tropic Marin] per litre of deionised water),48 h,28 ± 1 °C,,mortality,LOEC,500 µg/L,,The amount of silver ions in solution does not explain all of the toxicity observed. However; the silver particles settle on the embryo surface and therefore the local concentration of dissolved Ag ions is likely to be higher-,,"Osborne, Olivia J.; Johnston, Blair D.; Moger, Julian; Balousha, Mohammed; Lead, Jamie R.; Kudoh, Tetsuhiro; Tyler, Charles R.",Effects of particle size and coating on nanoscale Ag and TiO2 exposure in zebrafish (Danio rerio) embryos,NANOTOXICOLOGY,7,8,1315,1324,2013,,,,,,,,,,,,,,,,,,,,,,,,,,,,,,,,,,,,,,,,,,,,,,,,,,,,,,,,,,,,,,,,,,,,,,,,,,,,,,,,,,,,,,,,,,,,,,,,,,,,,,,,,,,,,,,,,,,,,,,,,,,,,,,,,,,,,,,,,,,,,,,,,,,,,,,,,,,,,,,,,,,,,,,,,,,,,,,,,,,,,,,,,,,,,,,,,,,,,,,,,,,,,,,,,
Ag,7440-22-4,"Nanostructured and Amorphous Materials Inc. (Houston, USA)",,citrate,35  (TEM 114.0 ± 65 ),,99.95% purity,30-50,"density 10.5 g/cm3, bulk density 0.3-0.6 g/cm3",,,,0.1-2% at 50 µg Ag/L in 72 h,,fish,Danio rerio,embryo culture water (0.60 mg of marine salts [Tropic Marin] per litre of deionised water),48 h,28 ± 1 °C,,mortality,LC50,5000 µg/L,,The amount of silver ions in solution does not explain all of the toxicity observed. However; the silver particles settle on the embryo surface and therefore the local concentration of dissolved Ag ions is likely to be higher-,,"Osborne, Olivia J.; Johnston, Blair D.; Moger, Julian; Balousha, Mohammed; Lead, Jamie R.; Kudoh, Tetsuhiro; Tyler, Charles R.",Effects of particle size and coating on nanoscale Ag and TiO2 exposure in zebrafish (Danio rerio) embryos,NANOTOXICOLOGY,7,8,1315,1324,2013,,,,,,,,,,,,,,,,,,,,,,,,,,,,,,,,,,,,,,,,,,,,,,,,,,,,,,,,,,,,,,,,,,,,,,,,,,,,,,,,,,,,,,,,,,,,,,,,,,,,,,,,,,,,,,,,,,,,,,,,,,,,,,,,,,,,,,,,,,,,,,,,,,,,,,,,,,,,,,,,,,,,,,,,,,,,,,,,,,,,,,,,,,,,,,,,,,,,,,,,,,,,,,,,,
Ag,7440-22-4,"Ted Pella (Redding, CA)",,,20,,,,,dechlorinated tap water,,,~1%,-5.5 mV,mussel,Elliptio complanata,dechlorinated tap water,48 h,15 °C,16-h/8-h light/dark cycle,hemocyte viablity,EC5,20 µg/L,the levels of MT were significantly elevated in the digestive gland of mussels at a threshold concentration of 2 μg/L,"Exposure to nAg stimulated expression of MT, indicating the presence of Ag+ in cells. Moreover, this response was associated with increased oxidative stress as determined by LPO levels in the digestive gland
and gills.","Total Ag was significantly increased at the highest exposure concentration (20 μg/L), reaching a maximum of 0.18 μg Ag/g dry weight.","Gagne, F.; Auclair, J.; Fortier, M.; Bruneau, A.; Fournier, M.; Turcotte, P.; Pilote, M.; Gagnon, C.",Bioavailability and Immunotoxicity of Silver Nanoparticles to The Freshwater Mussel Elliptio complanata,JOURNAL OF TOXICOLOGY AND ENVIRONMENTAL HEALTH-PART A-CURRENT ISSUES,76,13,767,777,2013,,,,,,,,,,,,,,,,,,,,,,,,,,,,,,,,,,,,,,,,,,,,,,,,,,,,,,,,,,,,,,,,,,,,,,,,,,,,,,,,,,,,,,,,,,,,,,,,,,,,,,,,,,,,,,,,,,,,,,,,,,,,,,,,,,,,,,,,,,,,,,,,,,,,,,,,,,,,,,,,,,,,,,,,,,,,,,,,,,,,,,,,,,,,,,,,,,,,,,,,,,,,,,,,,
Ag,7440-22-4,"Ted Pella (Redding, CA)",,,80,,,,,dechlorinated tap water,,,~1%,-35 mV,mussel,Elliptio complanata,dechlorinated tap water,48 h,15 °C,16-h/8-h light/dark cycle,hemocyte viablity,EC3.5,20 µg/L,the levels of MT were elevated ,"Exposure to nAg stimulated expression of MT, indicating the presence of Ag+ in cells. Moreover, this response was associated with increased oxidative stress as determined by LPO levels in the digestive gland
and gills.","Total Ag was significantly elevated at 4 μg/L, reaching a maximum of 0.15 μg Ag/g dry weight.","Gagne, F.; Auclair, J.; Fortier, M.; Bruneau, A.; Fournier, M.; Turcotte, P.; Pilote, M.; Gagnon, C.",Bioavailability and Immunotoxicity of Silver Nanoparticles to The Freshwater Mussel Elliptio complanata,JOURNAL OF TOXICOLOGY AND ENVIRONMENTAL HEALTH-PART A-CURRENT ISSUES,76,13,767,777,2013,,,,,,,,,,,,,,,,,,,,,,,,,,,,,,,,,,,,,,,,,,,,,,,,,,,,,,,,,,,,,,,,,,,,,,,,,,,,,,,,,,,,,,,,,,,,,,,,,,,,,,,,,,,,,,,,,,,,,,,,,,,,,,,,,,,,,,,,,,,,,,,,,,,,,,,,,,,,,,,,,,,,,,,,,,,,,,,,,,,,,,,,,,,,,,,,,,,,,,,,,,,,,,,,,
Ag,7440-22-4,"Sigma-Aldrich Chemical (St. Louis, MO, USA)",,,<50 ,,,,,M4-media,DLS,~100 nm,,,crustacean,Daphnia magna,M4-media,24 h,,,mortality,NOEC,0.1 µg/L,,"AgNPs may have genotoxic potential toward Daphnia, and AgNPs-induced DNA damage might provoke higher-level consequences",,"Park, Sun-young; Choi, Jinhee",Geno- and Ecotoxicity Evaluation of Silver Nanoparticles in Freshwater Crustacean Daphnia magna,Environmental Engineering Research,15,1,23,27,2010,,,,,,,,,,,,,,,,,,,,,,,,,,,,,,,,,,,,,,,,,,,,,,,,,,,,,,,,,,,,,,,,,,,,,,,,,,,,,,,,,,,,,,,,,,,,,,,,,,,,,,,,,,,,,,,,,,,,,,,,,,,,,,,,,,,,,,,,,,,,,,,,,,,,,,,,,,,,,,,,,,,,,,,,,,,,,,,,,,,,,,,,,,,,,,,,,,,,,,,,,,,,,,,,,
Ag,7440-22-4,"Sigma-Aldrich Chemical (St. Louis, MO, USA)",,,<50 ,,,,,M4-media,DLS,~100 nm,,,crustacean,Daphnia magna,M4-media,24 h,,,mortality,EC20,1 µg/L,,"AgNPs may have genotoxic potential toward Daphnia, and AgNPs-induced DNA damage might provoke higher-level consequences",,"Park, Sun-young; Choi, Jinhee",Geno- and Ecotoxicity Evaluation of Silver Nanoparticles in Freshwater Crustacean Daphnia magna,Environmental Engineering Research,15,1,23,27,2010,,,,,,,,,,,,,,,,,,,,,,,,,,,,,,,,,,,,,,,,,,,,,,,,,,,,,,,,,,,,,,,,,,,,,,,,,,,,,,,,,,,,,,,,,,,,,,,,,,,,,,,,,,,,,,,,,,,,,,,,,,,,,,,,,,,,,,,,,,,,,,,,,,,,,,,,,,,,,,,,,,,,,,,,,,,,,,,,,,,,,,,,,,,,,,,,,,,,,,,,,,,,,,,,,
Ag,7440-22-4,"Sigma-Aldrich Chemical (St. Louis, MO, USA)",,,<50 ,,,,,M4-media,DLS,~100 nm,,,crustacean,Daphnia magna,M4-media,24 h,,,mortality,EC100,2 µg/L,,"AgNPs may have genotoxic potential toward Daphnia, and AgNPs-induced DNA damage might provoke higher-level consequences",,"Park, Sun-young; Choi, Jinhee",Geno- and Ecotoxicity Evaluation of Silver Nanoparticles in Freshwater Crustacean Daphnia magna,Environmental Engineering Research,15,1,23,27,2010,,,,,,,,,,,,,,,,,,,,,,,,,,,,,,,,,,,,,,,,,,,,,,,,,,,,,,,,,,,,,,,,,,,,,,,,,,,,,,,,,,,,,,,,,,,,,,,,,,,,,,,,,,,,,,,,,,,,,,,,,,,,,,,,,,,,,,,,,,,,,,,,,,,,,,,,,,,,,,,,,,,,,,,,,,,,,,,,,,,,,,,,,,,,,,,,,,,,,,,,,,,,,,,,,
Ag,7440-22-4,"Sigma-Aldrich Co., Ltd., USA",,,50,,purity >97.0%,30 ± 10,,,,,,,algae,Chlorella vulgaris,BG-11 liquid medium,8 days,25 °C,"continuous light (100 mmol/m^2/s, GRO-LUX Aquarium Wide Spectrum fluorescent lamp)",viablity (with fluorescein diacetate),EC68,50 mg/L,"At 100 and 200 mg/L Ag-NPs, ROS formation increased 3.2- and 4.3-fold",,,"Hazani, Amal A.; Ibrahim, Mohamed M.; Shehata, Afaf I.; El-Gaaly, Gehan A.; Daoud, Mohamed; Fouad, Dalia; Rizwana, Humaira; Moubayed, Nadine M. S.","ECOTOXICITY OF AG-NANOPARTICLES ON TWO MICROALGAE, CHLORELLA VULGARIS AND DUNALIELLA TERTIOLECTA",ARCHIVES OF BIOLOGICAL SCIENCES,65,4,1447,+,2013,,,,,,,,,,,,,,,,,,,,,,,,,,,,,,,,,,,,,,,,,,,,,,,,,,,,,,,,,,,,,,,,,,,,,,,,,,,,,,,,,,,,,,,,,,,,,,,,,,,,,,,,,,,,,,,,,,,,,,,,,,,,,,,,,,,,,,,,,,,,,,,,,,,,,,,,,,,,,,,,,,,,,,,,,,,,,,,,,,,,,,,,,,,,,,,,,,,,,,,,,,,,,,,,,
Ag,7440-22-4,"Sigma-Aldrich Co., Ltd., USA",,,50,,purity >97.0%,30 ± 10,,,,,,,algae,Chlorella vulgaris,BG-11 liquid medium,8 days,25 °C,"continuous light (100 mmol/m^2/s, GRO-LUX Aquarium Wide Spectrum fluorescent lamp)",viablity (with fluorescein diacetate),EC91,200 mg/L,"At 100 and 200 mg/L Ag-NPs, ROS formation increased 3.2- and 4.3-fold",,,"Hazani, Amal A.; Ibrahim, Mohamed M.; Shehata, Afaf I.; El-Gaaly, Gehan A.; Daoud, Mohamed; Fouad, Dalia; Rizwana, Humaira; Moubayed, Nadine M. S.","ECOTOXICITY OF AG-NANOPARTICLES ON TWO MICROALGAE, CHLORELLA VULGARIS AND DUNALIELLA TERTIOLECTA",ARCHIVES OF BIOLOGICAL SCIENCES,65,4,1447,+,2013,,,,,,,,,,,,,,,,,,,,,,,,,,,,,,,,,,,,,,,,,,,,,,,,,,,,,,,,,,,,,,,,,,,,,,,,,,,,,,,,,,,,,,,,,,,,,,,,,,,,,,,,,,,,,,,,,,,,,,,,,,,,,,,,,,,,,,,,,,,,,,,,,,,,,,,,,,,,,,,,,,,,,,,,,,,,,,,,,,,,,,,,,,,,,,,,,,,,,,,,,,,,,,,,,
Ag,7440-22-4,"Sigma-Aldrich Co., Ltd., USA",,,50,,>97.0% purity,30 ± 10,,,,,,,algae,Dunaliella tertiolecta,seawater growth medium,8 days,25 °C,"continuous light (100 mmol/m^2/s, GRO-LUX Aquarium Wide Spectrum fluorescent lamp)",viablity (with fluorescein diacetate),EC91,50 mg/L,"At 100 and 200 mg/L Ag-NPs, ROS formation increased 4- and 6-fold",,,"Hazani, Amal A.; Ibrahim, Mohamed M.; Shehata, Afaf I.; El-Gaaly, Gehan A.; Daoud, Mohamed; Fouad, Dalia; Rizwana, Humaira; Moubayed, Nadine M. S.","ECOTOXICITY OF AG-NANOPARTICLES ON TWO MICROALGAE, CHLORELLA VULGARIS AND DUNALIELLA TERTIOLECTA",ARCHIVES OF BIOLOGICAL SCIENCES,65,4,1447,+,2013,,,,,,,,,,,,,,,,,,,,,,,,,,,,,,,,,,,,,,,,,,,,,,,,,,,,,,,,,,,,,,,,,,,,,,,,,,,,,,,,,,,,,,,,,,,,,,,,,,,,,,,,,,,,,,,,,,,,,,,,,,,,,,,,,,,,,,,,,,,,,,,,,,,,,,,,,,,,,,,,,,,,,,,,,,,,,,,,,,,,,,,,,,,,,,,,,,,,,,,,,,,,,,,,,
Ag,7440-22-4,"Sigma-Aldrich Co., Ltd., USA",,,50,,>97.0% purity,30 ± 10,,,,,,,algae,Dunaliella tertiolecta,seawater growth medium,8 days,25 °C,"continuous light (100 mmol/m^2/s, GRO-LUX Aquarium Wide Spectrum fluorescent lamp)",viablity (with fluorescein diacetate),EC95,200 mg/L,"At 100 and 200 mg/L Ag-NPs, ROS formation increased 4- and 6-fold",,,"Hazani, Amal A.; Ibrahim, Mohamed M.; Shehata, Afaf I.; El-Gaaly, Gehan A.; Daoud, Mohamed; Fouad, Dalia; Rizwana, Humaira; Moubayed, Nadine M. S.","ECOTOXICITY OF AG-NANOPARTICLES ON TWO MICROALGAE, CHLORELLA VULGARIS AND DUNALIELLA TERTIOLECTA",ARCHIVES OF BIOLOGICAL SCIENCES,65,4,1447,+,2013,,,,,,,,,,,,,,,,,,,,,,,,,,,,,,,,,,,,,,,,,,,,,,,,,,,,,,,,,,,,,,,,,,,,,,,,,,,,,,,,,,,,,,,,,,,,,,,,,,,,,,,,,,,,,,,,,,,,,,,,,,,,,,,,,,,,,,,,,,,,,,,,,,,,,,,,,,,,,,,,,,,,,,,,,,,,,,,,,,,,,,,,,,,,,,,,,,,,,,,,,,,,,,,,,
Ag,7440-22-4,"U.S. Research Nanomaterials (Houston, TX)",spherical,PVP,20,,99.99% purity,,,0.5 strength Murashige and Skoog (MS) medium,DLS,27.1 ± 0.3 nm,,-38.1 ± 0.3 mV,plant,Arabidopsis thaliana,0.5 strength MS nutrient solution supplemented with 0.3% sucrose and 0.7% phytoagar (pH 7.2),10 days,25 °C,16-h/8-h light/dark cycle (white (cool) fluorescent light (0.38 ± 0.02 W/ft^2),growth inhibition (biomass),EC38.5,5 mg/L,286 genes (78%) were upregulated and 81 genes (22%) downregulated at significant levels after exposure to AgNPs,A significant overlap of differentially expressed genes suggests that some of the effects of AgNPs on gene expression originate from Ag+ released by AgNPs,"At the same level of exposure, the Ag concentration was significantly higher in plants exposed to Ag+ than in plants exposed to AgNPs. The Ag concentration was also significantly higher in exposed root tissues than in exposed leaf tissues.","Kaveh, Rashid; Li, Yue-Sheng; Ranjbar, Sibia; Tehrani, Rouzbeh; Brueck, Christopher L.; Van Aken, Benoit",Changes in Arabidopsis thaliana Gene Expression in Response to Silver Nanoparticles and Silver Ions,ENVIRONMENTAL SCIENCE & TECHNOLOGY,47,18,10637,10644,2013,,,,,,,,,,,,,,,,,,,,,,,,,,,,,,,,,,,,,,,,,,,,,,,,,,,,,,,,,,,,,,,,,,,,,,,,,,,,,,,,,,,,,,,,,,,,,,,,,,,,,,,,,,,,,,,,,,,,,,,,,,,,,,,,,,,,,,,,,,,,,,,,,,,,,,,,,,,,,,,,,,,,,,,,,,,,,,,,,,,,,,,,,,,,,,,,,,,,,,,,,,,,,,,,,
Ag,7440-22-4,"U.S. Research Nanomaterials (Houston, TX)",spherical,PVP,20,,99.99% purity,,,0.5 strength Murashige and Skoog (MS) medium,DLS,27.1 ± 0.3 nm,,-38.1 ± 0.3 mV,plant,Arabidopsis thaliana,0.5 strength MS nutrient solution supplemented with 0.3% sucrose and 0.7% phytoagar (pH 7.2),10 days,25 °C,16-h/8-h light/dark cycle (white (cool) fluorescent light (0.38 ± 0.02 W/ft^2),growth inhibition (biomass),EC49,10 mg/L,286 genes (78%) were upregulated and 81 genes (22%) downregulated at significant levels after exposure to AgNPs,A significant overlap of differentially expressed genes suggests that some of the effects of AgNPs on gene expression originate from Ag+ released by AgNPs,"At the same level of exposure, the Ag concentration was significantly higher in plants exposed to Ag+ than in plants exposed to AgNPs. The Ag concentration was also significantly higher in exposed root tissues than in exposed leaf tissues.","Kaveh, Rashid; Li, Yue-Sheng; Ranjbar, Sibia; Tehrani, Rouzbeh; Brueck, Christopher L.; Van Aken, Benoit",Changes in Arabidopsis thaliana Gene Expression in Response to Silver Nanoparticles and Silver Ions,ENVIRONMENTAL SCIENCE & TECHNOLOGY,47,18,10637,10644,2013,,,,,,,,,,,,,,,,,,,,,,,,,,,,,,,,,,,,,,,,,,,,,,,,,,,,,,,,,,,,,,,,,,,,,,,,,,,,,,,,,,,,,,,,,,,,,,,,,,,,,,,,,,,,,,,,,,,,,,,,,,,,,,,,,,,,,,,,,,,,,,,,,,,,,,,,,,,,,,,,,,,,,,,,,,,,,,,,,,,,,,,,,,,,,,,,,,,,,,,,,,,,,,,,,
Ag,7440-22-4,"U.S. Research Nanomaterials (Houston, TX)",spherical,PVP,20,,99.99% purity,,,0.5 strength Murashige and Skoog (MS) medium,DLS,27.1 ± 0.3 nm,,-38.1 ± 0.3 mV,plant,Arabidopsis thaliana,0.5 strength MS nutrient solution supplemented with 0.3% sucrose and 0.7% phytoagar (pH 7.2),10 days,25 °C,16-h/8-h light/dark cycle (white (cool) fluorescent light (0.38 ± 0.02 W/ft^2),growth inhibition (biomass),EC64.5,20 mg/L,286 genes (78%) were upregulated and 81 genes (22%) downregulated at significant levels after exposure to AgNPs,A significant overlap of differentially expressed genes suggests that some of the effects of AgNPs on gene expression originate from Ag+ released by AgNPs,"At the same level of exposure, the Ag concentration was significantly higher in plants exposed to Ag+ than in plants exposed to AgNPs. The Ag concentration was also significantly higher in exposed root tissues than in exposed leaf tissues.","Kaveh, Rashid; Li, Yue-Sheng; Ranjbar, Sibia; Tehrani, Rouzbeh; Brueck, Christopher L.; Van Aken, Benoit",Changes in Arabidopsis thaliana Gene Expression in Response to Silver Nanoparticles and Silver Ions,ENVIRONMENTAL SCIENCE & TECHNOLOGY,47,18,10637,10644,2013,,,,,,,,,,,,,,,,,,,,,,,,,,,,,,,,,,,,,,,,,,,,,,,,,,,,,,,,,,,,,,,,,,,,,,,,,,,,,,,,,,,,,,,,,,,,,,,,,,,,,,,,,,,,,,,,,,,,,,,,,,,,,,,,,,,,,,,,,,,,,,,,,,,,,,,,,,,,,,,,,,,,,,,,,,,,,,,,,,,,,,,,,,,,,,,,,,,,,,,,,,,,,,,,,
Ag,7440-22-4,"nanoComposix (San Diego, CA)",wire,PVP,30,2 µm,<0.1%,,,ultrapure water,DLS,,no Ag+ release detected,-18 mV,crustacean,Daphnia magna,"nutritive COMBO media (concentration, mg/L): CaCl2•2H2O 55, MgSO4•7H2O 55.5, K2HPO4 4.36, NaNO3 42.5, NaHCO3 50.5, Na2SiO3•9H2O, 14.2 H3BO3 12, pH 7.4-7.8",24 h,21 °C,16-h/8-h light/dark cycle,mortality,LC50,421.0 (95%CI 322.2-602.6) µg/L,Each AgNW gave a surprisingly distinct pattern of distinct gene expression with limited overlap between AgNWs of the same size or coating.,"AgNW are toxic to Daphnia through mechanisms other than Ag+ release into media. Short and SiO2-coated AgNWs were usually more toxic than long or PVP-coated, perhaps because of the dissolution of the SiO2 coating inside the Daphnia.","Particulate silver was detected in the hemolymph of daphnids for all AgNW exposure conditions and in all samples and replicates. SEM imaging also located silver-rich precipitates, in addition to AgNWs, in the hemolymph.","Scanlan, Leona D.; Reed, Robert B.; Loguinov, Alexandre V.; Antczak, Philipp; Tagmount, Abderrahmane; Aloni, Shaul; Nowinski, Daniel Thomas; Luong, Pauline; Tran, Christine; Karunaratne, Nadeeka; Don Pham; Lin, Xin Xin; Falciani, Francesco; Higgins, Christopher P.; Ranville, James F.; Vulpe, Chris D.; Gilbert, Benjamin",Silver Nanowire Exposure Results in Internalization and Toxicity to Daphnia magna,ACS NANO,7,12,10681,10694,2013,,,,,,,,,,,,,,,,,,,,,,,,,,,,,,,,,,,,,,,,,,,,,,,,,,,,,,,,,,,,,,,,,,,,,,,,,,,,,,,,,,,,,,,,,,,,,,,,,,,,,,,,,,,,,,,,,,,,,,,,,,,,,,,,,,,,,,,,,,,,,,,,,,,,,,,,,,,,,,,,,,,,,,,,,,,,,,,,,,,,,,,,,,,,,,,,,,,,,,,,,,,,,,,,,
Ag,7440-22-4,"nanoComposix (San Diego, CA)",wire,PVP,65,20 µm,1.60%,,,ultrapure water,SEM,,no Ag+ release detected,,crustacean,Daphnia magna,"nutritive COMBO media (concentration, mg/L): CaCl2•2H2O 55, MgSO4•7H2O 55.5, K2HPO4 4.36, NaNO3 42.5, NaHCO3 50.5, Na2SiO3•9H2O, 14.2 H3BO3 12, pH 7.4-7.8",24 h,21 °C,16-h/8-h light/dark cycle,mortality,LC50,233.9 (95%CI 210.1-257.2) µg/L,Each AgNW gave a surprisingly distinct pattern of distinct gene expression with limited overlap between AgNWs of the same size or coating.,"AgNW are toxic to Daphnia through mechanisms other than Ag+ release into media. Short and SiO2-coated AgNWs were usually more toxic than long or PVP-coated, perhaps because of the dissolution of the SiO2 coating inside the Daphnia.","Particulate silver was detected in the hemolymph of daphnids for all AgNW exposure conditions and in all samples and replicates. SEM imaging also located silver-rich precipitates, in addition to AgNWs, in the hemolymph.","Scanlan, Leona D.; Reed, Robert B.; Loguinov, Alexandre V.; Antczak, Philipp; Tagmount, Abderrahmane; Aloni, Shaul; Nowinski, Daniel Thomas; Luong, Pauline; Tran, Christine; Karunaratne, Nadeeka; Don Pham; Lin, Xin Xin; Falciani, Francesco; Higgins, Christopher P.; Ranville, James F.; Vulpe, Chris D.; Gilbert, Benjamin",Silver Nanowire Exposure Results in Internalization and Toxicity to Daphnia magna,ACS NANO,7,12,10681,10694,2013,,,,,,,,,,,,,,,,,,,,,,,,,,,,,,,,,,,,,,,,,,,,,,,,,,,,,,,,,,,,,,,,,,,,,,,,,,,,,,,,,,,,,,,,,,,,,,,,,,,,,,,,,,,,,,,,,,,,,,,,,,,,,,,,,,,,,,,,,,,,,,,,,,,,,,,,,,,,,,,,,,,,,,,,,,,,,,,,,,,,,,,,,,,,,,,,,,,,,,,,,,,,,,,,,
Ag,7440-22-4,"nanoComposix (San Diego, CA)",wire,Al-doped SiO2,30,2 µm,<0.1%,,,ultrapure water,DLS,,10 µg/L at 111 µM,-32 mV,crustacean,Daphnia magna,"nutritive COMBO media (concentration, mg/L): CaCl2•2H2O 55, MgSO4•7H2O 55.5, K2HPO4 4.36, NaNO3 42.5, NaHCO3 50.5, Na2SiO3•9H2O, 14.2 H3BO3 12, pH 7.4-7.8",24 h,21 °C,16-h/8-h light/dark cycle,mortality,LC50,155.0 (95%CI 140.5-169.2) µg/L,Each AgNW gave a surprisingly distinct pattern of distinct gene expression with limited overlap between AgNWs of the same size or coating.,"AgNW are toxic to Daphnia through mechanisms other than Ag+ release into media. Short and SiO2-coated AgNWs were usually more toxic than long or PVP-coated, perhaps because of the dissolution of the SiO2 coating inside the Daphnia.","Particulate silver was detected in the hemolymph of daphnids for all AgNW exposure conditions and in all samples and replicates. SEM imaging also located silver-rich precipitates, in addition to AgNWs, in the hemolymph.","Scanlan, Leona D.; Reed, Robert B.; Loguinov, Alexandre V.; Antczak, Philipp; Tagmount, Abderrahmane; Aloni, Shaul; Nowinski, Daniel Thomas; Luong, Pauline; Tran, Christine; Karunaratne, Nadeeka; Don Pham; Lin, Xin Xin; Falciani, Francesco; Higgins, Christopher P.; Ranville, James F.; Vulpe, Chris D.; Gilbert, Benjamin",Silver Nanowire Exposure Results in Internalization and Toxicity to Daphnia magna,ACS NANO,7,12,10681,10694,2013,,,,,,,,,,,,,,,,,,,,,,,,,,,,,,,,,,,,,,,,,,,,,,,,,,,,,,,,,,,,,,,,,,,,,,,,,,,,,,,,,,,,,,,,,,,,,,,,,,,,,,,,,,,,,,,,,,,,,,,,,,,,,,,,,,,,,,,,,,,,,,,,,,,,,,,,,,,,,,,,,,,,,,,,,,,,,,,,,,,,,,,,,,,,,,,,,,,,,,,,,,,,,,,,,
