Repository: NSF-ALL-SPICE-Alliance/Nano

# AFRL, 2022-23 School Year

## Background of the Partnership 

The Airforce Research Laboratory (AFRL) extended a research partnership to ROTC, active duty, reserve military, or US armed forces, veteran students, at Chaminade University of Honolulu and The University of Hawaii at Manoa in Big Data and Analytics. This research partnership allowed students to explore the domain of Data Science and Analytics while exploring nanomaterials with little to no background. This project was built into two phases. Phase I, consisted of training each student in Data Science programming skills, mathmatical and computational skills.

File: AFRL_Fall_2023/data/Beilstein_J_Nanotechnol-06-1788-s002/NanoE-Tox-database.csv (part 28 of 44)
Name,CAS no,"Origin (company, synthesis method)",Shape,Initial coating/functionalization,"Diameter, nm","Length, nm",Possible impurities,"Surface area, BET (m2/g)",Other observations,Media,"Method to
Ag,7440-22-4,"nanoComposix (San Diego, CA)",wire,Al-doped SiO2,65,20 µm,0.80%,,,ultrapure water,SEM,,no Ag+ release detected,,crustacean,Daphnia magna,"nutritive COMBO media (concentration, mg/L): CaCl2•2H2O 55, MgSO4•7H2O 55.5, K2HPO4 4.36, NaNO3 42.5, NaHCO3 50.5, Na2SiO3•9H2O, 14.2 H3BO3 12, pH 7.4-7.8",24 h,21 °C,16-h/8-h light/dark cycle,mortality,LC50,522.0 (95%CI 404.0-638.3) µg/L,Each AgNW gave a surprisingly distinct pattern of distinct gene expression with limited overlap between AgNWs of the same size or coating.,"AgNW are toxic to Daphnia through mechanisms other than Ag+ release into media. Short and SiO2-coated AgNWs were usually more toxic than long or PVP-coated, perhaps because of the dissolution of the SiO2 coating inside the Daphnia.","Particulate silver was detected in the hemolymph of daphnids for all AgNW exposure conditions and in all samples and replicates. SEM imaging also located silver-rich precipitates, in addition to AgNWs, in the hemolymph.","Scanlan, Leona D.; Reed, Robert B.; Loguinov, Alexandre V.; Antczak, Philipp; Tagmount, Abderrahmane; Aloni, Shaul; Nowinski, Daniel Thomas; Luong, Pauline; Tran, Christine; Karunaratne, Nadeeka; Don Pham; Lin, Xin Xin; Falciani, Francesco; Higgins, Christopher P.; Ranville, James F.; Vulpe, Chris D.; Gilbert, Benjamin",Silver Nanowire Exposure Results in Internalization and Toxicity to Daphnia magna,ACS NANO,7,12,10681,10694,2013,,,,,,,,,,,,,,,,,,,,,,,,,,,,,,,,,,,,,,,,,,,,,,,,,,,,,,,,,,,,,,,,,,,,,,,,,,,,,,,,,,,,,,,,,,,,,,,,,,,,,,,,,,,,,,,,,,,,,,,,,,,,,,,,,,,,,,,,,,,,,,,,,,,,,,,,,,,,,,,,,,,,,,,,,,,,,,,,,,,,,,,,,,,,,,,,,,,,,,,,,,,,,,,,,
Ag,7440-22-4,"nanoComposix (San Diego, CA)",wire,PVP,30,2 µm,<0.1%,,,ultrapure water,DLS,,2 µg/L at 111 µM,-18 mV,crustacean,Daphnia magna,"moderately hard water formulation (concentration, mg/L): NaHCO3 0.192, MgSO4•7H2O 0.246, CaSO4•2H2O, 0.12 KCl 0.008, 7.80-8.0",24 h,21 °C,16-h/8-h light/dark cycle,mortality,LC50,260.7 (95%CI 139.5-319.6) µg/L,Each AgNW gave a surprisingly distinct pattern of distinct gene expression with limited overlap between AgNWs of the same size or coating.,"AgNW are toxic to Daphnia through mechanisms other than Ag+ release into media. Short and SiO2-coated AgNWs were usually more toxic than long or PVP-coated, perhaps because of the dissolution of the SiO2 coating inside the Daphnia.","Particulate silver was detected in the hemolymph of daphnids for all AgNW exposure conditions and in all samples and replicates. SEM imaging also located silver-rich precipitates, in addition to AgNWs, in the hemolymph.","Scanlan, Leona D.; Reed, Robert B.; Loguinov, Alexandre V.; Antczak, Philipp; Tagmount, Abderrahmane; Aloni, Shaul; Nowinski, Daniel Thomas; Luong, Pauline; Tran, Christine; Karunaratne, Nadeeka; Don Pham; Lin, Xin Xin; Falciani, Francesco; Higgins, Christopher P.; Ranville, James F.; Vulpe, Chris D.; Gilbert, Benjamin",Silver Nanowire Exposure Results in Internalization and Toxicity to Daphnia magna,ACS NANO,7,12,10681,10694,2013,,,,,,,,,,,,,,,,,,,,,,,,,,,,,,,,,,,,,,,,,,,,,,,,,,,,,,,,,,,,,,,,,,,,,,,,,,,,,,,,,,,,,,,,,,,,,,,,,,,,,,,,,,,,,,,,,,,,,,,,,,,,,,,,,,,,,,,,,,,,,,,,,,,,,,,,,,,,,,,,,,,,,,,,,,,,,,,,,,,,,,,,,,,,,,,,,,,,,,,,,,,,,,,,,
Ag,7440-22-4,"nanoComposix (San Diego, CA)",wire,PVP,65,20 µm,1.60%,,,ultrapure water,SEM,,no Ag+ release detected,,crustacean,Daphnia magna,"moderately hard water formulation (concentration, mg/L): NaHCO3 0.192, MgSO4•7H2O 0.246, CaSO4•2H2O, 0.12 KCl 0.008, 7.80-8.0",24 h,21 °C,16-h/8-h light/dark cycle,mortality,LC50,415.4 (95%CI 297.8-563.4) µg/L,Each AgNW gave a surprisingly distinct pattern of distinct gene expression with limited overlap between AgNWs of the same size or coating.,"AgNW are toxic to Daphnia through mechanisms other than Ag+ release into media. Short and SiO2-coated AgNWs were usually more toxic than long or PVP-coated, perhaps because of the dissolution of the SiO2 coating inside the Daphnia.","Particulate silver was detected in the hemolymph of daphnids for all AgNW exposure conditions and in all samples and replicates. SEM imaging also located silver-rich precipitates, in addition to AgNWs, in the hemolymph.","Scanlan, Leona D.; Reed, Robert B.; Loguinov, Alexandre V.; Antczak, Philipp; Tagmount, Abderrahmane; Aloni, Shaul; Nowinski, Daniel Thomas; Luong, Pauline; Tran, Christine; Karunaratne, Nadeeka; Don Pham; Lin, Xin Xin; Falciani, Francesco; Higgins, Christopher P.; Ranville, James F.; Vulpe, Chris D.; Gilbert, Benjamin",Silver Nanowire Exposure Results in Internalization and Toxicity to Daphnia magna,ACS NANO,7,12,10681,10694,2013,,,,,,,,,,,,,,,,,,,,,,,,,,,,,,,,,,,,,,,,,,,,,,,,,,,,,,,,,,,,,,,,,,,,,,,,,,,,,,,,,,,,,,,,,,,,,,,,,,,,,,,,,,,,,,,,,,,,,,,,,,,,,,,,,,,,,,,,,,,,,,,,,,,,,,,,,,,,,,,,,,,,,,,,,,,,,,,,,,,,,,,,,,,,,,,,,,,,,,,,,,,,,,,,,
Ag,7440-22-4,"nanoComposix (San Diego, CA)",wire,Al-doped SiO2,30,2 µm,<0.1%,,,ultrapure water,DLS,,3 µg/L at 111 µM,-32 mV,crustacean,Daphnia magna,"moderately hard water formulation (concentration, mg/L): NaHCO3 0.192, MgSO4•7H2O 0.246, CaSO4•2H2O, 0.12 KCl 0.008, 7.80-8.0",24 h,21 °C,16-h/8-h light/dark cycle,mortality,LC50,3.6 (95%CI 1.7-5.8) µg/L,Each AgNW gave a surprisingly distinct pattern of distinct gene expression with limited overlap between AgNWs of the same size or coating.,"AgNW are toxic to Daphnia through mechanisms other than Ag+ release into media. Short and SiO2-coated AgNWs were usually more toxic than long or PVP-coated, perhaps because of the dissolution of the SiO2 coating inside the Daphnia.","Particulate silver was detected in the hemolymph of daphnids for all AgNW exposure conditions and in all samples and replicates. SEM imaging also located silver-rich precipitates, in addition to AgNWs, in the hemolymph.","Scanlan, Leona D.; Reed, Robert B.; Loguinov, Alexandre V.; Antczak, Philipp; Tagmount, Abderrahmane; Aloni, Shaul; Nowinski, Daniel Thomas; Luong, Pauline; Tran, Christine; Karunaratne, Nadeeka; Don Pham; Lin, Xin Xin; Falciani, Francesco; Higgins, Christopher P.; Ranville, James F.; Vulpe, Chris D.; Gilbert, Benjamin",Silver Nanowire Exposure Results in Internalization and Toxicity to Daphnia magna,ACS NANO,7,12,10681,10694,2013,,,,,,,,,,,,,,,,,,,,,,,,,,,,,,,,,,,,,,,,,,,,,,,,,,,,,,,,,,,,,,,,,,,,,,,,,,,,,,,,,,,,,,,,,,,,,,,,,,,,,,,,,,,,,,,,,,,,,,,,,,,,,,,,,,,,,,,,,,,,,,,,,,,,,,,,,,,,,,,,,,,,,,,,,,,,,,,,,,,,,,,,,,,,,,,,,,,,,,,,,,,,,,,,,
Ag,7440-22-4,"nanoComposix (San Diego, CA)",wire,Al-doped SiO2,65,20 µm,0.80%,,,ultrapure water,SEM,,no Ag+ release detected,,crustacean,Daphnia magna,"moderately hard water formulation (concentration, mg/L): NaHCO3 0.192, MgSO4•7H2O 0.246, CaSO4•2H2O, 0.12 KCl 0.008, 7.80-8.0",24 h,21 °C,16-h/8-h light/dark cycle,mortality,LC50,226.5 (95%CI 28.0-382.4) µg/L,Each AgNW gave a surprisingly distinct pattern of distinct gene expression with limited overlap between AgNWs of the same size or coating.,"AgNW are toxic to Daphnia through mechanisms other than Ag+ release into media. Short and SiO2-coated AgNWs were usually more toxic than long or PVP-coated, perhaps because of the dissolution of the SiO2 coating inside the Daphnia.","Particulate silver was detected in the hemolymph of daphnids for all AgNW exposure conditions and in all samples and replicates. SEM imaging also located silver-rich precipitates, in addition to AgNWs, in the hemolymph.","Scanlan, Leona D.; Reed, Robert B.; Loguinov, Alexandre V.; Antczak, Philipp; Tagmount, Abderrahmane; Aloni, Shaul; Nowinski, Daniel Thomas; Luong, Pauline; Tran, Christine; Karunaratne, Nadeeka; Don Pham; Lin, Xin Xin; Falciani, Francesco; Higgins, Christopher P.; Ranville, James F.; Vulpe, Chris D.; Gilbert, Benjamin",Silver Nanowire Exposure Results in Internalization and Toxicity to Daphnia magna,ACS NANO,7,12,10681,10694,2013,,,,,,,,,,,,,,,,,,,,,,,,,,,,,,,,,,,,,,,,,,,,,,,,,,,,,,,,,,,,,,,,,,,,,,,,,,,,,,,,,,,,,,,,,,,,,,,,,,,,,,,,,,,,,,,,,,,,,,,,,,,,,,,,,,,,,,,,,,,,,,,,,,,,,,,,,,,,,,,,,,,,,,,,,,,,,,,,,,,,,,,,,,,,,,,,,,,,,,,,,,,,,,,,,
Ag,7440-22-4,"Nanocomposix (CA, USA)",spherical,citrate,9.1 ± 4.2 ,,,,,deionized water,DLS,17.0 ± 6.0 nm,7% at 12.5 mg/L in growth media,-26.3 ± 2.6 mV,bacteria,Escherichia coli strain BW25113(pACYC117),"Bacterial growth media: Luria-Bertani media supplemented
with 5% fetal bovine serum and 25 μg/mL of kanamycin",24 h,37 °C,,growth inhibition,IC10,1.8 mg Ag/L,"Within the series of citrate-coated Ag nanomaterials, increasing the size significantly decreased their toxicity toward Escherichia coli bacteria. Although there are some common pathways involved in how bacteria respond to silver stress, there are other pathways that appear to correlate with nanoparticlerelated stress. Reactive oxygen production and impairment of flagellar activity were observed for a broad range of silver species. By contrast, effects on cell outer surface lipopolysaccharides appear to be nanoparticle-specific.","Although Ag NPs toxicity is on a large scale mediated by dissolved Ag ions, the way in which the particles interact with bacterial cells and some of the pathways involved in the toxicity of the particles are highly dependent on nanoparticle physicochemical properties.",,"Ivask, Angela; ElBadawy, Amro; Kaweeteerawat, Chitrada; Boren, David; Fischer, Heidi; Ji, Zhaoxia; Chang, Chong Hyun; Liu, Rong; Tolaymat, Thabet; Telesca, Donatello; Zink, Jeffrey I.; Cohen, Yoram; Holden, Patricia Ann; Godwin, Hilary A.",Toxicity Mechanisms in Escherichia coli Vary for Silver Nanoparticles and Differ from Ionic Silver,ACS NANO,8,1,374,386,2014,,,,,,,,,,,,,,,,,,,,,,,,,,,,,,,,,,,,,,,,,,,,,,,,,,,,,,,,,,,,,,,,,,,,,,,,,,,,,,,,,,,,,,,,,,,,,,,,,,,,,,,,,,,,,,,,,,,,,,,,,,,,,,,,,,,,,,,,,,,,,,,,,,,,,,,,,,,,,,,,,,,,,,,,,,,,,,,,,,,,,,,,,,,,,,,,,,,,,,,,,,,,,,,,,
Ag,7440-22-4,"Nanocomposix (CA, USA)",spherical,citrate,9.1 ± 4.2 ,,,,,deionized water,DLS,17.0 ± 6.0 nm,7% at 12.5 mg/L in growth media,-26.3 ± 2.6 mV,bacteria,Escherichia coli strain BW25113(pACYC117),"Bacterial growth media: Luria-Bertani media supplemented
with 5% fetal bovine serum and 25 μg/mL of kanamycin",24 h,37 °C,,growth inhibition,IC50,6.4 mg Ag/L,"Within the series of citrate-coated Ag nanomaterials, increasing the size significantly decreased their toxicity toward Escherichia coli bacteria. Although there are some common pathways involved in how bacteria respond to silver stress, there are other pathways that appear to correlate with nanoparticlerelated stress. Reactive oxygen production and impairment of flagellar activity were observed for a broad range of silver species. By contrast, effects on cell outer surface lipopolysaccharides appear to be nanoparticle-specific.","Although Ag NPs toxicity is on a large scale mediated by dissolved Ag ions, the way in which the particles interact with bacterial cells and some of the pathways involved in the toxicity of the particles are highly dependent on nanoparticle physicochemical properties.",,"Ivask, Angela; ElBadawy, Amro; Kaweeteerawat, Chitrada; Boren, David; Fischer, Heidi; Ji, Zhaoxia; Chang, Chong Hyun; Liu, Rong; Tolaymat, Thabet; Telesca, Donatello; Zink, Jeffrey I.; Cohen, Yoram; Holden, Patricia Ann; Godwin, Hilary A.",Toxicity Mechanisms in Escherichia coli Vary for Silver Nanoparticles and Differ from Ionic Silver,ACS NANO,8,1,374,386,2014,,,,,,,,,,,,,,,,,,,,,,,,,,,,,,,,,,,,,,,,,,,,,,,,,,,,,,,,,,,,,,,,,,,,,,,,,,,,,,,,,,,,,,,,,,,,,,,,,,,,,,,,,,,,,,,,,,,,,,,,,,,,,,,,,,,,,,,,,,,,,,,,,,,,,,,,,,,,,,,,,,,,,,,,,,,,,,,,,,,,,,,,,,,,,,,,,,,,,,,,,,,,,,,,,
Ag,7440-22-4,"Nanocomposix (CA, USA)",spherical,citrate,19.1 ± 6.0 ,,,,,deionized water,DLS,41.0 ± 19 nm,5.7% at 12.5 mg/L in growth media,-33.8 ± 2.2 mV,bacteria,Escherichia coli strain BW25113(pACYC117),"Bacterial growth media: Luria-Bertani media supplemented
with 5% fetal bovine serum and 25 μg/mL of kanamycin",24 h,37 °C,,growth inhibition,IC10,8.0 mg Ag/L,"Within the series of citrate-coated Ag nanomaterials, increasing the size significantly decreased their toxicity toward Escherichia coli bacteria. Although there are some common pathways involved in how bacteria respond to silver stress, there are other pathways that appear to correlate with nanoparticlerelated stress. Reactive oxygen production and impairment of flagellar activity were observed for a broad range of silver species. By contrast, effects on cell outer surface lipopolysaccharides appear to be nanoparticle-specific.","Although Ag NPs toxicity is on a large scale mediated by dissolved Ag ions, the way in which the particles interact with bacterial cells and some of the pathways involved in the toxicity of the particles are highly dependent on nanoparticle physicochemical properties.",,"Ivask, Angela; ElBadawy, Amro; Kaweeteerawat, Chitrada; Boren, David; Fischer, Heidi; Ji, Zhaoxia; Chang, Chong Hyun; Liu, Rong; Tolaymat, Thabet; Telesca, Donatello; Zink, Jeffrey I.; Cohen, Yoram; Holden, Patricia Ann; Godwin, Hilary A.",Toxicity Mechanisms in Escherichia coli Vary for Silver Nanoparticles and Differ from Ionic Silver,ACS NANO,8,1,374,386,2014,,,,,,,,,,,,,,,,,,,,,,,,,,,,,,,,,,,,,,,,,,,,,,,,,,,,,,,,,,,,,,,,,,,,,,,,,,,,,,,,,,,,,,,,,,,,,,,,,,,,,,,,,,,,,,,,,,,,,,,,,,,,,,,,,,,,,,,,,,,,,,,,,,,,,,,,,,,,,,,,,,,,,,,,,,,,,,,,,,,,,,,,,,,,,,,,,,,,,,,,,,,,,,,,,
Ag,7440-22-4,"Nanocomposix (CA, USA)",spherical,citrate,19.1 ± 6.0 ,,,,,deionized water,DLS,41.0 ± 19 nm,5.7% at 12.5 mg/L in growth media,-33.8 ± 2.2 mV,bacteria,Escherichia coli strain BW25113(pACYC117),"Bacterial growth media: Luria-Bertani media supplemented
with 5% fetal bovine serum and 25 μg/mL of kanamycin",24 h,37 °C,,growth inhibition,IC50,15.7 mg Ag/L,"Within the series of citrate-coated Ag nanomaterials, increasing the size significantly decreased their toxicity toward Escherichia coli bacteria. Although there are some common pathways involved in how bacteria respond to silver stress, there are other pathways that appear to correlate with nanoparticlerelated stress. Reactive oxygen production and impairment of flagellar activity were observed for a broad range of silver species. By contrast, effects on cell outer surface lipopolysaccharides appear to be nanoparticle-specific.","Although Ag NPs toxicity is on a large scale mediated by dissolved Ag ions, the way in which the particles interact with bacterial cells and some of the pathways involved in the toxicity of the particles are highly dependent on nanoparticle physicochemical properties.",,"Ivask, Angela; ElBadawy, Amro; Kaweeteerawat, Chitrada; Boren, David; Fischer, Heidi; Ji, Zhaoxia; Chang, Chong Hyun; Liu, Rong; Tolaymat, Thabet; Telesca, Donatello; Zink, Jeffrey I.; Cohen, Yoram; Holden, Patricia Ann; Godwin, Hilary A.",Toxicity Mechanisms in Escherichia coli Vary for Silver Nanoparticles and Differ from Ionic Silver,ACS NANO,8,1,374,386,2014,,,,,,,,,,,,,,,,,,,,,,,,,,,,,,,,,,,,,,,,,,,,,,,,,,,,,,,,,,,,,,,,,,,,,,,,,,,,,,,,,,,,,,,,,,,,,,,,,,,,,,,,,,,,,,,,,,,,,,,,,,,,,,,,,,,,,,,,,,,,,,,,,,,,,,,,,,,,,,,,,,,,,,,,,,,,,,,,,,,,,,,,,,,,,,,,,,,,,,,,,,,,,,,,,
Ag,7440-22-4,"Nanocomposix (CA, USA)",spherical,citrate,43.5 ± 12 ,,,,,deionized water,DLS,65.5 ± 35 nm,4.7% at 12.5 mg/L in growth media,-36.9 ± 1.8 mV,bacteria,Escherichia coli strain BW25113(pACYC117),"Bacterial growth media: Luria-Bertani media supplemented
with 5% fetal bovine serum and 25 μg/mL of kanamycin",24 h,37 °C,,growth inhibition,IC10,18.5 mg Ag/L,"Within the series of citrate-coated Ag nanomaterials, increasing the size significantly decreased their toxicity toward Escherichia coli bacteria. Although there are some common pathways involved in how bacteria respond to silver stress, there are other pathways that appear to correlate with nanoparticlerelated stress. Reactive oxygen production and impairment of flagellar activity were observed for a broad range of silver species. By contrast, effects on cell outer surface lipopolysaccharides appear to be nanoparticle-specific.","Although Ag NPs toxicity is on a large scale mediated by dissolved Ag ions, the way in which the particles interact with bacterial cells and some of the pathways involved in the toxicity of the particles are highly dependent on nanoparticle physicochemical properties.",,"Ivask, Angela; ElBadawy, Amro; Kaweeteerawat, Chitrada; Boren, David; Fischer, Heidi; Ji, Zhaoxia; Chang, Chong Hyun; Liu, Rong; Tolaymat, Thabet; Telesca, Donatello; Zink, Jeffrey I.; Cohen, Yoram; Holden, Patricia Ann; Godwin, Hilary A.",Toxicity Mechanisms in Escherichia coli Vary for Silver Nanoparticles and Differ from Ionic Silver,ACS NANO,8,1,374,386,2014,,,,,,,,,,,,,,,,,,,,,,,,,,,,,,,,,,,,,,,,,,,,,,,,,,,,,,,,,,,,,,,,,,,,,,,,,,,,,,,,,,,,,,,,,,,,,,,,,,,,,,,,,,,,,,,,,,,,,,,,,,,,,,,,,,,,,,,,,,,,,,,,,,,,,,,,,,,,,,,,,,,,,,,,,,,,,,,,,,,,,,,,,,,,,,,,,,,,,,,,,,,,,,,,,
Ag,7440-22-4,"Nanocomposix (CA, USA)",spherical,citrate,43.5 ± 12 ,,,,,deionized water,DLS,65.5 ± 35 nm,4.7% at 12.5 mg/L in growth media,-36.9 ± 1.8 mV,bacteria,Escherichia coli strain BW25113(pACYC117),"Bacterial growth media: Luria-Bertani media supplemented
with 5% fetal bovine serum and 25 μg/mL of kanamycin",24 h,37 °C,,growth inhibition,IC50,40.9 mg Ag/L,"Within the series of citrate-coated Ag nanomaterials, increasing the size significantly decreased their toxicity toward Escherichia coli bacteria. Although there are some common pathways involved in how bacteria respond to silver stress, there are other pathways that appear to correlate with nanoparticlerelated stress. Reactive oxygen production and impairment of flagellar activity were observed for a broad range of silver species. By contrast, effects on cell outer surface lipopolysaccharides appear to be nanoparticle-specific.","Although Ag NPs toxicity is on a large scale mediated by dissolved Ag ions, the way in which the particles interact with bacterial cells and some of the pathways involved in the toxicity of the particles are highly dependent on nanoparticle physicochemical properties.",,"Ivask, Angela; ElBadawy, Amro; Kaweeteerawat, Chitrada; Boren, David; Fischer, Heidi; Ji, Zhaoxia; Chang, Chong Hyun; Liu, Rong; Tolaymat, Thabet; Telesca, Donatello; Zink, Jeffrey I.; Cohen, Yoram; Holden, Patricia Ann; Godwin, Hilary A.",Toxicity Mechanisms in Escherichia coli Vary for Silver Nanoparticles and Differ from Ionic Silver,ACS NANO,8,1,374,386,2014,,,,,,,,,,,,,,,,,,,,,,,,,,,,,,,,,,,,,,,,,,,,,,,,,,,,,,,,,,,,,,,,,,,,,,,,,,,,,,,,,,,,,,,,,,,,,,,,,,,,,,,,,,,,,,,,,,,,,,,,,,,,,,,,,,,,,,,,,,,,,,,,,,,,,,,,,,,,,,,,,,,,,,,,,,,,,,,,,,,,,,,,,,,,,,,,,,,,,,,,,,,,,,,,,
Ag,7440-22-4,"For the synthesis of Ag-PVP, solutions of 9.4*10^-3 M AgNO3 (50 mL), 15.8*10^-3 M NaBH4 (150 mL), and 0.75% PVP (PVP 40, Mw = 40 000, 50 mL) were prepared. The three solutions were
delivered with volume ratios of 1 AgNO3/1 PVP/3 NaBH4 to an empty beaker using a multichannel peristaltic pump.The beaker was stirred vigorously using a stir bar on a stir plate. After the total volume of the three solutions was delivered to the beaker, the pH of the resulting nanoparticle
suspension was adjusted to 4.0 using a 5% HNO3 solution.",,PVP,17.9 ± 7.0 ,,,,,deionized water,DLS,85.8 ± 70 nm,4.4% at 12.5 mg/L in growth media,-10.7 ± 1.8 mV,bacteria,Escherichia coli strain BW25113(pACYC117),"Bacterial growth media: Luria-Bertani media supplemented
with 5% fetal bovine serum and 25 μg/mL of kanamycin",24 h,37 °C,,growth inhibition,IC10,3.8 mg Ag/L,"The ability of positively charged Ag NPs to tightly interact with bacterial surface results in high concentrations of bioavailable Ag ions from these particles. Positively charged particles also interfere with the normal function of the bacterial electron transport chain and are responsible for ROS formation at the cell membrane. Although there are some common pathways involved in how bacteria respond to silver stress, there are other pathways that appear to correlate with nanoparticlerelated stress. Reactive oxygen production and impairment of flagellar activity were observed for a broad range of silver species. By contrast, effects on cell outer surface lipopolysaccharides appear to be nanoparticle-specific.","Although Ag NPs toxicity is on a large scale mediated by dissolved Ag ions, the way in which the particles interact with bacterial cells and some of the pathways involved in the toxicity of the particles are highly dependent on nanoparticle physicochemical properties.",,"Ivask, Angela; ElBadawy, Amro; Kaweeteerawat, Chitrada; Boren, David; Fischer, Heidi; Ji, Zhaoxia; Chang, Chong Hyun; Liu, Rong; Tolaymat, Thabet; Telesca, Donatello; Zink, Jeffrey I.; Cohen, Yoram; Holden, Patricia Ann; Godwin, Hilary A.",Toxicity Mechanisms in Escherichia coli Vary for Silver Nanoparticles and Differ from Ionic Silver,ACS NANO,8,1,374,386,2014,,,,,,,,,,,,,,,,,,,,,,,,,,,,,,,,,,,,,,,,,,,,,,,,,,,,,,,,,,,,,,,,,,,,,,,,,,,,,,,,,,,,,,,,,,,,,,,,,,,,,,,,,,,,,,,,,,,,,,,,,,,,,,,,,,,,,,,,,,,,,,,,,,,,,,,,,,,,,,,,,,,,,,,,,,,,,,,,,,,,,,,,,,,,,,,,,,,,,,,,,,,,,,,,,
Ag,7440-22-4,"For the synthesis of Ag-PVP, solutions of 9.4*10^-3 M AgNO3 (50 mL), 15.8*10^-3 M NaBH4 (150 mL), and 0.75% PVP (PVP 40, Mw = 40 000, 50 mL) were prepared. The three solutions were
delivered with volume ratios of 1 AgNO3/1 PVP/3 NaBH4 to an empty beaker using a multichannel peristaltic pump.The beaker was stirred vigorously using a stir bar on a stir plate. After the total volume of the three solutions was delivered to the beaker, the pH of the resulting nanoparticle
suspension was adjusted to 4.0 using a 5% HNO3 solution.",,PVP,17.9 ± 7.0 ,,,,,deionized water,DLS,85.8 ± 70 nm,4.4% at 12.5 mg/L in growth media,-10.7 ± 1.8 mV,bacteria,Escherichia coli strain BW25113(pACYC117),"Bacterial growth media: Luria-Bertani media supplemented
with 5% fetal bovine serum and 25 μg/mL of kanamycin",24 h,37 °C,,growth inhibition,IC50,5.5 mg Ag/L,"The ability of positively charged Ag NPs to tightly interact with bacterial surface results in high concentrations of bioavailable Ag ions from these particles. Positively charged particles also interfere with the normal function of the bacterial electron transport chain and are responsible for ROS formation at the cell membrane. Although there are some common pathways involved in how bacteria respond to silver stress, there are other pathways that appear to correlate with nanoparticlerelated stress. Reactive oxygen production and impairment of flagellar activity were observed for a broad range of silver species. By contrast, effects on cell outer surface lipopolysaccharides appear to be nanoparticle-specific.","Although Ag NPs toxicity is on a large scale mediated by dissolved Ag ions, the way in which the particles interact with bacterial cells and some of the pathways involved in the toxicity of the particles are highly dependent on nanoparticle physicochemical properties.",,"Ivask, Angela; ElBadawy, Amro; Kaweeteerawat, Chitrada; Boren, David; Fischer, Heidi; Ji, Zhaoxia; Chang, Chong Hyun; Liu, Rong; Tolaymat, Thabet; Telesca, Donatello; Zink, Jeffrey I.; Cohen, Yoram; Holden, Patricia Ann; Godwin, Hilary A.",Toxicity Mechanisms in Escherichia coli Vary for Silver Nanoparticles and Differ from Ionic Silver,ACS NANO,8,1,374,386,2014,,,,,,,,,,,,,,,,,,,,,,,,,,,,,,,,,,,,,,,,,,,,,,,,,,,,,,,,,,,,,,,,,,,,,,,,,,,,,,,,,,,,,,,,,,,,,,,,,,,,,,,,,,,,,,,,,,,,,,,,,,,,,,,,,,,,,,,,,,,,,,,,,,,,,,,,,,,,,,,,,,,,,,,,,,,,,,,,,,,,,,,,,,,,,,,,,,,,,,,,,,,,,,,,,
Ag,7440-22-4,"For the synthesis of BPEI-Ag, 0.085 g of N-(2-hydroxyethyl)- piperazine-N'-2-ethanesulfonic acid (HEPES) was dissolved in a 100 mL solution of 9.4*10^-3 M AgNO3. The pH of the mixture (AgNO3/HEPES) was adjusted to a pH of 6.5 using 1% branched polyethyleneimine solution (BPEI, Mw = 1.20 kg/mol). The mixture was exposed for 80 min to UV irradiation using a standard lowpressure mercury arc lamp.",,branched polyethyleneimine BPEI,23.3 ± 15 ,,,,,deionized water,DLS,78.5 ± 42 nm,26.9% at 12.5 mg/L in growth media,+33.3 ± 1.5 mV,bacteria,Escherichia coli strain BW25113(pACYC117),"Bacterial growth media: Luria-Bertani media supplemented
with 5% fetal bovine serum and 25 μg/mL of kanamycin",24 h,37 °C,,growth inhibition,IC10,1.4 mg Ag/L,"The ability of positively charged Ag NPs to tightly interact with bacterial surface results in high concentrations of bioavailable Ag ions from these particles. Positively charged particles also interfere with the normal function of the bacterial electron transport chain and are responsible for ROS formation at the cell membrane. Although there are some common pathways involved in how bacteria respond to silver stress, there are other pathways that appear to correlate with nanoparticlerelated stress. Reactive oxygen production and impairment of flagellar activity were observed for a broad range of silver species. By contrast, effects on cell outer surface lipopolysaccharides appear to be nanoparticle-specific.","Although Ag NPs toxicity is on a large scale mediated by dissolved Ag ions, the way in which the particles interact with bacterial cells and some of the pathways involved in the toxicity of the particles are highly dependent on nanoparticle physicochemical properties.",,"Ivask, Angela; ElBadawy, Amro; Kaweeteerawat, Chitrada; Boren, David; Fischer, Heidi; Ji, Zhaoxia; Chang, Chong Hyun; Liu, Rong; Tolaymat, Thabet; Telesca, Donatello; Zink, Jeffrey I.; Cohen, Yoram; Holden, Patricia Ann; Godwin, Hilary A.",Toxicity Mechanisms in Escherichia coli Vary for Silver Nanoparticles and Differ from Ionic Silver,ACS NANO,8,1,374,386,2014,,,,,,,,,,,,,,,,,,,,,,,,,,,,,,,,,,,,,,,,,,,,,,,,,,,,,,,,,,,,,,,,,,,,,,,,,,,,,,,,,,,,,,,,,,,,,,,,,,,,,,,,,,,,,,,,,,,,,,,,,,,,,,,,,,,,,,,,,,,,,,,,,,,,,,,,,,,,,,,,,,,,,,,,,,,,,,,,,,,,,,,,,,,,,,,,,,,,,,,,,,,,,,,,,
Ag,7440-22-4,"For the synthesis of BPEI-Ag, 0.085 g of N-(2-hydroxyethyl)- piperazine-N'-2-ethanesulfonic acid (HEPES) was dissolved in a 100 mL solution of 9.4*10^-3 M AgNO3. The pH of the mixture (AgNO3/HEPES) was adjusted to a pH of 6.5 using 1% branched polyethyleneimine solution (BPEI, Mw = 1.20 kg/mol). The mixture was exposed for 80 min to UV irradiation using a standard lowpressure mercury arc lamp.",,branched polyethyleneimine BPEI,23.3 ± 15 ,,,,,deionized water,DLS,78.5 ± 42 nm,26.9% at 12.5 mg/L in growth media,+33.3 ± 1.5 mV,bacteria,Escherichia coli strain BW25113(pACYC117),"Bacterial growth media: Luria-Bertani media supplemented
with 5% fetal bovine serum and 25 μg/mL of kanamycin",24 h,37 °C,,growth inhibition,IC50,2.2 mg Ag/L,"The ability of positively charged Ag NPs to tightly interact with bacterial surface results in high concentrations of bioavailable Ag ions from these particles. Positively charged particles also interfere with the normal function of the bacterial electron transport chain and are responsible for ROS formation at the cell membrane. Although there are some common pathways involved in how bacteria respond to silver stress, there are other pathways that appear to correlate with nanoparticlerelated stress. Reactive oxygen production and impairment of flagellar activity were observed for a broad range of silver species. By contrast, effects on cell outer surface lipopolysaccharides appear to be nanoparticle-specific.","Although Ag NPs toxicity is on a large scale mediated by dissolved Ag ions, the way in which the particles interact with bacterial cells and some of the pathways involved in the toxicity of the particles are highly dependent on nanoparticle physicochemical properties.",,"Ivask, Angela; ElBadawy, Amro; Kaweeteerawat, Chitrada; Boren, David; Fischer, Heidi; Ji, Zhaoxia; Chang, Chong Hyun; Liu, Rong; Tolaymat, Thabet; Telesca, Donatello; Zink, Jeffrey I.; Cohen, Yoram; Holden, Patricia Ann; Godwin, Hilary A.",Toxicity Mechanisms in Escherichia coli Vary for Silver Nanoparticles and Differ from Ionic Silver,ACS NANO,8,1,374,386,2014,,,,,,,,,,,,,,,,,,,,,,,,,,,,,,,,,,,,,,,,,,,,,,,,,,,,,,,,,,,,,,,,,,,,,,,,,,,,,,,,,,,,,,,,,,,,,,,,,,,,,,,,,,,,,,,,,,,,,,,,,,,,,,,,,,,,,,,,,,,,,,,,,,,,,,,,,,,,,,,,,,,,,,,,,,,,,,,,,,,,,,,,,,,,,,,,,,,,,,,,,,,,,,,,,
Ag,7440-22-4,"paint company PPG (Pittsburgh, Pennsylvania, USA)","68% spherical, 32% elongated",uncoated,38.6 ± 131 ,57.8,,4.1 ± 0.4,,ultrapure water,DLS,47.9 ± 29.2 nm,5.3‰ at 1000 mg/L,-29.5 ± 0.9 mV,plant,Lactuca sativa,"fertilized compost (38 % dry matter, 65 % organic matter, pH 6.2, 240 g/m^3 N, 160 g/m^3 P2O5, and 40 g/m^3 K2O, 418 ± 1 mg extractable Cl- per kg) electrical conductivity (47 mS/m), tap water",7 days,"day/night temperature 24/20°C, relative humidity 49/74%","16-h/8-h light/dark cycle, light intensity 130 µmol/m2/s",foliar biomass,NOEC,100 µg/g,"Chlorophyll a, chlorophyll b, carotenoid and pheophytin contents were not affected. Protein content in leaves was not significantly modified neither. Similarly, TBARS content was unchanged.",,"Ag agglomerates (mean diameter of 2–3 µm) were detected all over the surface of leaves, including stomata. Ag was also detected inside the leaf tissues: in the parenchyma, Ag hot spots of about 2 µm in diameter were observed either inside cells or associated to the cell walls. Ag agglomerates were also observed between the guard cells and in the sub-stomatal chamber.","Larue, Camille; Castillo-Michel, Hiram; Sobanska, Sophie; Cecillon, Lauric; Bureau, Sarah; Barthes, Veronique; Ouerdane, Laurent; Carriere, Marie; Sarret, Geraldine",Foliar exposure of the crop Lactuca sativa to silver nanoparticles: Evidence for internalization and changes in Ag speciation,JOURNAL OF HAZARDOUS MATERIALS,264,,98,106,2014,,,,,,,,,,,,,,,,,,,,,,,,,,,,,,,,,,,,,,,,,,,,,,,,,,,,,,,,,,,,,,,,,,,,,,,,,,,,,,,,,,,,,,,,,,,,,,,,,,,,,,,,,,,,,,,,,,,,,,,,,,,,,,,,,,,,,,,,,,,,,,,,,,,,,,,,,,,,,,,,,,,,,,,,,,,,,,,,,,,,,,,,,,,,,,,,,,,,,,,,,,,,,,,,,
Ag,7440-22-4,"Branched polyethyleneimine (99%, molecular weight 1.2kg/mol) or AgNO3 was dissolved with HEPES solution separately. Each solution was mixed in a ratio of 1:1 (v/v) to obtain the final molar ratio of 0.5:1:0.1, BPEI:AgNO3:HEPES, respectively. Upon two-hour exposure of the solution to UV radiation supplied by a standard low pressure Hg arc lamp, BPEI–AgNP suspension was obtained.",circularity 0.87,branched polyethyleneimine BPEI,10.0 ± 4.6 ,,,,,"MHW (conductance 560 μS/cm, hardness 280 mg/L as CaCO3), pH range of 7.0–7.2",DLS,10.9 ± 0.8 nm,recovery of Ag was in the range 96–101%,+28.8 mV,crustacean,Daphnia magna,"MHW (conductance 560 μS/cm, hardness 280 mg/L as CaCO3), pH range of 7.0–7.2",48 h,20 ± 1 °C,16-h/8-h light/dark cycle,mortality,LC50,0.41± 0.1 µg/L,,,,"Silva, Thilini; Pokhrel, Lok R.; Dubey, Brajesh; Tolaymat, Thabet M.; Maier, Kurt J.; Liu, Xuefeng","Particle size, surface charge and concentration dependent ecotoxicity of three organo-coated silver nanoparticles: Comparison between general linear model-predicted and observed toxicity",SCIENCE OF THE TOTAL ENVIRONMENT,468,,968,976,2014,,,,,,,,,,,,,,,,,,,,,,,,,,,,,,,,,,,,,,,,,,,,,,,,,,,,,,,,,,,,,,,,,,,,,,,,,,,,,,,,,,,,,,,,,,,,,,,,,,,,,,,,,,,,,,,,,,,,,,,,,,,,,,,,,,,,,,,,,,,,,,,,,,,,,,,,,,,,,,,,,,,,,,,,,,,,,,,,,,,,,,,,,,,,,,,,,,,,,,,,,,,,,,,,,
Ag,7440-22-4,"1 mM AgNO3 and 10 mM Sodium citrate dihydrate solutions were mixed together in a volume ratio of 2:1, respectively and the mixture was heated for 4-hr at 70 °C using a water bath",circularity 0.88,citrate,56.0 ± 14.0 ,,,,,"MHW (conductance 560 μS/cm, hardness 280 mg/L as CaCO3), pH range of 7.0–7.2",DLS,11.0 ± 0.7 nm,recovery of Ag was in the range 96–101%,-20.08 mV,crustacean,Daphnia magna,"MHW (conductance 560 μS/cm, hardness 280 mg/L as CaCO3), pH range of 7.0–7.2",48 h,20 ± 1 °C,16-h/8-h light/dark cycle,mortality,LC50,2.88 ± 0.08 µg/L,,,,"Silva, Thilini; Pokhrel, Lok R.; Dubey, Brajesh; Tolaymat, Thabet M.; Maier, Kurt J.; Liu, Xuefeng","Particle size, surface charge and concentration dependent ecotoxicity of three organo-coated silver nanoparticles: Comparison between general linear model-predicted and observed toxicity",SCIENCE OF THE TOTAL ENVIRONMENT,468,,968,976,2014,,,,,,,,,,,,,,,,,,,,,,,,,,,,,,,,,,,,,,,,,,,,,,,,,,,,,,,,,,,,,,,,,,,,,,,,,,,,,,,,,,,,,,,,,,,,,,,,,,,,,,,,,,,,,,,,,,,,,,,,,,,,,,,,,,,,,,,,,,,,,,,,,,,,,,,,,,,,,,,,,,,,,,,,,,,,,,,,,,,,,,,,,,,,,,,,,,,,,,,,,,,,,,,,,
Ag,7440-22-4,"0.25% PVP solution made in Milli-Q water was added to AgNPs (Nanostructures and Amorphous Materials, Houston, TX) and sonicated for 2 mins",circularity 0.87,PVP,72.0 ± 24.0 ,,,,,"MHW (conductance 560 μS/cm, hardness 280 mg/L as CaCO3), pH range of 7.0–7.2",DLS,11.0 ± 0.9 nm,recovery of Ag was in the range 96–101%,-7.49 mV,crustacean,Daphnia magna,"MHW (conductance 560 μS/cm, hardness 280 mg/L as CaCO3), pH range of 7.0–7.2",48 h,20 ± 1 °C,16-h/8-h light/dark cycle,mortality,LC50,4.79 ± 0.25 µg/L,,,,"Silva, Thilini; Pokhrel, Lok R.; Dubey, Brajesh; Tolaymat, Thabet M.; Maier, Kurt J.; Liu, Xuefeng","Particle size, surface charge and concentration dependent ecotoxicity of three organo-coated silver nanoparticles: Comparison between general linear model-predicted and observed toxicity",SCIENCE OF THE TOTAL ENVIRONMENT,468,,968,976,2014,,,,,,,,,,,,,,,,,,,,,,,,,,,,,,,,,,,,,,,,,,,,,,,,,,,,,,,,,,,,,,,,,,,,,,,,,,,,,,,,,,,,,,,,,,,,,,,,,,,,,,,,,,,,,,,,,,,,,,,,,,,,,,,,,,,,,,,,,,,,,,,,,,,,,,,,,,,,,,,,,,,,,,,,,,,,,,,,,,,,,,,,,,,,,,,,,,,,,,,,,,,,,,,,,
Ag,7440-22-4,"Branched polyethyleneimine (99%, molecular weight 1.2kg/mol) or AgNO3 was dissolved with HEPES solution separately. Each solution was mixed in a ratio of 1:1 (v/v) to obtain the final molar ratio of 0.5:1:0.1, BPEI:AgNO3:HEPES, respectively. Upon two-hour exposure of the solution to UV radiation supplied by a standard low pressure Hg arc lamp, BPEI–AgNP suspension was obtained.",circularity 0.87,branched polyethyleneimine BPEI,10.0 ± 4.6 ,,,,,"MHW (conductance 560 μS/cm, hardness 280 mg/L as CaCO3), pH range of 7.0–7.2",DLS,10.9 ± 0.8 nm,3.17 µg/L,+28.8 mV,bacteria,Escherichia coli,"MHW (conductance 560 μS/cm, hardness 280 mg/L as CaCO3), pH range of 7.0–7.2",90 min,35 °C,,inhibition of β-galactosidase enzyme activity,EC50,305 ± 33 µg/L,"Because the concentrations of dissolved Ag were in the range 33–52 times lower than the EC50 value for Ag+ (as AgNO3) in E. coli, the observed toxicity of the types of AgNPs may not be associated with the aerobically released dissolved Ag ion emanating from the AgNP suspensions; this suggests negligible contribution of dissolved Ag ion to the observed toxicity of AgNPs.",,,"Silva, Thilini; Pokhrel, Lok R.; Dubey, Brajesh; Tolaymat, Thabet M.; Maier, Kurt J.; Liu, Xuefeng","Particle size, surface charge and concentration dependent ecotoxicity of three organo-coated silver nanoparticles: Comparison between general linear model-predicted and observed toxicity",SCIENCE OF THE TOTAL ENVIRONMENT,468,,968,976,2014,,,,,,,,,,,,,,,,,,,,,,,,,,,,,,,,,,,,,,,,,,,,,,,,,,,,,,,,,,,,,,,,,,,,,,,,,,,,,,,,,,,,,,,,,,,,,,,,,,,,,,,,,,,,,,,,,,,,,,,,,,,,,,,,,,,,,,,,,,,,,,,,,,,,,,,,,,,,,,,,,,,,,,,,,,,,,,,,,,,,,,,,,,,,,,,,,,,,,,,,,,,,,,,,,
Ag,7440-22-4,"1 mM AgNO3 and 10 mM Sodium citrate dihydrate solutions were mixed together in a volume ratio of 2:1, respectively and the mixture was heated for 4-hr at 70 °C using a water bath",circularity 0.88,citrate,56.0 ± 14.0 ,,,,,"MHW (conductance 560 μS/cm, hardness 280 mg/L as CaCO3), pH range of 7.0–7.2",DLS,11.0 ± 0.7 nm,2.39 µg/L,-20.08 mV,bacteria,Escherichia coli,"MHW (conductance 560 μS/cm, hardness 280 mg/L as CaCO3), pH range of 7.0–7.2",90 min,35 °C,,inhibition of β-galactosidase enzyme activity,EC50,793 ± 71 µg/L,"Because the concentrations of dissolved Ag were in the range 33–52 times lower than the EC50 value for Ag+ (as AgNO3) in E. coli, the observed toxicity of the types of AgNPs may not be associated with the aerobically released dissolved Ag ion emanating from the AgNP suspensions; this suggests negligible contribution of dissolved Ag ion to the observed toxicity of AgNPs.",,,"Silva, Thilini; Pokhrel, Lok R.; Dubey, Brajesh; Tolaymat, Thabet M.; Maier, Kurt J.; Liu, Xuefeng","Particle size, surface charge and concentration dependent ecotoxicity of three organo-coated silver nanoparticles: Comparison between general linear model-predicted and observed toxicity",SCIENCE OF THE TOTAL ENVIRONMENT,468,,968,976,2014,,,,,,,,,,,,,,,,,,,,,,,,,,,,,,,,,,,,,,,,,,,,,,,,,,,,,,,,,,,,,,,,,,,,,,,,,,,,,,,,,,,,,,,,,,,,,,,,,,,,,,,,,,,,,,,,,,,,,,,,,,,,,,,,,,,,,,,,,,,,,,,,,,,,,,,,,,,,,,,,,,,,,,,,,,,,,,,,,,,,,,,,,,,,,,,,,,,,,,,,,,,,,,,,,
Ag,7440-22-4,"0.25% PVP solution made in Milli-Q water was added to AgNPs (Nanostructures and Amorphous Materials, Houston, TX) and sonicated for 2 mins",circularity 0.87,PVP,72.0 ± 24.0 ,,,,,"MHW (conductance 560 μS/cm, hardness 280 mg/L as CaCO3), pH range of 7.0–7.2",DLS,11.0 ± 0.9 nm,3.74 µg/L,-7.49 mV,bacteria,Escherichia coli,"MHW (conductance 560 μS/cm, hardness 280 mg/L as CaCO3), pH range of 7.0–7.2",90 min,35 °C,,inhibition of β-galactosidase enzyme activity,EC50,2041 ± 5 µg/L,"Because the concentrations of dissolved Ag were in the range 33–52 times lower than the EC50 value for Ag+ (as AgNO3) in E. coli, the observed toxicity of the types of AgNPs may not be associated with the aerobically released dissolved Ag ion emanating from the AgNP suspensions; this suggests negligible contribution of dissolved Ag ion to the observed toxicity of AgNPs.",,,"Silva, Thilini; Pokhrel, Lok R.; Dubey, Brajesh; Tolaymat, Thabet M.; Maier, Kurt J.; Liu, Xuefeng","Particle size, surface charge and concentration dependent ecotoxicity of three organo-coated silver nanoparticles: Comparison between general linear model-predicted and observed toxicity",SCIENCE OF THE TOTAL ENVIRONMENT,468,,968,976,2014,,,,,,,,,,,,,,,,,,,,,,,,,,,,,,,,,,,,,,,,,,,,,,,,,,,,,,,,,,,,,,,,,,,,,,,,,,,,,,,,,,,,,,,,,,,,,,,,,,,,,,,,,,,,,,,,,,,,,,,,,,,,,,,,,,,,,,,,,,,,,,,,,,,,,,,,,,,,,,,,,,,,,,,,,,,,,,,,,,,,,,,,,,,,,,,,,,,,,,,,,,,,,,,,,
Ag,7440-22-4,"3 mL of silver nitrate was mixed with 3 mL of humic acids in a capped test tube under normal laboratory conditions, and the solution mixture was placed in a water bath kept at 90 ± 1 °C. The solution mixture was heated for 4 h. pH 6.0",,humic acids,,,,,,,DLS,201 nm,,-23 mV,bacteria,Enterococcus faecalis CCM 4224,pH 7.0,24 h,37 °C,,minimum inhibitory concentration,MIC,85 µg/mL,Gram-positive bacteria were more resistant to AgNPs formed by SRHA than those of Gram-negative bacteria.,,,"Adegboyega, Nathaniel F.; Sharma, Virender K.; Siskova, Karolina M.; Vecerova, Renata; Kolar, Milan; Zboril, Radek; Gardea-Torresdey, Jorge L.","Enhanced Formation of Silver Nanoparticles in Ag+-NOM-Iron(II, III) Systems and Antibacterial Activity Studies",ENVIRONMENTAL SCIENCE & TECHNOLOGY,48,6,3228,3235,2014,,,,,,,,,,,,,,,,,,,,,,,,,,,,,,,,,,,,,,,,,,,,,,,,,,,,,,,,,,,,,,,,,,,,,,,,,,,,,,,,,,,,,,,,,,,,,,,,,,,,,,,,,,,,,,,,,,,,,,,,,,,,,,,,,,,,,,,,,,,,,,,,,,,,,,,,,,,,,,,,,,,,,,,,,,,,,,,,,,,,,,,,,,,,,,,,,,,,,,,,,,,,,,,,,
Ag,7440-22-4,"3 mL of silver nitrate was mixed with 3 mL of humic acids in a capped test tube under normal laboratory conditions, and the solution mixture was placed in a water bath kept at 90 ± 1 °C. The solution mixture was heated for 4 h. pH 6.0",,humic acids,,,,,,,DLS,201 nm,,-23 mV,bacteria,Staphylococcus aureus CCM 3953,pH 7.0,24 h,37 °C,,minimum inhibitory concentration,MIC,21.2 µg/mL,Gram-positive bacteria were more resistant to AgNPs formed by SRHA than those of Gram-negative bacteria.,,,"Adegboyega, Nathaniel F.; Sharma, Virender K.; Siskova, Karolina M.; Vecerova, Renata; Kolar, Milan; Zboril, Radek; Gardea-Torresdey, Jorge L.","Enhanced Formation of Silver Nanoparticles in Ag+-NOM-Iron(II, III) Systems and Antibacterial Activity Studies",ENVIRONMENTAL SCIENCE & TECHNOLOGY,48,6,3228,3235,2014,,,,,,,,,,,,,,,,,,,,,,,,,,,,,,,,,,,,,,,,,,,,,,,,,,,,,,,,,,,,,,,,,,,,,,,,,,,,,,,,,,,,,,,,,,,,,,,,,,,,,,,,,,,,,,,,,,,,,,,,,,,,,,,,,,,,,,,,,,,,,,,,,,,,,,,,,,,,,,,,,,,,,,,,,,,,,,,,,,,,,,,,,,,,,,,,,,,,,,,,,,,,,,,,,
