Repository: NSF-ALL-SPICE-Alliance/Nano

# AFRL, 2022-23 School Year

## Background of the Partnership 

The Airforce Research Laboratory (AFRL) extended a research partnership to ROTC, active duty, reserve military, or US armed forces, veteran students, at Chaminade University of Honolulu and The University of Hawaii at Manoa in Big Data and Analytics. This research partnership allowed students to explore the domain of Data Science and Analytics while exploring nanomaterials with little to no background. This project was built into two phases. Phase I, consisted of training each student in Data Science programming skills, mathmatical and computational skills.

File: AFRL_Fall_2023/data/Beilstein_J_Nanotechnol-06-1788-s002/NanoE-Tox-database.csv (part 30 of 44)
Name,CAS no,"Origin (company, synthesis method)",Shape,Initial coating/functionalization,"Diameter, nm","Length, nm",Possible impurities,"Surface area, BET (m2/g)",Other observations,Media,"Method to
Ag,7440-22-4,AMEPOX (Poland),,alkane,7.5 ± 1.7 ,,,,,ASTM (American Society for Testing and Materials) medium,DLS,80-350 nm,The average percentage recovery of Ag was 91%,,crustacean,Daphnia magna,ASTM (American Society for Testing and Materials) medium with food ,24 h,20 ± 1 °C,16-h/8-h light/dark cycle,immobilization,LC50,81.84 ± 2.17 µg/L,,Toxicity may be a combination of effects induced by nanoparticles and ions to organisms and which is highly dependent on the chemical composition of the media.,,"Ribeiro, Fabianne; Gallego-Urrea, Julian Alberto; Jurkschat, Kerstin; Crossley, Alison; Hassellov, Martin; Taylor, Cameron; Soares, Amadeu M. V. M.; Loureiro, Susana","Silver nanoparticles and silver nitrate induce high toxicity to Pseudokirchneriella subcapitata, Daphnia magna and Danio rerio",SCIENCE OF THE TOTAL ENVIRONMENT,466,,232,241,2014,,,,,,,,,,,,,,,,,,,,,,,,,,,,,,,,,,,,,,,,,,,,,,,,,,,,,,,,,,,,,,,,,,,,,,,,,,,,,,,,,,,,,,,,,,,,,,,,,,,,,,,,,,,,,,,,,,,,,,,,,,,,,,,,,,,,,,,,,,,,,,,,,,,,,,,,,,,,,,,,,,,,,,,,,,,,,,,,,,,,,,,,,,,,,,,,,,,,,,,,,,,,,,,,,
Ag,7440-22-4,AMEPOX (Poland),,alkane,7.5 ± 1.7 ,,,,,ASTM (American Society for Testing and Materials) medium,DLS,80-350 nm,The average percentage recovery of Ag was 91%,,crustacean,Daphnia magna,ASTM (American Society for Testing and Materials) medium with food ,48 h,20 ± 1 °C,16-h/8-h light/dark cycle,immobilization,LC50,72.0 ± 1.85 µg/L,,Toxicity may be a combination of effects induced by nanoparticles and ions to organisms and which is highly dependent on the chemical composition of the media.,,"Ribeiro, Fabianne; Gallego-Urrea, Julian Alberto; Jurkschat, Kerstin; Crossley, Alison; Hassellov, Martin; Taylor, Cameron; Soares, Amadeu M. V. M.; Loureiro, Susana","Silver nanoparticles and silver nitrate induce high toxicity to Pseudokirchneriella subcapitata, Daphnia magna and Danio rerio",SCIENCE OF THE TOTAL ENVIRONMENT,466,,232,241,2014,,,,,,,,,,,,,,,,,,,,,,,,,,,,,,,,,,,,,,,,,,,,,,,,,,,,,,,,,,,,,,,,,,,,,,,,,,,,,,,,,,,,,,,,,,,,,,,,,,,,,,,,,,,,,,,,,,,,,,,,,,,,,,,,,,,,,,,,,,,,,,,,,,,,,,,,,,,,,,,,,,,,,,,,,,,,,,,,,,,,,,,,,,,,,,,,,,,,,,,,,,,,,,,,,
Ag,7440-22-4,AMEPOX (Poland),,alkane,7.5 ± 1.7 ,,,,,ASTM (American Society for Testing and Materials) medium,DLS,80-350 nm,The average percentage recovery of Ag was 91%,,crustacean,Daphnia magna,ASTM (American Society for Testing and Materials) moderated hard media with seaweed extract and food,21 days,20 ± 1 °C,16-h/8-h light/dark cycle,reproduction,EC50,1.0 ± 0.00 µg/L,,Toxicity may be a combination of effects induced by nanoparticles and ions to organisms and which is highly dependent on the chemical composition of the media.,,"Ribeiro, Fabianne; Gallego-Urrea, Julian Alberto; Jurkschat, Kerstin; Crossley, Alison; Hassellov, Martin; Taylor, Cameron; Soares, Amadeu M. V. M.; Loureiro, Susana","Silver nanoparticles and silver nitrate induce high toxicity to Pseudokirchneriella subcapitata, Daphnia magna and Danio rerio",SCIENCE OF THE TOTAL ENVIRONMENT,466,,232,241,2014,,,,,,,,,,,,,,,,,,,,,,,,,,,,,,,,,,,,,,,,,,,,,,,,,,,,,,,,,,,,,,,,,,,,,,,,,,,,,,,,,,,,,,,,,,,,,,,,,,,,,,,,,,,,,,,,,,,,,,,,,,,,,,,,,,,,,,,,,,,,,,,,,,,,,,,,,,,,,,,,,,,,,,,,,,,,,,,,,,,,,,,,,,,,,,,,,,,,,,,,,,,,,,,,,
Ag,7440-22-4,AMEPOX (Poland),,alkane,7.5 ± 1.7 ,,,,,ASTM (American Society for Testing and Materials) medium,DLS,80-350 nm,The average percentage recovery of Ag was 91%,,crustacean,Daphnia magna,ASTM (American Society for Testing and Materials) with fixed concentration of 5 × 105 cells/mL of the microalgae P. subcapitata,24 h,20 ± 1 °C,dark,feeding inhibition,EC50,13.64 ± 1.85 µg/L,,Toxicity may be a combination of effects induced by nanoparticles and ions to organisms and which is highly dependent on the chemical composition of the media.,,"Ribeiro, Fabianne; Gallego-Urrea, Julian Alberto; Jurkschat, Kerstin; Crossley, Alison; Hassellov, Martin; Taylor, Cameron; Soares, Amadeu M. V. M.; Loureiro, Susana","Silver nanoparticles and silver nitrate induce high toxicity to Pseudokirchneriella subcapitata, Daphnia magna and Danio rerio",SCIENCE OF THE TOTAL ENVIRONMENT,466,,232,241,2014,,,,,,,,,,,,,,,,,,,,,,,,,,,,,,,,,,,,,,,,,,,,,,,,,,,,,,,,,,,,,,,,,,,,,,,,,,,,,,,,,,,,,,,,,,,,,,,,,,,,,,,,,,,,,,,,,,,,,,,,,,,,,,,,,,,,,,,,,,,,,,,,,,,,,,,,,,,,,,,,,,,,,,,,,,,,,,,,,,,,,,,,,,,,,,,,,,,,,,,,,,,,,,,,,
Ag,7440-22-4,AMEPOX (Poland),,alkane,7.5 ± 1.7 ,,,,,"carbon-filtered water added with salt “Instant Ocean Synthetic Sea Salt”, conductivity: 550 ± 50 μS, pH: 7.5 ± 0.5 and dissolved oxygen 95% saturation",DLS,100-200 nm,The average percentage recovery of Ag was 91%,,fish,Danio rerio,"carbon-filtered water added with salt “Instant Ocean Synthetic Sea Salt”, conductivity: 550 ± 50 μS, pH: 7.5 ± 0.5 and dissolved oxygen 95% saturation",96 h,25 °C,16-h/8-h light/dark cycle,mortality,LC50,128.4 ± 7.13 µg/L,"The yolk sac was not completely absorbed by 10% and 17% embryos treated with 100 μg/L and 125 μg/L of AgNP, respectively and the presence of pericardial edema was observed in one of the embryos from the concentration of 125 μg/L. Clumps of brownish flakes were detected inside the chorionic fluid of the embryos treated with AgNP, which suggests an inherent effect caused by nanoparticles as there are no similar evidences in AgNO3 exposures. At 51.57 μg/L of AgNP, 50% of the embryos had these brown flakes in the chorion.",Toxicity may be a combination of effects induced by nanoparticles and ions to organisms and which is highly dependent on the chemical composition of the media.,,"Ribeiro, Fabianne; Gallego-Urrea, Julian Alberto; Jurkschat, Kerstin; Crossley, Alison; Hassellov, Martin; Taylor, Cameron; Soares, Amadeu M. V. M.; Loureiro, Susana","Silver nanoparticles and silver nitrate induce high toxicity to Pseudokirchneriella subcapitata, Daphnia magna and Danio rerio",SCIENCE OF THE TOTAL ENVIRONMENT,466,,232,241,2014,,,,,,,,,,,,,,,,,,,,,,,,,,,,,,,,,,,,,,,,,,,,,,,,,,,,,,,,,,,,,,,,,,,,,,,,,,,,,,,,,,,,,,,,,,,,,,,,,,,,,,,,,,,,,,,,,,,,,,,,,,,,,,,,,,,,,,,,,,,,,,,,,,,,,,,,,,,,,,,,,,,,,,,,,,,,,,,,,,,,,,,,,,,,,,,,,,,,,,,,,,,,,,,,,
Ag,7440-22-4,Silver nanoparticles were prepared in water solution by a chemical reaction of silver nitrate (AgNO3) with sodium borohydride (NaBH4) in the presence of polyvinylpyrrolidone,spherical,PVP,May-20,,,,,,,,,,bacteria,bacterioplankton,"Natural lake water, pH 8.3–8.5, Electrolytic conductivity 668–955 μS/cm, Water transparency 0.8-1.2 m, Total organic carbon 8.5–19.7 mg/dm3, Chlorophyll a 1.44–16.88 μg/dm3",7 days,20 °C,,survival,LC65.9,5 mg/L,Significant decrease in the activity of esterases was observed in all water samples collected from a natural water body. No inhibition of bacterioplankton respiratory activity was observed in water samples after the introduction of AgNPs.,Stabilizers which make stronger bonds with AgNPs stabilize and strengthen their bactericidal effect,,"Burkowska-But, Aleksandra; Sionkowski, Grzegorz; Walczak, Maciej",Influence of stabilizers on the antimicrobial properties of silver nanoparticles introduced into natural water,JOURNAL OF ENVIRONMENTAL SCIENCES-CHINA,26,3,542,549,2014,,,,,,,,,,,,,,,,,,,,,,,,,,,,,,,,,,,,,,,,,,,,,,,,,,,,,,,,,,,,,,,,,,,,,,,,,,,,,,,,,,,,,,,,,,,,,,,,,,,,,,,,,,,,,,,,,,,,,,,,,,,,,,,,,,,,,,,,,,,,,,,,,,,,,,,,,,,,,,,,,,,,,,,,,,,,,,,,,,,,,,,,,,,,,,,,,,,,,,,,,,,,,,,,,
Ag,7440-22-4,Silver nanoparticles were prepared in water solution by a chemical reaction of silver nitrate (AgNO3) with sodium borohydride (NaBH4) in the presence of sodium citrate,spherical,citrate,May-20,,,,,,,,,,bacteria,bacterioplankton,"Natural lake water, pH 8.3–8.5, Electrolytic conductivity 668–955 μS/cm, Water transparency 0.8-1.2 m, Total organic carbon 8.5–19.7 mg/dm3, Chlorophyll a 1.44–16.88 μg/dm3",7 days,20 °C,,survival,LC22.4,5 mg/L,Significant decrease in the activity of esterases was observed in all water samples collected from a natural water body. No inhibition of bacterioplankton respiratory activity was observed in water samples after the introduction of AgNPs.,Stabilizers which make stronger bonds with AgNPs stabilize and strengthen their bactericidal effect,,"Burkowska-But, Aleksandra; Sionkowski, Grzegorz; Walczak, Maciej",Influence of stabilizers on the antimicrobial properties of silver nanoparticles introduced into natural water,JOURNAL OF ENVIRONMENTAL SCIENCES-CHINA,26,3,542,549,2014,,,,,,,,,,,,,,,,,,,,,,,,,,,,,,,,,,,,,,,,,,,,,,,,,,,,,,,,,,,,,,,,,,,,,,,,,,,,,,,,,,,,,,,,,,,,,,,,,,,,,,,,,,,,,,,,,,,,,,,,,,,,,,,,,,,,,,,,,,,,,,,,,,,,,,,,,,,,,,,,,,,,,,,,,,,,,,,,,,,,,,,,,,,,,,,,,,,,,,,,,,,,,,,,,
Ag,7440-22-4,Nano-Composix (Biopure),spherical,citrate,20 ± 1 ,,,,,"very soft reconstituted water 30-µS/cm: 48 mg/L NaHCO3; 30.0 mg/L CaSO4*2H2O; 30.0 mg/L MgSO4; 2.0 mg/L KCl; pH 7.3 to 7.5; hardness 40 mg to 48 mg CaCO3 equivalents/L; and alkalinity 30 mg to 35 mg CaCO3
equivalents/L","DLS
FFF","28 ± 0.2 nm
25 nm",4%,-38.5 ± 0.2 mV,crustacean,Daphnia magna,"very soft reconstituted water 30-µS/cm: 48 mg/L NaHCO3; 30.0 mg/L CaSO4*2H2O; 30.0 mg/L MgSO4; 2.0 mg/L KCl; pH 7.3 to 7.5; hardness 40 mg to 48 mg CaCO3 equivalents/L; and alkalinity 30 mg to 35 mg CaCO3
equivalents/L",48 h,25 ± 1 °C,16-h/8-h light/dark cycle,mortality,LC50,11.5 (95%CI 10.0–12.5) µg/L,,"Primary particle size, rather than the aggregated sizes, played a major role in toxic responses.",,"Harmon, Ashley R.; Kennedy, Alan J.; Poda, Aimee R.; Bednar, Anthony J.; Chappell, Mark A.; Steevens, Jeffery A.",DETERMINATION OF NANOSILVER DISSOLUTION KINETICS AND TOXICITY IN AN ENVIRONMENTALLY RELEVANT AQUEOUS MEDIUM,ENVIRONMENTAL TOXICOLOGY AND CHEMISTRY,33,8,1783,1791,2014,,,,,,,,,,,,,,,,,,,,,,,,,,,,,,,,,,,,,,,,,,,,,,,,,,,,,,,,,,,,,,,,,,,,,,,,,,,,,,,,,,,,,,,,,,,,,,,,,,,,,,,,,,,,,,,,,,,,,,,,,,,,,,,,,,,,,,,,,,,,,,,,,,,,,,,,,,,,,,,,,,,,,,,,,,,,,,,,,,,,,,,,,,,,,,,,,,,,,,,,,,,,,,,,,
Ag,7440-22-4,Nano-Composix (Biopure) vortexed in very soft reconstituted water 30-µS/cm for 7 days,spherical,citrate,20 ± 1 ,,,,,"very soft reconstituted water 30-µS/cm: 48 mg/L NaHCO3; 30.0 mg/L CaSO4*2H2O; 30.0 mg/L MgSO4; 2.0 mg/L KCl; pH 7.3 to 7.5; hardness 40 mg to 48 mg CaCO3 equivalents/L; and alkalinity 30 mg to 35 mg CaCO3
equivalents/L","DLS
FFF","28 ± 0.2 nm
25 nm",4%,-38.5 ± 0.2 mV,crustacean,Daphnia magna,"very soft reconstituted water 30-µS/cm: 48 mg/L NaHCO3; 30.0 mg/L CaSO4*2H2O; 30.0 mg/L MgSO4; 2.0 mg/L KCl; pH 7.3 to 7.5; hardness 40 mg to 48 mg CaCO3 equivalents/L; and alkalinity 30 mg to 35 mg CaCO3
equivalents/L",48 h,25 ± 1 °C,16-h/8-h light/dark cycle,mortality,LC50,10.4 (95%CI 9.1–12.0) µg/L,,"Primary particle size, rather than the aggregated sizes, played a major role in toxic responses.",,"Harmon, Ashley R.; Kennedy, Alan J.; Poda, Aimee R.; Bednar, Anthony J.; Chappell, Mark A.; Steevens, Jeffery A.",DETERMINATION OF NANOSILVER DISSOLUTION KINETICS AND TOXICITY IN AN ENVIRONMENTALLY RELEVANT AQUEOUS MEDIUM,ENVIRONMENTAL TOXICOLOGY AND CHEMISTRY,33,8,1783,1791,2014,,,,,,,,,,,,,,,,,,,,,,,,,,,,,,,,,,,,,,,,,,,,,,,,,,,,,,,,,,,,,,,,,,,,,,,,,,,,,,,,,,,,,,,,,,,,,,,,,,,,,,,,,,,,,,,,,,,,,,,,,,,,,,,,,,,,,,,,,,,,,,,,,,,,,,,,,,,,,,,,,,,,,,,,,,,,,,,,,,,,,,,,,,,,,,,,,,,,,,,,,,,,,,,,,
Ag,7440-22-4,Nano-Composix (Biopure) stirred in very soft reconstituted water 30-µS/cm for 7 days,spherical,citrate,20 ± 1 ,,,,,"very soft reconstituted water 30-µS/cm: 48 mg/L NaHCO3; 30.0 mg/L CaSO4*2H2O; 30.0 mg/L MgSO4; 2.0 mg/L KCl; pH 7.3 to 7.5; hardness 40 mg to 48 mg CaCO3 equivalents/L; and alkalinity 30 mg to 35 mg CaCO3
equivalents/L","DLS
FFF","28 ± 0.2 nm
25 nm",1.4 (95%CI 1.2–1.6) µg/L at LC50,-38.5 ± 0.2 mV,crustacean,Daphnia magna,"very soft reconstituted water 30-µS/cm: 48 mg/L NaHCO3; 30.0 mg/L CaSO4*2H2O; 30.0 mg/L MgSO4; 2.0 mg/L KCl; pH 7.3 to 7.5; hardness 40 mg to 48 mg CaCO3 equivalents/L; and alkalinity 30 mg to 35 mg CaCO3
equivalents/L",48 h,25 ± 1 °C,16-h/8-h light/dark cycle,mortality,LC50,7 (95%CI 4.3–7.7) µg/L,,"Primary particle size, rather than the aggregated sizes, played a major role in toxic responses.",,"Harmon, Ashley R.; Kennedy, Alan J.; Poda, Aimee R.; Bednar, Anthony J.; Chappell, Mark A.; Steevens, Jeffery A.",DETERMINATION OF NANOSILVER DISSOLUTION KINETICS AND TOXICITY IN AN ENVIRONMENTALLY RELEVANT AQUEOUS MEDIUM,ENVIRONMENTAL TOXICOLOGY AND CHEMISTRY,33,8,1783,1791,2014,,,,,,,,,,,,,,,,,,,,,,,,,,,,,,,,,,,,,,,,,,,,,,,,,,,,,,,,,,,,,,,,,,,,,,,,,,,,,,,,,,,,,,,,,,,,,,,,,,,,,,,,,,,,,,,,,,,,,,,,,,,,,,,,,,,,,,,,,,,,,,,,,,,,,,,,,,,,,,,,,,,,,,,,,,,,,,,,,,,,,,,,,,,,,,,,,,,,,,,,,,,,,,,,,
Ag,7440-22-4,Nano-Composix (Biopure),spherical,citrate,54 ± 2 ,,,,,"very soft reconstituted water 30-µS/cm: 48 mg/L NaHCO3; 30.0 mg/L CaSO4*2H2O; 30.0 mg/L MgSO4; 2.0 mg/L KCl; pH 7.3 to 7.5; hardness 40 mg to 48 mg CaCO3 equivalents/L; and alkalinity 30 mg to 35 mg CaCO3
equivalents/L","DLS
FFF","57 ± 0.2 nm
56 nm",0.3 (95%CI 0.2–0.3) µg/L at LC50,-38.1 ± 0.1 mV,crustacean,Daphnia magna,"very soft reconstituted water 30-µS/cm: 48 mg/L NaHCO3; 30.0 mg/L CaSO4*2H2O; 30.0 mg/L MgSO4; 2.0 mg/L KCl; pH 7.3 to 7.5; hardness 40 mg to 48 mg CaCO3 equivalents/L; and alkalinity 30 mg to 35 mg CaCO3
equivalents/L",48 h,25 ± 1 °C,16-h/8-h light/dark cycle,mortality,LC50,9.8 (95%CI 8.1–11.8) µg/L,,"Primary particle size, rather than the aggregated sizes, played a major role in toxic responses.",,"Harmon, Ashley R.; Kennedy, Alan J.; Poda, Aimee R.; Bednar, Anthony J.; Chappell, Mark A.; Steevens, Jeffery A.",DETERMINATION OF NANOSILVER DISSOLUTION KINETICS AND TOXICITY IN AN ENVIRONMENTALLY RELEVANT AQUEOUS MEDIUM,ENVIRONMENTAL TOXICOLOGY AND CHEMISTRY,33,8,1783,1791,2014,,,,,,,,,,,,,,,,,,,,,,,,,,,,,,,,,,,,,,,,,,,,,,,,,,,,,,,,,,,,,,,,,,,,,,,,,,,,,,,,,,,,,,,,,,,,,,,,,,,,,,,,,,,,,,,,,,,,,,,,,,,,,,,,,,,,,,,,,,,,,,,,,,,,,,,,,,,,,,,,,,,,,,,,,,,,,,,,,,,,,,,,,,,,,,,,,,,,,,,,,,,,,,,,,
Ag,7440-22-4,Nano-Composix (Biopure) vortexed in very soft reconstituted water 30-µS/cm for 7 days,spherical,citrate,54 ± 2 ,,,,,"very soft reconstituted water 30-µS/cm: 48 mg/L NaHCO3; 30.0 mg/L CaSO4*2H2O; 30.0 mg/L MgSO4; 2.0 mg/L KCl; pH 7.3 to 7.5; hardness 40 mg to 48 mg CaCO3 equivalents/L; and alkalinity 30 mg to 35 mg CaCO3
equivalents/L","DLS
FFF","57 ± 0.2 nm
56 nm",0.2 (95%CI 0.2–0.3) µg/L at LC50,-38.1 ± 0.1 mV,crustacean,Daphnia magna,"very soft reconstituted water 30-µS/cm: 48 mg/L NaHCO3; 30.0 mg/L CaSO4*2H2O; 30.0 mg/L MgSO4; 2.0 mg/L KCl; pH 7.3 to 7.5; hardness 40 mg to 48 mg CaCO3 equivalents/L; and alkalinity 30 mg to 35 mg CaCO3
equivalents/L",48 h,25 ± 1 °C,16-h/8-h light/dark cycle,mortality,LC50,7.6 (95%CI 5.2–10) µg/L,,"Primary particle size, rather than the aggregated sizes, played a major role in toxic responses.",,"Harmon, Ashley R.; Kennedy, Alan J.; Poda, Aimee R.; Bednar, Anthony J.; Chappell, Mark A.; Steevens, Jeffery A.",DETERMINATION OF NANOSILVER DISSOLUTION KINETICS AND TOXICITY IN AN ENVIRONMENTALLY RELEVANT AQUEOUS MEDIUM,ENVIRONMENTAL TOXICOLOGY AND CHEMISTRY,33,8,1783,1791,2014,,,,,,,,,,,,,,,,,,,,,,,,,,,,,,,,,,,,,,,,,,,,,,,,,,,,,,,,,,,,,,,,,,,,,,,,,,,,,,,,,,,,,,,,,,,,,,,,,,,,,,,,,,,,,,,,,,,,,,,,,,,,,,,,,,,,,,,,,,,,,,,,,,,,,,,,,,,,,,,,,,,,,,,,,,,,,,,,,,,,,,,,,,,,,,,,,,,,,,,,,,,,,,,,,
Ag,7440-22-4,Nano-Composix (Biopure) stirred in very soft reconstituted water 30-µS/cm for 7 days,spherical,citrate,54 ± 2 ,,,,,"very soft reconstituted water 30-µS/cm: 48 mg/L NaHCO3; 30.0 mg/L CaSO4*2H2O; 30.0 mg/L MgSO4; 2.0 mg/L KCl; pH 7.3 to 7.5; hardness 40 mg to 48 mg CaCO3 equivalents/L; and alkalinity 30 mg to 35 mg CaCO3
equivalents/L","DLS
FFF","57 ± 0.2 nm
56 nm",,-38.1 ± 0.1 mV,crustacean,Daphnia magna,"very soft reconstituted water 30-µS/cm: 48 mg/L NaHCO3; 30.0 mg/L CaSO4*2H2O; 30.0 mg/L MgSO4; 2.0 mg/L KCl; pH 7.3 to 7.5; hardness 40 mg to 48 mg CaCO3 equivalents/L; and alkalinity 30 mg to 35 mg CaCO3
equivalents/L",48 h,25 ± 1 °C,16-h/8-h light/dark cycle,mortality,LC50,6.5 (95%CI 5.3–9.7) µg/L,,"Primary particle size, rather than the aggregated sizes, played a major role in toxic responses.",,"Harmon, Ashley R.; Kennedy, Alan J.; Poda, Aimee R.; Bednar, Anthony J.; Chappell, Mark A.; Steevens, Jeffery A.",DETERMINATION OF NANOSILVER DISSOLUTION KINETICS AND TOXICITY IN AN ENVIRONMENTALLY RELEVANT AQUEOUS MEDIUM,ENVIRONMENTAL TOXICOLOGY AND CHEMISTRY,33,8,1783,1791,2014,,,,,,,,,,,,,,,,,,,,,,,,,,,,,,,,,,,,,,,,,,,,,,,,,,,,,,,,,,,,,,,,,,,,,,,,,,,,,,,,,,,,,,,,,,,,,,,,,,,,,,,,,,,,,,,,,,,,,,,,,,,,,,,,,,,,,,,,,,,,,,,,,,,,,,,,,,,,,,,,,,,,,,,,,,,,,,,,,,,,,,,,,,,,,,,,,,,,,,,,,,,,,,,,,
Ag,7440-22-4,Nano-Composix (Biopure),spherical,citrate,76 ± 2 ,,,,,"very soft reconstituted water 30-µS/cm: 48 mg/L NaHCO3; 30.0 mg/L CaSO4*2H2O; 30.0 mg/L MgSO4; 2.0 mg/L KCl; pH 7.3 to 7.5; hardness 40 mg to 48 mg CaCO3 equivalents/L; and alkalinity 30 mg to 35 mg CaCO3
equivalents/L","DLS
FFF","86 ± 0.4 nm
85 nm",,-38.2 ± 0.1 mV,crustacean,Daphnia magna,"very soft reconstituted water 30-µS/cm: 48 mg/L NaHCO3; 30.0 mg/L CaSO4*2H2O; 30.0 mg/L MgSO4; 2.0 mg/L KCl; pH 7.3 to 7.5; hardness 40 mg to 48 mg CaCO3 equivalents/L; and alkalinity 30 mg to 35 mg CaCO3
equivalents/L",48 h,25 ± 1 °C,16-h/8-h light/dark cycle,mortality,LC50,9.4 (95%CI 6.6–14.3) µg/L,,"Primary particle size, rather than the aggregated sizes, played a major role in toxic responses.",,"Harmon, Ashley R.; Kennedy, Alan J.; Poda, Aimee R.; Bednar, Anthony J.; Chappell, Mark A.; Steevens, Jeffery A.",DETERMINATION OF NANOSILVER DISSOLUTION KINETICS AND TOXICITY IN AN ENVIRONMENTALLY RELEVANT AQUEOUS MEDIUM,ENVIRONMENTAL TOXICOLOGY AND CHEMISTRY,33,8,1783,1791,2014,,,,,,,,,,,,,,,,,,,,,,,,,,,,,,,,,,,,,,,,,,,,,,,,,,,,,,,,,,,,,,,,,,,,,,,,,,,,,,,,,,,,,,,,,,,,,,,,,,,,,,,,,,,,,,,,,,,,,,,,,,,,,,,,,,,,,,,,,,,,,,,,,,,,,,,,,,,,,,,,,,,,,,,,,,,,,,,,,,,,,,,,,,,,,,,,,,,,,,,,,,,,,,,,,
Ag,7440-22-4,Nano-Composix (Biopure) vortexed in very soft reconstituted water 30-µS/cm for 7 days,spherical,citrate,76 ± 2 ,,,,,"very soft reconstituted water 30-µS/cm: 48 mg/L NaHCO3; 30.0 mg/L CaSO4*2H2O; 30.0 mg/L MgSO4; 2.0 mg/L KCl; pH 7.3 to 7.5; hardness 40 mg to 48 mg CaCO3 equivalents/L; and alkalinity 30 mg to 35 mg CaCO3
equivalents/L","DLS
FFF","86 ± 0.4 nm
85 nm",1.7 (95%CI 1.1–2.4) µg/L at LC50,-38.2 ± 0.1 mV,crustacean,Daphnia magna,"very soft reconstituted water 30-µS/cm: 48 mg/L NaHCO3; 30.0 mg/L CaSO4*2H2O; 30.0 mg/L MgSO4; 2.0 mg/L KCl; pH 7.3 to 7.5; hardness 40 mg to 48 mg CaCO3 equivalents/L; and alkalinity 30 mg to 35 mg CaCO3
equivalents/L",48 h,25 ± 1 °C,16-h/8-h light/dark cycle,mortality,LC50,7.1 (95%CI 5.7–8.9) µg/L,,"Primary particle size, rather than the aggregated sizes, played a major role in toxic responses.",,"Harmon, Ashley R.; Kennedy, Alan J.; Poda, Aimee R.; Bednar, Anthony J.; Chappell, Mark A.; Steevens, Jeffery A.",DETERMINATION OF NANOSILVER DISSOLUTION KINETICS AND TOXICITY IN AN ENVIRONMENTALLY RELEVANT AQUEOUS MEDIUM,ENVIRONMENTAL TOXICOLOGY AND CHEMISTRY,33,8,1783,1791,2014,,,,,,,,,,,,,,,,,,,,,,,,,,,,,,,,,,,,,,,,,,,,,,,,,,,,,,,,,,,,,,,,,,,,,,,,,,,,,,,,,,,,,,,,,,,,,,,,,,,,,,,,,,,,,,,,,,,,,,,,,,,,,,,,,,,,,,,,,,,,,,,,,,,,,,,,,,,,,,,,,,,,,,,,,,,,,,,,,,,,,,,,,,,,,,,,,,,,,,,,,,,,,,,,,
Ag,7440-22-4,Nano-Composix (Biopure) stirred in very soft reconstituted water 30-µS/cm for 7 days,spherical,citrate,76 ± 2 ,,,,,"very soft reconstituted water 30-µS/cm: 48 mg/L NaHCO3; 30.0 mg/L CaSO4*2H2O; 30.0 mg/L MgSO4; 2.0 mg/L KCl; pH 7.3 to 7.5; hardness 40 mg to 48 mg CaCO3 equivalents/L; and alkalinity 30 mg to 35 mg CaCO3
equivalents/L","DLS
FFF","86 ± 0.4 nm
85 nm",1.4 (95%CI 1.1–1.5) µg/L at LC50,-38.2 ± 0.1 mV,crustacean,Daphnia magna,"very soft reconstituted water 30-µS/cm: 48 mg/L NaHCO3; 30.0 mg/L CaSO4*2H2O; 30.0 mg/L MgSO4; 2.0 mg/L KCl; pH 7.3 to 7.5; hardness 40 mg to 48 mg CaCO3 equivalents/L; and alkalinity 30 mg to 35 mg CaCO3
equivalents/L",48 h,25 ± 1 °C,16-h/8-h light/dark cycle,mortality,LC50,6.9 (95%CI 3.3–11.3) µg/L,,"Primary particle size, rather than the aggregated sizes, played a major role in toxic responses.",,"Harmon, Ashley R.; Kennedy, Alan J.; Poda, Aimee R.; Bednar, Anthony J.; Chappell, Mark A.; Steevens, Jeffery A.",DETERMINATION OF NANOSILVER DISSOLUTION KINETICS AND TOXICITY IN AN ENVIRONMENTALLY RELEVANT AQUEOUS MEDIUM,ENVIRONMENTAL TOXICOLOGY AND CHEMISTRY,33,8,1783,1791,2014,,,,,,,,,,,,,,,,,,,,,,,,,,,,,,,,,,,,,,,,,,,,,,,,,,,,,,,,,,,,,,,,,,,,,,,,,,,,,,,,,,,,,,,,,,,,,,,,,,,,,,,,,,,,,,,,,,,,,,,,,,,,,,,,,,,,,,,,,,,,,,,,,,,,,,,,,,,,,,,,,,,,,,,,,,,,,,,,,,,,,,,,,,,,,,,,,,,,,,,,,,,,,,,,,
Ag,7440-22-4,Nano-Composix (Biopure),spherical,citrate,20 ± 1 ,,,,,"soft reconstituted water 150-µS/cm: 96 mg/L NaHCO3; 60.0 mg/L CaSO4*2H2O; 60.0 mg/L MgSO4; 4.0 mg/L KCl; pH 7.4 to 7.8; hardness 80 mg to 100 mg CaCO3 equivalents/L; and alkalinity 60 mg to 70 mg CaCO3
equivalents/L","DLS
FFF","28 ± 0.2 nm
25 nm",3.7 (95%CI 3.3–4.2) µg/L at LC50,-38.5 ± 0.2 mV,crustacean,Daphnia magna,"soft reconstituted water 150-µS/cm: 96 mg/L NaHCO3; 60.0 mg/L CaSO4*2H2O; 60.0 mg/L MgSO4; 4.0 mg/L KCl; pH 7.4 to 7.8; hardness 80 mg to 100 mg CaCO3 equivalents/L; and alkalinity 60 mg to 70 mg CaCO3
equivalents/L",48 h,25 ± 1 °C,16-h/8-h light/dark cycle,mortality,LC50,11.1 (95%CI 8.4–14.8) µg/L,,"Primary particle size, rather than the aggregated sizes, played a major role in toxic responses.",,"Harmon, Ashley R.; Kennedy, Alan J.; Poda, Aimee R.; Bednar, Anthony J.; Chappell, Mark A.; Steevens, Jeffery A.",DETERMINATION OF NANOSILVER DISSOLUTION KINETICS AND TOXICITY IN AN ENVIRONMENTALLY RELEVANT AQUEOUS MEDIUM,ENVIRONMENTAL TOXICOLOGY AND CHEMISTRY,33,8,1783,1791,2014,,,,,,,,,,,,,,,,,,,,,,,,,,,,,,,,,,,,,,,,,,,,,,,,,,,,,,,,,,,,,,,,,,,,,,,,,,,,,,,,,,,,,,,,,,,,,,,,,,,,,,,,,,,,,,,,,,,,,,,,,,,,,,,,,,,,,,,,,,,,,,,,,,,,,,,,,,,,,,,,,,,,,,,,,,,,,,,,,,,,,,,,,,,,,,,,,,,,,,,,,,,,,,,,,
Ag,7440-22-4,Nano-Composix (Biopure) vortexed in very soft reconstituted water 30-µS/cm for 7 days,spherical,citrate,20 ± 1 ,,,,,"soft reconstituted water 150-µS/cm: 96 mg/L NaHCO3; 60.0 mg/L CaSO4*2H2O; 60.0 mg/L MgSO4; 4.0 mg/L KCl; pH 7.4 to 7.8; hardness 80 mg to 100 mg CaCO3 equivalents/L; and alkalinity 60 mg to 70 mg CaCO3
equivalents/L","DLS
FFF","28 ± 0.2 nm
25 nm",1.4 (95%CI 1.2–1.7) µg/L at LC50,-38.5 ± 0.2 mV,crustacean,Daphnia magna,"soft reconstituted water 150-µS/cm: 96 mg/L NaHCO3; 60.0 mg/L CaSO4*2H2O; 60.0 mg/L MgSO4; 4.0 mg/L KCl; pH 7.4 to 7.8; hardness 80 mg to 100 mg CaCO3 equivalents/L; and alkalinity 60 mg to 70 mg CaCO3
equivalents/L",48 h,25 ± 1 °C,16-h/8-h light/dark cycle,mortality,LC50,8.1 (95%CI 6.9–9.5) µg/L,,"Primary particle size, rather than the aggregated sizes, played a major role in toxic responses.",,"Harmon, Ashley R.; Kennedy, Alan J.; Poda, Aimee R.; Bednar, Anthony J.; Chappell, Mark A.; Steevens, Jeffery A.",DETERMINATION OF NANOSILVER DISSOLUTION KINETICS AND TOXICITY IN AN ENVIRONMENTALLY RELEVANT AQUEOUS MEDIUM,ENVIRONMENTAL TOXICOLOGY AND CHEMISTRY,33,8,1783,1791,2014,,,,,,,,,,,,,,,,,,,,,,,,,,,,,,,,,,,,,,,,,,,,,,,,,,,,,,,,,,,,,,,,,,,,,,,,,,,,,,,,,,,,,,,,,,,,,,,,,,,,,,,,,,,,,,,,,,,,,,,,,,,,,,,,,,,,,,,,,,,,,,,,,,,,,,,,,,,,,,,,,,,,,,,,,,,,,,,,,,,,,,,,,,,,,,,,,,,,,,,,,,,,,,,,,
Ag,7440-22-4,Nano-Composix (Biopure) stirred in very soft reconstituted water 30-µS/cm for 7 days,spherical,citrate,20 ± 1 ,,,,,"soft reconstituted water 150-µS/cm: 96 mg/L NaHCO3; 60.0 mg/L CaSO4*2H2O; 60.0 mg/L MgSO4; 4.0 mg/L KCl; pH 7.4 to 7.8; hardness 80 mg to 100 mg CaCO3 equivalents/L; and alkalinity 60 mg to 70 mg CaCO3
equivalents/L","DLS
FFF","28 ± 0.2 nm
25 nm",1.2 (95%CI 0.9–1.5) µg/L at LC50,-38.5 ± 0.2 mV,crustacean,Daphnia magna,"soft reconstituted water 150-µS/cm: 96 mg/L NaHCO3; 60.0 mg/L CaSO4*2H2O; 60.0 mg/L MgSO4; 4.0 mg/L KCl; pH 7.4 to 7.8; hardness 80 mg to 100 mg CaCO3 equivalents/L; and alkalinity 60 mg to 70 mg CaCO3
equivalents/L",48 h,25 ± 1 °C,16-h/8-h light/dark cycle,mortality,LC50,10.2 (95%CI 8.3–12.5) µg/L,,"Primary particle size, rather than the aggregated sizes, played a major role in toxic responses.",,"Harmon, Ashley R.; Kennedy, Alan J.; Poda, Aimee R.; Bednar, Anthony J.; Chappell, Mark A.; Steevens, Jeffery A.",DETERMINATION OF NANOSILVER DISSOLUTION KINETICS AND TOXICITY IN AN ENVIRONMENTALLY RELEVANT AQUEOUS MEDIUM,ENVIRONMENTAL TOXICOLOGY AND CHEMISTRY,33,8,1783,1791,2014,,,,,,,,,,,,,,,,,,,,,,,,,,,,,,,,,,,,,,,,,,,,,,,,,,,,,,,,,,,,,,,,,,,,,,,,,,,,,,,,,,,,,,,,,,,,,,,,,,,,,,,,,,,,,,,,,,,,,,,,,,,,,,,,,,,,,,,,,,,,,,,,,,,,,,,,,,,,,,,,,,,,,,,,,,,,,,,,,,,,,,,,,,,,,,,,,,,,,,,,,,,,,,,,,
Ag,7440-22-4,Nano-Composix (Biopure),spherical,citrate,54 ± 2 ,,,,,"soft reconstituted water 150-µS/cm: 96 mg/L NaHCO3; 60.0 mg/L CaSO4*2H2O; 60.0 mg/L MgSO4; 4.0 mg/L KCl; pH 7.4 to 7.8; hardness 80 mg to 100 mg CaCO3 equivalents/L; and alkalinity 60 mg to 70 mg CaCO3
equivalents/L","DLS
FFF","57 ± 0.2 nm
56 nm",0.3 (95%CI 0.2–0.3) µg/L at LC50,-38.1 ± 0.1 mV,crustacean,Daphnia magna,"soft reconstituted water 150-µS/cm: 96 mg/L NaHCO3; 60.0 mg/L CaSO4*2H2O; 60.0 mg/L MgSO4; 4.0 mg/L KCl; pH 7.4 to 7.8; hardness 80 mg to 100 mg CaCO3 equivalents/L; and alkalinity 60 mg to 70 mg CaCO3
equivalents/L",48 h,25 ± 1 °C,16-h/8-h light/dark cycle,mortality,LC50,11.3 (95%CI 7.6–15.9) µg/L,,"Primary particle size, rather than the aggregated sizes, played a major role in toxic responses.",,"Harmon, Ashley R.; Kennedy, Alan J.; Poda, Aimee R.; Bednar, Anthony J.; Chappell, Mark A.; Steevens, Jeffery A.",DETERMINATION OF NANOSILVER DISSOLUTION KINETICS AND TOXICITY IN AN ENVIRONMENTALLY RELEVANT AQUEOUS MEDIUM,ENVIRONMENTAL TOXICOLOGY AND CHEMISTRY,33,8,1783,1791,2014,,,,,,,,,,,,,,,,,,,,,,,,,,,,,,,,,,,,,,,,,,,,,,,,,,,,,,,,,,,,,,,,,,,,,,,,,,,,,,,,,,,,,,,,,,,,,,,,,,,,,,,,,,,,,,,,,,,,,,,,,,,,,,,,,,,,,,,,,,,,,,,,,,,,,,,,,,,,,,,,,,,,,,,,,,,,,,,,,,,,,,,,,,,,,,,,,,,,,,,,,,,,,,,,,
Ag,7440-22-4,Nano-Composix (Biopure) vortexed in very soft reconstituted water 30-µS/cm for 7 days,spherical,citrate,54 ± 2 ,,,,,"soft reconstituted water 150-µS/cm: 96 mg/L NaHCO3; 60.0 mg/L CaSO4*2H2O; 60.0 mg/L MgSO4; 4.0 mg/L KCl; pH 7.4 to 7.8; hardness 80 mg to 100 mg CaCO3 equivalents/L; and alkalinity 60 mg to 70 mg CaCO3
equivalents/L","DLS
FFF","57 ± 0.2 nm
56 nm",0.9 (95%CI 0.8–1.0) µg/L at LC50,-38.1 ± 0.1 mV,crustacean,Daphnia magna,"soft reconstituted water 150-µS/cm: 96 mg/L NaHCO3; 60.0 mg/L CaSO4*2H2O; 60.0 mg/L MgSO4; 4.0 mg/L KCl; pH 7.4 to 7.8; hardness 80 mg to 100 mg CaCO3 equivalents/L; and alkalinity 60 mg to 70 mg CaCO3
equivalents/L",48 h,25 ± 1 °C,16-h/8-h light/dark cycle,mortality,LC50,4.2 (95%CI 3.6–4.7) µg/L,,"Primary particle size, rather than the aggregated sizes, played a major role in toxic responses.",,"Harmon, Ashley R.; Kennedy, Alan J.; Poda, Aimee R.; Bednar, Anthony J.; Chappell, Mark A.; Steevens, Jeffery A.",DETERMINATION OF NANOSILVER DISSOLUTION KINETICS AND TOXICITY IN AN ENVIRONMENTALLY RELEVANT AQUEOUS MEDIUM,ENVIRONMENTAL TOXICOLOGY AND CHEMISTRY,33,8,1783,1791,2014,,,,,,,,,,,,,,,,,,,,,,,,,,,,,,,,,,,,,,,,,,,,,,,,,,,,,,,,,,,,,,,,,,,,,,,,,,,,,,,,,,,,,,,,,,,,,,,,,,,,,,,,,,,,,,,,,,,,,,,,,,,,,,,,,,,,,,,,,,,,,,,,,,,,,,,,,,,,,,,,,,,,,,,,,,,,,,,,,,,,,,,,,,,,,,,,,,,,,,,,,,,,,,,,,
Ag,7440-22-4,Nano-Composix (Biopure) stirred in very soft reconstituted water 30-µS/cm for 7 days,spherical,citrate,54 ± 2 ,,,,,"soft reconstituted water 150-µS/cm: 96 mg/L NaHCO3; 60.0 mg/L CaSO4*2H2O; 60.0 mg/L MgSO4; 4.0 mg/L KCl; pH 7.4 to 7.8; hardness 80 mg to 100 mg CaCO3 equivalents/L; and alkalinity 60 mg to 70 mg CaCO3
equivalents/L","DLS
FFF","57 ± 0.2 nm
56 nm",,-38.1 ± 0.1 mV,crustacean,Daphnia magna,"soft reconstituted water 150-µS/cm: 96 mg/L NaHCO3; 60.0 mg/L CaSO4*2H2O; 60.0 mg/L MgSO4; 4.0 mg/L KCl; pH 7.4 to 7.8; hardness 80 mg to 100 mg CaCO3 equivalents/L; and alkalinity 60 mg to 70 mg CaCO3
equivalents/L",48 h,25 ± 1 °C,16-h/8-h light/dark cycle,mortality,LC50,8.5 (95%CI 5.2–9.4) µg/L,,"Primary particle size, rather than the aggregated sizes, played a major role in toxic responses.",,"Harmon, Ashley R.; Kennedy, Alan J.; Poda, Aimee R.; Bednar, Anthony J.; Chappell, Mark A.; Steevens, Jeffery A.",DETERMINATION OF NANOSILVER DISSOLUTION KINETICS AND TOXICITY IN AN ENVIRONMENTALLY RELEVANT AQUEOUS MEDIUM,ENVIRONMENTAL TOXICOLOGY AND CHEMISTRY,33,8,1783,1791,2014,,,,,,,,,,,,,,,,,,,,,,,,,,,,,,,,,,,,,,,,,,,,,,,,,,,,,,,,,,,,,,,,,,,,,,,,,,,,,,,,,,,,,,,,,,,,,,,,,,,,,,,,,,,,,,,,,,,,,,,,,,,,,,,,,,,,,,,,,,,,,,,,,,,,,,,,,,,,,,,,,,,,,,,,,,,,,,,,,,,,,,,,,,,,,,,,,,,,,,,,,,,,,,,,,
Ag,7440-22-4,Nano-Composix (Biopure),spherical,citrate,76 ± 2 ,,,,,"soft reconstituted water 150-µS/cm: 96 mg/L NaHCO3; 60.0 mg/L CaSO4*2H2O; 60.0 mg/L MgSO4; 4.0 mg/L KCl; pH 7.4 to 7.8; hardness 80 mg to 100 mg CaCO3 equivalents/L; and alkalinity 60 mg to 70 mg CaCO3
equivalents/L","DLS
FFF","86 ± 0.4 nm
85 nm",,-38.2 ± 0.1 mV,crustacean,Daphnia magna,"soft reconstituted water 150-µS/cm: 96 mg/L NaHCO3; 60.0 mg/L CaSO4*2H2O; 60.0 mg/L MgSO4; 4.0 mg/L KCl; pH 7.4 to 7.8; hardness 80 mg to 100 mg CaCO3 equivalents/L; and alkalinity 60 mg to 70 mg CaCO3
equivalents/L",48 h,25 ± 1 °C,16-h/8-h light/dark cycle,mortality,LC50,13.9 (95%CI 9.9–19.6) µg/L,,"Primary particle size, rather than the aggregated sizes, played a major role in toxic responses.",,"Harmon, Ashley R.; Kennedy, Alan J.; Poda, Aimee R.; Bednar, Anthony J.; Chappell, Mark A.; Steevens, Jeffery A.",DETERMINATION OF NANOSILVER DISSOLUTION KINETICS AND TOXICITY IN AN ENVIRONMENTALLY RELEVANT AQUEOUS MEDIUM,ENVIRONMENTAL TOXICOLOGY AND CHEMISTRY,33,8,1783,1791,2014,,,,,,,,,,,,,,,,,,,,,,,,,,,,,,,,,,,,,,,,,,,,,,,,,,,,,,,,,,,,,,,,,,,,,,,,,,,,,,,,,,,,,,,,,,,,,,,,,,,,,,,,,,,,,,,,,,,,,,,,,,,,,,,,,,,,,,,,,,,,,,,,,,,,,,,,,,,,,,,,,,,,,,,,,,,,,,,,,,,,,,,,,,,,,,,,,,,,,,,,,,,,,,,,,
Ag,7440-22-4,Nano-Composix (Biopure) vortexed in very soft reconstituted water 30-µS/cm for 7 days,spherical,citrate,76 ± 2 ,,,,,"soft reconstituted water 150-µS/cm: 96 mg/L NaHCO3; 60.0 mg/L CaSO4*2H2O; 60.0 mg/L MgSO4; 4.0 mg/L KCl; pH 7.4 to 7.8; hardness 80 mg to 100 mg CaCO3 equivalents/L; and alkalinity 60 mg to 70 mg CaCO3
equivalents/L","DLS
FFF","86 ± 0.4 nm
85 nm",2.9 (95%CI 2.5–3.5) µg/L at LC50,-38.2 ± 0.1 mV,crustacean,Daphnia magna,"soft reconstituted water 150-µS/cm: 96 mg/L NaHCO3; 60.0 mg/L CaSO4*2H2O; 60.0 mg/L MgSO4; 4.0 mg/L KCl; pH 7.4 to 7.8; hardness 80 mg to 100 mg CaCO3 equivalents/L; and alkalinity 60 mg to 70 mg CaCO3
equivalents/L",48 h,25 ± 1 °C,16-h/8-h light/dark cycle,mortality,LC50,8.7 (95%CI 7.6–10.1) µg/L,,"Primary particle size, rather than the aggregated sizes, played a major role in toxic responses.",,"Harmon, Ashley R.; Kennedy, Alan J.; Poda, Aimee R.; Bednar, Anthony J.; Chappell, Mark A.; Steevens, Jeffery A.",DETERMINATION OF NANOSILVER DISSOLUTION KINETICS AND TOXICITY IN AN ENVIRONMENTALLY RELEVANT AQUEOUS MEDIUM,ENVIRONMENTAL TOXICOLOGY AND CHEMISTRY,33,8,1783,1791,2014,,,,,,,,,,,,,,,,,,,,,,,,,,,,,,,,,,,,,,,,,,,,,,,,,,,,,,,,,,,,,,,,,,,,,,,,,,,,,,,,,,,,,,,,,,,,,,,,,,,,,,,,,,,,,,,,,,,,,,,,,,,,,,,,,,,,,,,,,,,,,,,,,,,,,,,,,,,,,,,,,,,,,,,,,,,,,,,,,,,,,,,,,,,,,,,,,,,,,,,,,,,,,,,,,
Ag,7440-22-4,Nano-Composix (Biopure) stirred in very soft reconstituted water 30-µS/cm for 7 days,spherical,citrate,76 ± 2 ,,,,,"soft reconstituted water 150-µS/cm: 96 mg/L NaHCO3; 60.0 mg/L CaSO4*2H2O; 60.0 mg/L MgSO4; 4.0 mg/L KCl; pH 7.4 to 7.8; hardness 80 mg to 100 mg CaCO3 equivalents/L; and alkalinity 60 mg to 70 mg CaCO3
equivalents/L","DLS
FFF","86 ± 0.4 nm
85 nm",,-38.2 ± 0.1 mV,crustacean,Daphnia magna,"soft reconstituted water 150-µS/cm: 96 mg/L NaHCO3; 60.0 mg/L CaSO4*2H2O; 60.0 mg/L MgSO4; 4.0 mg/L KCl; pH 7.4 to 7.8; hardness 80 mg to 100 mg CaCO3 equivalents/L; and alkalinity 60 mg to 70 mg CaCO3
equivalents/L",48 h,25 ± 1 °C,16-h/8-h light/dark cycle,mortality,LC50,13.4 (95%CI 12.8–15.6) µg/L,,"Primary particle size, rather than the aggregated sizes, played a major role in toxic responses.",,"Harmon, Ashley R.; Kennedy, Alan J.; Poda, Aimee R.; Bednar, Anthony J.; Chappell, Mark A.; Steevens, Jeffery A.",DETERMINATION OF NANOSILVER DISSOLUTION KINETICS AND TOXICITY IN AN ENVIRONMENTALLY RELEVANT AQUEOUS MEDIUM,ENVIRONMENTAL TOXICOLOGY AND CHEMISTRY,33,8,1783,1791,2014,,,,,,,,,,,,,,,,,,,,,,,,,,,,,,,,,,,,,,,,,,,,,,,,,,,,,,,,,,,,,,,,,,,,,,,,,,,,,,,,,,,,,,,,,,,,,,,,,,,,,,,,,,,,,,,,,,,,,,,,,,,,,,,,,,,,,,,,,,,,,,,,,,,,,,,,,,,,,,,,,,,,,,,,,,,,,,,,,,,,,,,,,,,,,,,,,,,,,,,,,,,,,,,,,
Ag,7440-22-4,"American Elements (California, USA)",,uncoated,118 ± 11 ,,,2.2 ± 0.1,,sterile ultra-high purity water,DLS,188 ± 24 nm,,-32 ± 0.2 mV,bacteria,Vibrio fischeri,Microtox® Model 500 system,,,,luminescence inhibition,EC10,40 mg/L,,,,"Beddow, Jessica; Stolpe, Bjoern; Cole, Paula; Lead, Jamie R.; Sapp, Melanie; Lyons, Brett P.; Colbeck, Ian; Whitby, Corinne",Effects of engineered silver nanoparticles on the growth and activity of ecologically important microbes,ENVIRONMENTAL MICROBIOLOGY REPORTS,6,5,448,458,2014,,,,,,,,,,,,,,,,,,,,,,,,,,,,,,,,,,,,,,,,,,,,,,,,,,,,,,,,,,,,,,,,,,,,,,,,,,,,,,,,,,,,,,,,,,,,,,,,,,,,,,,,,,,,,,,,,,,,,,,,,,,,,,,,,,,,,,,,,,,,,,,,,,,,,,,,,,,,,,,,,,,,,,,,,,,,,,,,,,,,,,,,,,,,,,,,,,,,,,,,,,,,,,,,,
Ag,7440-22-4,"American Elements (California, USA)",,uncoated,118 ± 11 ,,,2.2 ± 0.1,,sterile ultra-high purity water,DLS,188 ± 24 nm,,-32 ± 0.2 mV,bacteria,Vibrio fischeri,Microtox® Model 500 system,,,,luminescence inhibition,EC20,79 mg/L,,,,"Beddow, Jessica; Stolpe, Bjoern; Cole, Paula; Lead, Jamie R.; Sapp, Melanie; Lyons, Brett P.; Colbeck, Ian; Whitby, Corinne",Effects of engineered silver nanoparticles on the growth and activity of ecologically important microbes,ENVIRONMENTAL MICROBIOLOGY REPORTS,6,5,448,458,2014,,,,,,,,,,,,,,,,,,,,,,,,,,,,,,,,,,,,,,,,,,,,,,,,,,,,,,,,,,,,,,,,,,,,,,,,,,,,,,,,,,,,,,,,,,,,,,,,,,,,,,,,,,,,,,,,,,,,,,,,,,,,,,,,,,,,,,,,,,,,,,,,,,,,,,,,,,,,,,,,,,,,,,,,,,,,,,,,,,,,,,,,,,,,,,,,,,,,,,,,,,,,,,,,,
Ag,7440-22-4,"provided as a 0.9 g/L suspension by Dr Paul Christian (University of Manchester, UK)",,methoxypolyethylene-glycol,17 ± 10 ,,,21.2 ± 0.1,,sterile ultra-high purity water,DLS,35 ± 0.2 nm,,-37 ± 0.3 mV,bacteria,Vibrio fischeri,Microtox® Model 500 system,,,,luminescence inhibition,EC10,32 mg/L,,,,"Beddow, Jessica; Stolpe, Bjoern; Cole, Paula; Lead, Jamie R.; Sapp, Melanie; Lyons, Brett P.; Colbeck, Ian; Whitby, Corinne",Effects of engineered silver nanoparticles on the growth and activity of ecologically important microbes,ENVIRONMENTAL MICROBIOLOGY REPORTS,6,5,448,458,2014,,,,,,,,,,,,,,,,,,,,,,,,,,,,,,,,,,,,,,,,,,,,,,,,,,,,,,,,,,,,,,,,,,,,,,,,,,,,,,,,,,,,,,,,,,,,,,,,,,,,,,,,,,,,,,,,,,,,,,,,,,,,,,,,,,,,,,,,,,,,,,,,,,,,,,,,,,,,,,,,,,,,,,,,,,,,,,,,,,,,,,,,,,,,,,,,,,,,,,,,,,,,,,,,,
Ag,7440-22-4,"RAS GmbH (Regensburg, Germany), NM-300",spherical,PVP,15,,,,,"fully reconstituted water: 0.3 g/L Tropic Marin® sea salt and 0.18 g/L sodium hydrogen carbonate; pH 8.0 ± 0.5, oxygen saturation >60 %, conductivity 770±100 μS/cm",DLS,54.5 ± 0.35 nm,0.16 µg/L at 10.0 µg/L,-24.4 mV,snail,Potamopyrgus antipodarum,"fully reconstituted water: 0.3 g/L Tropic Marin® sea salt and 0.18 g/L sodium hydrogen carbonate; pH 8.0 ± 0.5, oxygen saturation >60 %, conductivity 770±100 μS/cm",28 days,16 ± 1 °C,16-h/8-h light/dark cycle,mortality,NOEC,1000 µg/L,,,,"Voelker, Carolin; Graef, Tonya; Schneider, Ilona; Oetken, Matthias; Oehlmann, Joerg",Combined effects of silver nanoparticles and 17 alpha-ethinylestradiol on the freshwater mudsnail Potamopyrgus antipodarum,ENVIRONMENTAL SCIENCE AND POLLUTION RESEARCH,21,18,10661,10670,2014,,,,,,,,,,,,,,,,,,,,,,,,,,,,,,,,,,,,,,,,,,,,,,,,,,,,,,,,,,,,,,,,,,,,,,,,,,,,,,,,,,,,,,,,,,,,,,,,,,,,,,,,,,,,,,,,,,,,,,,,,,,,,,,,,,,,,,,,,,,,,,,,,,,,,,,,,,,,,,,,,,,,,,,,,,,,,,,,,,,,,,,,,,,,,,,,,,,,,,,,,,,,,,,,,
Ag,7440-22-4,"RAS GmbH (Regensburg, Germany), NM-300",spherical,PVP,15,,,,,"fully reconstituted water: 0.3 g/L Tropic Marin® sea salt and 0.18 g/L sodium hydrogen carbonate; pH 8.0 ± 0.5, oxygen saturation >60 %, conductivity 770±100 μS/cm",DLS,54.5 ± 0.35 nm,0.16 µg/L at 10.0 µg/L,-24.4 mV,snail,Potamopyrgus antipodarum,"fully reconstituted water: 0.3 g/L Tropic Marin® sea salt and 0.18 g/L sodium hydrogen carbonate; pH 8.0 ± 0.5, oxygen saturation >60 %, conductivity 770±100 μS/cm",28 days,16 ± 1 °C,16-h/8-h light/dark cycle,reproduction,EC10,5.57 (95%CI 2.97-10.5) µg/L,,,,"Voelker, Carolin; Graef, Tonya; Schneider, Ilona; Oetken, Matthias; Oehlmann, Joerg",Combined effects of silver nanoparticles and 17 alpha-ethinylestradiol on the freshwater mudsnail Potamopyrgus antipodarum,ENVIRONMENTAL SCIENCE AND POLLUTION RESEARCH,21,18,10661,10670,2014,,,,,,,,,,,,,,,,,,,,,,,,,,,,,,,,,,,,,,,,,,,,,,,,,,,,,,,,,,,,,,,,,,,,,,,,,,,,,,,,,,,,,,,,,,,,,,,,,,,,,,,,,,,,,,,,,,,,,,,,,,,,,,,,,,,,,,,,,,,,,,,,,,,,,,,,,,,,,,,,,,,,,,,,,,,,,,,,,,,,,,,,,,,,,,,,,,,,,,,,,,,,,,,,,
Ag,7440-22-4,"RAS GmbH (Regensburg, Germany), NM-300",spherical,PVP,15,,,,,"fully reconstituted water: 0.3 g/L Tropic Marin® sea salt and 0.18 g/L sodium hydrogen carbonate; pH 8.0 ± 0.5, oxygen saturation >60 %, conductivity 770±100 μS/cm",DLS,54.5 ± 0.35 nm,0.16 µg/L at 10.0 µg/L,-24.4 mV,snail,Potamopyrgus antipodarum,"fully reconstituted water: 0.3 g/L Tropic Marin® sea salt and 0.18 g/L sodium hydrogen carbonate; pH 8.0 ± 0.5, oxygen saturation >60 %, conductivity 770±100 μS/cm",28 days,16 ± 1 °C,16-h/8-h light/dark cycle,reproduction,EC50,15.0 (95%CI 10.6-21.2) µg/L,,,,"Voelker, Carolin; Graef, Tonya; Schneider, Ilona; Oetken, Matthias; Oehlmann, Joerg",Combined effects of silver nanoparticles and 17 alpha-ethinylestradiol on the freshwater mudsnail Potamopyrgus antipodarum,ENVIRONMENTAL SCIENCE AND POLLUTION RESEARCH,21,18,10661,10670,2014,,,,,,,,,,,,,,,,,,,,,,,,,,,,,,,,,,,,,,,,,,,,,,,,,,,,,,,,,,,,,,,,,,,,,,,,,,,,,,,,,,,,,,,,,,,,,,,,,,,,,,,,,,,,,,,,,,,,,,,,,,,,,,,,,,,,,,,,,,,,,,,,,,,,,,,,,,,,,,,,,,,,,,,,,,,,,,,,,,,,,,,,,,,,,,,,,,,,,,,,,,,,,,,,,
Ag,7440-22-4,"SigmaAldrich(St.Louis,MO,USA)",spherical,PVP,20-100 ,,5% trace metals,,,"filtered lake water from VIT lake, Vellore, India: conductance: 4.5±0.17 mS/cm; pH: 7.7±0.2; dissolved oxygen (DO): 7.4±0.49 mg/L; total dissolved solids (TDS): 820±80 mg/L; total organic carbon (TOC): 15 mg/C/L",DLS,229 ± 8 nm,<1 µg/L,-3.52 ± 1.2 mV,bacteria,Bacillus thuringiensis,"filtered lake water from VIT lake, Vellore, India: conductance: 4.5±0.17 mS/cm; pH: 7.7±0.2; dissolved oxygen (DO): 7.4±0.49 mg/L; total dissolved solids (TDS): 820±80 mg/L; total organic carbon (TOC): 15 mg/C/L",2 h,37 °C,,viability,EC7.2 ± 1.7,0.26 ± 0.01 µg/mL,"Incubation of consortium in AgNPs at 1 µg/mL concentrations resulted in the formation of flake like cell aggregates. After 6 h of interaction practically all the cells were assembled into aggregates, and single cells were very few in numbers. The AgNPs were observed to be adsorbed on the cell surface of the bacterial cell wall in the treated samples. The morphology of the cells in the bacterial consortium was changed from regular shape to irregular, distorted shape, formation of small vacuole-like structures could be noted giving a patchy appearance to cells.",No involvement of ion leaching from the AgNPs was observed at low concentration levels (≤1 ppm) proving that the observed toxicity was probably due to enhanced colloidal stability of AgNPs in the experimental medium.,,"Kumar, Deepak; Kumari, Jyoti; Pakrashi, Sunandan; Dalai, Swayamprava; Raichur, Ashok M.; Sastry, T. P.; Mandal, A. B.; Chandrasekaran, N.; Mukherjee, Amitava",Qualitative toxicity assessment of silver nanoparticles on the fresh water bacterial isolates and consortium at low level of exposure concentration,ECOTOXICOLOGY AND ENVIRONMENTAL SAFETY,108,,152,160,2014,,,,,,,,,,,,,,,,,,,,,,,,,,,,,,,,,,,,,,,,,,,,,,,,,,,,,,,,,,,,,,,,,,,,,,,,,,,,,,,,,,,,,,,,,,,,,,,,,,,,,,,,,,,,,,,,,,,,,,,,,,,,,,,,,,,,,,,,,,,,,,,,,,,,,,,,,,,,,,,,,,,,,,,,,,,,,,,,,,,,,,,,,,,,,,,,,,,,,,,,,,,,,,,,,
