Repository: NSF-ALL-SPICE-Alliance/Nano

# AFRL, 2022-23 School Year

## Background of the Partnership 

The Airforce Research Laboratory (AFRL) extended a research partnership to ROTC, active duty, reserve military, or US armed forces, veteran students, at Chaminade University of Honolulu and The University of Hawaii at Manoa in Big Data and Analytics. This research partnership allowed students to explore the domain of Data Science and Analytics while exploring nanomaterials with little to no background. This project was built into two phases. Phase I, consisted of training each student in Data Science programming skills, mathmatical and computational skills.

File: AFRL_Fall_2023/data/Beilstein_J_Nanotechnol-06-1788-s002/NanoE-Tox-database.csv (part 32 of 44)
Name,CAS no,"Origin (company, synthesis method)",Shape,Initial coating/functionalization,"Diameter, nm","Length, nm",Possible impurities,"Surface area, BET (m2/g)",Other observations,Media,"Method to
Ag,7440-22-4,"SigmaAldrich(St.Louis,MO,USA)",spherical,PVP,20-100 ,,5% trace metals,,,"filtered lake water from VIT lake, Vellore, India: conductance: 4.5±0.17 mS/cm; pH: 7.7±0.2; dissolved oxygen (DO): 7.4±0.49 mg/L; total dissolved solids (TDS): 820±80 mg/L; total organic carbon (TOC): 15 mg/C/L",DLS,443 ± 15 nm,<1 µg/L,-3.52 ± 1.2 mV,bacteria,Bacillus aquimaris,"filtered lake water from VIT lake, Vellore, India: conductance: 4.5±0.17 mS/cm; pH: 7.7±0.2; dissolved oxygen (DO): 7.4±0.49 mg/L; total dissolved solids (TDS): 820±80 mg/L; total organic carbon (TOC): 15 mg/C/L",6 h,37 °C,,viability,EC61.4 ± 2.2,0.55 ± 0.06 µg/mL,"Incubation of consortium in AgNPs at 1 µg/mL concentrations resulted in the formation of flake like cell aggregates. After 6 h of interaction practically all the cells were assembled into aggregates, and single cells were very few in numbers. The AgNPs were observed to be adsorbed on the cell surface of the bacterial cell wall in the treated samples. The morphology of the cells in the bacterial consortium was changed from regular shape to irregular, distorted shape, formation of small vacuole-like structures could be noted giving a patchy appearance to cells.",No involvement of ion leaching from the AgNPs was observed at low concentration levels (≤1 ppm) proving that the observed toxicity was probably due to enhanced colloidal stability of AgNPs in the experimental medium.,,"Kumar, Deepak; Kumari, Jyoti; Pakrashi, Sunandan; Dalai, Swayamprava; Raichur, Ashok M.; Sastry, T. P.; Mandal, A. B.; Chandrasekaran, N.; Mukherjee, Amitava",Qualitative toxicity assessment of silver nanoparticles on the fresh water bacterial isolates and consortium at low level of exposure concentration,ECOTOXICOLOGY AND ENVIRONMENTAL SAFETY,108,,152,160,2014,,,,,,,,,,,,,,,,,,,,,,,,,,,,,,,,,,,,,,,,,,,,,,,,,,,,,,,,,,,,,,,,,,,,,,,,,,,,,,,,,,,,,,,,,,,,,,,,,,,,,,,,,,,,,,,,,,,,,,,,,,,,,,,,,,,,,,,,,,,,,,,,,,,,,,,,,,,,,,,,,,,,,,,,,,,,,,,,,,,,,,,,,,,,,,,,,,,,,,,,,,,,,,,,,
Ag,7440-22-4,"SigmaAldrich(St.Louis,MO,USA)",spherical,PVP,20-100 ,,5% trace metals,,,"filtered lake water from VIT lake, Vellore, India: conductance: 4.5±0.17 mS/cm; pH: 7.7±0.2; dissolved oxygen (DO): 7.4±0.49 mg/L; total dissolved solids (TDS): 820±80 mg/L; total organic carbon (TOC): 15 mg/C/L",DLS,443 ± 15 nm,<1 µg/L,-3.52 ± 1.2 mV,bacteria,Bacillus aquimaris,"filtered lake water from VIT lake, Vellore, India: conductance: 4.5±0.17 mS/cm; pH: 7.7±0.2; dissolved oxygen (DO): 7.4±0.49 mg/L; total dissolved solids (TDS): 820±80 mg/L; total organic carbon (TOC): 15 mg/C/L",6 h,37 °C,,viability,EC71.4 ± 1.4,0.75 ± 0.07 µg/mL,"Incubation of consortium in AgNPs at 1 µg/mL concentrations resulted in the formation of flake like cell aggregates. After 6 h of interaction practically all the cells were assembled into aggregates, and single cells were very few in numbers. The AgNPs were observed to be adsorbed on the cell surface of the bacterial cell wall in the treated samples. The morphology of the cells in the bacterial consortium was changed from regular shape to irregular, distorted shape, formation of small vacuole-like structures could be noted giving a patchy appearance to cells.",No involvement of ion leaching from the AgNPs was observed at low concentration levels (≤1 ppm) proving that the observed toxicity was probably due to enhanced colloidal stability of AgNPs in the experimental medium.,,"Kumar, Deepak; Kumari, Jyoti; Pakrashi, Sunandan; Dalai, Swayamprava; Raichur, Ashok M.; Sastry, T. P.; Mandal, A. B.; Chandrasekaran, N.; Mukherjee, Amitava",Qualitative toxicity assessment of silver nanoparticles on the fresh water bacterial isolates and consortium at low level of exposure concentration,ECOTOXICOLOGY AND ENVIRONMENTAL SAFETY,108,,152,160,2014,,,,,,,,,,,,,,,,,,,,,,,,,,,,,,,,,,,,,,,,,,,,,,,,,,,,,,,,,,,,,,,,,,,,,,,,,,,,,,,,,,,,,,,,,,,,,,,,,,,,,,,,,,,,,,,,,,,,,,,,,,,,,,,,,,,,,,,,,,,,,,,,,,,,,,,,,,,,,,,,,,,,,,,,,,,,,,,,,,,,,,,,,,,,,,,,,,,,,,,,,,,,,,,,,
Ag,7440-22-4,"SigmaAldrich(St.Louis,MO,USA)",spherical,PVP,20-100 ,,5% trace metals,,,"filtered lake water from VIT lake, Vellore, India: conductance: 4.5±0.17 mS/cm; pH: 7.7±0.2; dissolved oxygen (DO): 7.4±0.49 mg/L; total dissolved solids (TDS): 820±80 mg/L; total organic carbon (TOC): 15 mg/C/L",DLS,443 ± 15 nm,<1 µg/L,-3.52 ± 1.2 mV,bacteria,Bacillus aquimaris,"filtered lake water from VIT lake, Vellore, India: conductance: 4.5±0.17 mS/cm; pH: 7.7±0.2; dissolved oxygen (DO): 7.4±0.49 mg/L; total dissolved solids (TDS): 820±80 mg/L; total organic carbon (TOC): 15 mg/C/L",6 h,37 °C,,viability,EC73.6 ± 0.7,1.0 ± 0.07 µg/mL,"Incubation of consortium in AgNPs at 1 µg/mL concentrations resulted in the formation of flake like cell aggregates. After 6 h of interaction practically all the cells were assembled into aggregates, and single cells were very few in numbers. The AgNPs were observed to be adsorbed on the cell surface of the bacterial cell wall in the treated samples. The morphology of the cells in the bacterial consortium was changed from regular shape to irregular, distorted shape, formation of small vacuole-like structures could be noted giving a patchy appearance to cells.",No involvement of ion leaching from the AgNPs was observed at low concentration levels (≤1 ppm) proving that the observed toxicity was probably due to enhanced colloidal stability of AgNPs in the experimental medium.,,"Kumar, Deepak; Kumari, Jyoti; Pakrashi, Sunandan; Dalai, Swayamprava; Raichur, Ashok M.; Sastry, T. P.; Mandal, A. B.; Chandrasekaran, N.; Mukherjee, Amitava",Qualitative toxicity assessment of silver nanoparticles on the fresh water bacterial isolates and consortium at low level of exposure concentration,ECOTOXICOLOGY AND ENVIRONMENTAL SAFETY,108,,152,160,2014,,,,,,,,,,,,,,,,,,,,,,,,,,,,,,,,,,,,,,,,,,,,,,,,,,,,,,,,,,,,,,,,,,,,,,,,,,,,,,,,,,,,,,,,,,,,,,,,,,,,,,,,,,,,,,,,,,,,,,,,,,,,,,,,,,,,,,,,,,,,,,,,,,,,,,,,,,,,,,,,,,,,,,,,,,,,,,,,,,,,,,,,,,,,,,,,,,,,,,,,,,,,,,,,,
Ag,7440-22-4,"SigmaAldrich(St.Louis,MO,USA)",spherical,PVP,20-100 ,,5% trace metals,,,"filtered lake water from VIT lake, Vellore, India: conductance: 4.5±0.17 mS/cm; pH: 7.7±0.2; dissolved oxygen (DO): 7.4±0.49 mg/L; total dissolved solids (TDS): 820±80 mg/L; total organic carbon (TOC): 15 mg/C/L",DLS,229 ± 8 nm,<1 µg/L,-3.52 ± 1.2 mV,bacteria,consorcium  of Bacillus thuringiensis and Bacillus aquimaris,"filtered lake water from VIT lake, Vellore, India: conductance: 4.5±0.17 mS/cm; pH: 7.7±0.2; dissolved oxygen (DO): 7.4±0.49 mg/L; total dissolved solids (TDS): 820±80 mg/L; total organic carbon (TOC): 15 mg/C/L",2 h,37 °C,,viability,EC3.2 ± 2.0,0.26 ± 0.01 µg/mL,"Incubation of consortium in AgNPs at 1 µg/mL concentrations resulted in the formation of flake like cell aggregates. After 6 h of interaction practically all the cells were assembled into aggregates, and single cells were very few in numbers. The AgNPs were observed to be adsorbed on the cell surface of the bacterial cell wall in the treated samples. The morphology of the cells in the bacterial consortium was changed from regular shape to irregular, distorted shape, formation of small vacuole-like structures could be noted giving a patchy appearance to cells.",No involvement of ion leaching from the AgNPs was observed at low concentration levels (≤1 ppm) proving that the observed toxicity was probably due to enhanced colloidal stability of AgNPs in the experimental medium.,,"Kumar, Deepak; Kumari, Jyoti; Pakrashi, Sunandan; Dalai, Swayamprava; Raichur, Ashok M.; Sastry, T. P.; Mandal, A. B.; Chandrasekaran, N.; Mukherjee, Amitava",Qualitative toxicity assessment of silver nanoparticles on the fresh water bacterial isolates and consortium at low level of exposure concentration,ECOTOXICOLOGY AND ENVIRONMENTAL SAFETY,108,,152,160,2014,,,,,,,,,,,,,,,,,,,,,,,,,,,,,,,,,,,,,,,,,,,,,,,,,,,,,,,,,,,,,,,,,,,,,,,,,,,,,,,,,,,,,,,,,,,,,,,,,,,,,,,,,,,,,,,,,,,,,,,,,,,,,,,,,,,,,,,,,,,,,,,,,,,,,,,,,,,,,,,,,,,,,,,,,,,,,,,,,,,,,,,,,,,,,,,,,,,,,,,,,,,,,,,,,
Ag,7440-22-4,"SigmaAldrich(St.Louis,MO,USA)",spherical,PVP,20-100 ,,5% trace metals,,,"filtered lake water from VIT lake, Vellore, India: conductance: 4.5±0.17 mS/cm; pH: 7.7±0.2; dissolved oxygen (DO): 7.4±0.49 mg/L; total dissolved solids (TDS): 820±80 mg/L; total organic carbon (TOC): 15 mg/C/L",DLS,229 ± 8 nm,<1 µg/L,-3.52 ± 1.2 mV,bacteria,consorcium  of Bacillus thuringiensis and Bacillus aquimaris,"filtered lake water from VIT lake, Vellore, India: conductance: 4.5±0.17 mS/cm; pH: 7.7±0.2; dissolved oxygen (DO): 7.4±0.49 mg/L; total dissolved solids (TDS): 820±80 mg/L; total organic carbon (TOC): 15 mg/C/L",2 h,37 °C,,viability,EC9.3 ± 1.2,0.55 ± 0.06 µg/mL,"Incubation of consortium in AgNPs at 1 µg/mL concentrations resulted in the formation of flake like cell aggregates. After 6 h of interaction practically all the cells were assembled into aggregates, and single cells were very few in numbers. The AgNPs were observed to be adsorbed on the cell surface of the bacterial cell wall in the treated samples. The morphology of the cells in the bacterial consortium was changed from regular shape to irregular, distorted shape, formation of small vacuole-like structures could be noted giving a patchy appearance to cells.",No involvement of ion leaching from the AgNPs was observed at low concentration levels (≤1 ppm) proving that the observed toxicity was probably due to enhanced colloidal stability of AgNPs in the experimental medium.,,"Kumar, Deepak; Kumari, Jyoti; Pakrashi, Sunandan; Dalai, Swayamprava; Raichur, Ashok M.; Sastry, T. P.; Mandal, A. B.; Chandrasekaran, N.; Mukherjee, Amitava",Qualitative toxicity assessment of silver nanoparticles on the fresh water bacterial isolates and consortium at low level of exposure concentration,ECOTOXICOLOGY AND ENVIRONMENTAL SAFETY,108,,152,160,2014,,,,,,,,,,,,,,,,,,,,,,,,,,,,,,,,,,,,,,,,,,,,,,,,,,,,,,,,,,,,,,,,,,,,,,,,,,,,,,,,,,,,,,,,,,,,,,,,,,,,,,,,,,,,,,,,,,,,,,,,,,,,,,,,,,,,,,,,,,,,,,,,,,,,,,,,,,,,,,,,,,,,,,,,,,,,,,,,,,,,,,,,,,,,,,,,,,,,,,,,,,,,,,,,,
Ag,7440-22-4,"SigmaAldrich(St.Louis,MO,USA)",spherical,PVP,20-100 ,,5% trace metals,,,"filtered lake water from VIT lake, Vellore, India: conductance: 4.5±0.17 mS/cm; pH: 7.7±0.2; dissolved oxygen (DO): 7.4±0.49 mg/L; total dissolved solids (TDS): 820±80 mg/L; total organic carbon (TOC): 15 mg/C/L",DLS,229 ± 8 nm,<1 µg/L,-3.52 ± 1.2 mV,bacteria,consorcium  of Bacillus thuringiensis and Bacillus aquimaris,"filtered lake water from VIT lake, Vellore, India: conductance: 4.5±0.17 mS/cm; pH: 7.7±0.2; dissolved oxygen (DO): 7.4±0.49 mg/L; total dissolved solids (TDS): 820±80 mg/L; total organic carbon (TOC): 15 mg/C/L",2 h,37 °C,,viability,EC14 ± 1.6,0.75 ± 0.07 µg/mL,"Incubation of consortium in AgNPs at 1 µg/mL concentrations resulted in the formation of flake like cell aggregates. After 6 h of interaction practically all the cells were assembled into aggregates, and single cells were very few in numbers. The AgNPs were observed to be adsorbed on the cell surface of the bacterial cell wall in the treated samples. The morphology of the cells in the bacterial consortium was changed from regular shape to irregular, distorted shape, formation of small vacuole-like structures could be noted giving a patchy appearance to cells.",No involvement of ion leaching from the AgNPs was observed at low concentration levels (≤1 ppm) proving that the observed toxicity was probably due to enhanced colloidal stability of AgNPs in the experimental medium.,,"Kumar, Deepak; Kumari, Jyoti; Pakrashi, Sunandan; Dalai, Swayamprava; Raichur, Ashok M.; Sastry, T. P.; Mandal, A. B.; Chandrasekaran, N.; Mukherjee, Amitava",Qualitative toxicity assessment of silver nanoparticles on the fresh water bacterial isolates and consortium at low level of exposure concentration,ECOTOXICOLOGY AND ENVIRONMENTAL SAFETY,108,,152,160,2014,,,,,,,,,,,,,,,,,,,,,,,,,,,,,,,,,,,,,,,,,,,,,,,,,,,,,,,,,,,,,,,,,,,,,,,,,,,,,,,,,,,,,,,,,,,,,,,,,,,,,,,,,,,,,,,,,,,,,,,,,,,,,,,,,,,,,,,,,,,,,,,,,,,,,,,,,,,,,,,,,,,,,,,,,,,,,,,,,,,,,,,,,,,,,,,,,,,,,,,,,,,,,,,,,
Ag,7440-22-4,"SigmaAldrich(St.Louis,MO,USA)",spherical,PVP,20-100 ,,5% trace metals,,,"filtered lake water from VIT lake, Vellore, India: conductance: 4.5±0.17 mS/cm; pH: 7.7±0.2; dissolved oxygen (DO): 7.4±0.49 mg/L; total dissolved solids (TDS): 820±80 mg/L; total organic carbon (TOC): 15 mg/C/L",DLS,229 ± 8 nm,<1 µg/L,-3.52 ± 1.2 mV,bacteria,consorcium  of Bacillus thuringiensis and Bacillus aquimaris,"filtered lake water from VIT lake, Vellore, India: conductance: 4.5±0.17 mS/cm; pH: 7.7±0.2; dissolved oxygen (DO): 7.4±0.49 mg/L; total dissolved solids (TDS): 820±80 mg/L; total organic carbon (TOC): 15 mg/C/L",2 h,37 °C,,viability,EC27.7 ± 3.5,1.0 ± 0.07 µg/mL,"Incubation of consortium in AgNPs at 1 µg/mL concentrations resulted in the formation of flake like cell aggregates. After 6 h of interaction practically all the cells were assembled into aggregates, and single cells were very few in numbers. The AgNPs were observed to be adsorbed on the cell surface of the bacterial cell wall in the treated samples. The morphology of the cells in the bacterial consortium was changed from regular shape to irregular, distorted shape, formation of small vacuole-like structures could be noted giving a patchy appearance to cells.",No involvement of ion leaching from the AgNPs was observed at low concentration levels (≤1 ppm) proving that the observed toxicity was probably due to enhanced colloidal stability of AgNPs in the experimental medium.,,"Kumar, Deepak; Kumari, Jyoti; Pakrashi, Sunandan; Dalai, Swayamprava; Raichur, Ashok M.; Sastry, T. P.; Mandal, A. B.; Chandrasekaran, N.; Mukherjee, Amitava",Qualitative toxicity assessment of silver nanoparticles on the fresh water bacterial isolates and consortium at low level of exposure concentration,ECOTOXICOLOGY AND ENVIRONMENTAL SAFETY,108,,152,160,2014,,,,,,,,,,,,,,,,,,,,,,,,,,,,,,,,,,,,,,,,,,,,,,,,,,,,,,,,,,,,,,,,,,,,,,,,,,,,,,,,,,,,,,,,,,,,,,,,,,,,,,,,,,,,,,,,,,,,,,,,,,,,,,,,,,,,,,,,,,,,,,,,,,,,,,,,,,,,,,,,,,,,,,,,,,,,,,,,,,,,,,,,,,,,,,,,,,,,,,,,,,,,,,,,,
Ag,7440-22-4,"SigmaAldrich(St.Louis,MO,USA)",spherical,PVP,20-100 ,,5% trace metals,,,"filtered lake water from VIT lake, Vellore, India: conductance: 4.5±0.17 mS/cm; pH: 7.7±0.2; dissolved oxygen (DO): 7.4±0.49 mg/L; total dissolved solids (TDS): 820±80 mg/L; total organic carbon (TOC): 15 mg/C/L",DLS,269 ± 18 nm,<1 µg/L,-3.52 ± 1.2 mV,bacteria,consorcium  of Bacillus thuringiensis and Bacillus aquimaris,"filtered lake water from VIT lake, Vellore, India: conductance: 4.5±0.17 mS/cm; pH: 7.7±0.2; dissolved oxygen (DO): 7.4±0.49 mg/L; total dissolved solids (TDS): 820±80 mg/L; total organic carbon (TOC): 15 mg/C/L",4 h,37 °C,,viability,EC24.8 ± 3.6,0.26 ± 0.01 µg/mL,"Incubation of consortium in AgNPs at 1 µg/mL concentrations resulted in the formation of flake like cell aggregates. After 6 h of interaction practically all the cells were assembled into aggregates, and single cells were very few in numbers. The AgNPs were observed to be adsorbed on the cell surface of the bacterial cell wall in the treated samples. The morphology of the cells in the bacterial consortium was changed from regular shape to irregular, distorted shape, formation of small vacuole-like structures could be noted giving a patchy appearance to cells.",No involvement of ion leaching from the AgNPs was observed at low concentration levels (≤1 ppm) proving that the observed toxicity was probably due to enhanced colloidal stability of AgNPs in the experimental medium.,,"Kumar, Deepak; Kumari, Jyoti; Pakrashi, Sunandan; Dalai, Swayamprava; Raichur, Ashok M.; Sastry, T. P.; Mandal, A. B.; Chandrasekaran, N.; Mukherjee, Amitava",Qualitative toxicity assessment of silver nanoparticles on the fresh water bacterial isolates and consortium at low level of exposure concentration,ECOTOXICOLOGY AND ENVIRONMENTAL SAFETY,108,,152,160,2014,,,,,,,,,,,,,,,,,,,,,,,,,,,,,,,,,,,,,,,,,,,,,,,,,,,,,,,,,,,,,,,,,,,,,,,,,,,,,,,,,,,,,,,,,,,,,,,,,,,,,,,,,,,,,,,,,,,,,,,,,,,,,,,,,,,,,,,,,,,,,,,,,,,,,,,,,,,,,,,,,,,,,,,,,,,,,,,,,,,,,,,,,,,,,,,,,,,,,,,,,,,,,,,,,
Ag,7440-22-4,"SigmaAldrich(St.Louis,MO,USA)",spherical,PVP,20-100 ,,5% trace metals,,,"filtered lake water from VIT lake, Vellore, India: conductance: 4.5±0.17 mS/cm; pH: 7.7±0.2; dissolved oxygen (DO): 7.4±0.49 mg/L; total dissolved solids (TDS): 820±80 mg/L; total organic carbon (TOC): 15 mg/C/L",DLS,269 ± 18 nm,<1 µg/L,-3.52 ± 1.2 mV,bacteria,consorcium  of Bacillus thuringiensis and Bacillus aquimaris,"filtered lake water from VIT lake, Vellore, India: conductance: 4.5±0.17 mS/cm; pH: 7.7±0.2; dissolved oxygen (DO): 7.4±0.49 mg/L; total dissolved solids (TDS): 820±80 mg/L; total organic carbon (TOC): 15 mg/C/L",4 h,37 °C,,viability,EC30.6 ± 4.2,0.55 ± 0.06 µg/mL,"Incubation of consortium in AgNPs at 1 µg/mL concentrations resulted in the formation of flake like cell aggregates. After 6 h of interaction practically all the cells were assembled into aggregates, and single cells were very few in numbers. The AgNPs were observed to be adsorbed on the cell surface of the bacterial cell wall in the treated samples. The morphology of the cells in the bacterial consortium was changed from regular shape to irregular, distorted shape, formation of small vacuole-like structures could be noted giving a patchy appearance to cells.",No involvement of ion leaching from the AgNPs was observed at low concentration levels (≤1 ppm) proving that the observed toxicity was probably due to enhanced colloidal stability of AgNPs in the experimental medium.,,"Kumar, Deepak; Kumari, Jyoti; Pakrashi, Sunandan; Dalai, Swayamprava; Raichur, Ashok M.; Sastry, T. P.; Mandal, A. B.; Chandrasekaran, N.; Mukherjee, Amitava",Qualitative toxicity assessment of silver nanoparticles on the fresh water bacterial isolates and consortium at low level of exposure concentration,ECOTOXICOLOGY AND ENVIRONMENTAL SAFETY,108,,152,160,2014,,,,,,,,,,,,,,,,,,,,,,,,,,,,,,,,,,,,,,,,,,,,,,,,,,,,,,,,,,,,,,,,,,,,,,,,,,,,,,,,,,,,,,,,,,,,,,,,,,,,,,,,,,,,,,,,,,,,,,,,,,,,,,,,,,,,,,,,,,,,,,,,,,,,,,,,,,,,,,,,,,,,,,,,,,,,,,,,,,,,,,,,,,,,,,,,,,,,,,,,,,,,,,,,,
Ag,7440-22-4,"SigmaAldrich(St.Louis,MO,USA)",spherical,PVP,20-100 ,,5% trace metals,,,"filtered lake water from VIT lake, Vellore, India: conductance: 4.5±0.17 mS/cm; pH: 7.7±0.2; dissolved oxygen (DO): 7.4±0.49 mg/L; total dissolved solids (TDS): 820±80 mg/L; total organic carbon (TOC): 15 mg/C/L",DLS,269 ± 18 nm,<1 µg/L,-3.52 ± 1.2 mV,bacteria,consorcium  of Bacillus thuringiensis and Bacillus aquimaris,"filtered lake water from VIT lake, Vellore, India: conductance: 4.5±0.17 mS/cm; pH: 7.7±0.2; dissolved oxygen (DO): 7.4±0.49 mg/L; total dissolved solids (TDS): 820±80 mg/L; total organic carbon (TOC): 15 mg/C/L",4 h,37 °C,,viability,EC35 ± 4.0,0.75 ± 0.07 µg/mL,"Incubation of consortium in AgNPs at 1 µg/mL concentrations resulted in the formation of flake like cell aggregates. After 6 h of interaction practically all the cells were assembled into aggregates, and single cells were very few in numbers. The AgNPs were observed to be adsorbed on the cell surface of the bacterial cell wall in the treated samples. The morphology of the cells in the bacterial consortium was changed from regular shape to irregular, distorted shape, formation of small vacuole-like structures could be noted giving a patchy appearance to cells.",No involvement of ion leaching from the AgNPs was observed at low concentration levels (≤1 ppm) proving that the observed toxicity was probably due to enhanced colloidal stability of AgNPs in the experimental medium.,,"Kumar, Deepak; Kumari, Jyoti; Pakrashi, Sunandan; Dalai, Swayamprava; Raichur, Ashok M.; Sastry, T. P.; Mandal, A. B.; Chandrasekaran, N.; Mukherjee, Amitava",Qualitative toxicity assessment of silver nanoparticles on the fresh water bacterial isolates and consortium at low level of exposure concentration,ECOTOXICOLOGY AND ENVIRONMENTAL SAFETY,108,,152,160,2014,,,,,,,,,,,,,,,,,,,,,,,,,,,,,,,,,,,,,,,,,,,,,,,,,,,,,,,,,,,,,,,,,,,,,,,,,,,,,,,,,,,,,,,,,,,,,,,,,,,,,,,,,,,,,,,,,,,,,,,,,,,,,,,,,,,,,,,,,,,,,,,,,,,,,,,,,,,,,,,,,,,,,,,,,,,,,,,,,,,,,,,,,,,,,,,,,,,,,,,,,,,,,,,,,
Ag,7440-22-4,"SigmaAldrich(St.Louis,MO,USA)",spherical,PVP,20-100 ,,5% trace metals,,,"filtered lake water from VIT lake, Vellore, India: conductance: 4.5±0.17 mS/cm; pH: 7.7±0.2; dissolved oxygen (DO): 7.4±0.49 mg/L; total dissolved solids (TDS): 820±80 mg/L; total organic carbon (TOC): 15 mg/C/L",DLS,269 ± 18 nm,<1 µg/L,-3.52 ± 1.2 mV,bacteria,consorcium  of Bacillus thuringiensis and Bacillus aquimaris,"filtered lake water from VIT lake, Vellore, India: conductance: 4.5±0.17 mS/cm; pH: 7.7±0.2; dissolved oxygen (DO): 7.4±0.49 mg/L; total dissolved solids (TDS): 820±80 mg/L; total organic carbon (TOC): 15 mg/C/L",4 h,37 °C,,viability,EC40.9 ± 0.5,1.0 ± 0.07 µg/mL,"Incubation of consortium in AgNPs at 1 µg/mL concentrations resulted in the formation of flake like cell aggregates. After 6 h of interaction practically all the cells were assembled into aggregates, and single cells were very few in numbers. The AgNPs were observed to be adsorbed on the cell surface of the bacterial cell wall in the treated samples. The morphology of the cells in the bacterial consortium was changed from regular shape to irregular, distorted shape, formation of small vacuole-like structures could be noted giving a patchy appearance to cells.",No involvement of ion leaching from the AgNPs was observed at low concentration levels (≤1 ppm) proving that the observed toxicity was probably due to enhanced colloidal stability of AgNPs in the experimental medium.,,"Kumar, Deepak; Kumari, Jyoti; Pakrashi, Sunandan; Dalai, Swayamprava; Raichur, Ashok M.; Sastry, T. P.; Mandal, A. B.; Chandrasekaran, N.; Mukherjee, Amitava",Qualitative toxicity assessment of silver nanoparticles on the fresh water bacterial isolates and consortium at low level of exposure concentration,ECOTOXICOLOGY AND ENVIRONMENTAL SAFETY,108,,152,160,2014,,,,,,,,,,,,,,,,,,,,,,,,,,,,,,,,,,,,,,,,,,,,,,,,,,,,,,,,,,,,,,,,,,,,,,,,,,,,,,,,,,,,,,,,,,,,,,,,,,,,,,,,,,,,,,,,,,,,,,,,,,,,,,,,,,,,,,,,,,,,,,,,,,,,,,,,,,,,,,,,,,,,,,,,,,,,,,,,,,,,,,,,,,,,,,,,,,,,,,,,,,,,,,,,,
Ag,7440-22-4,"SigmaAldrich(St.Louis,MO,USA)",spherical,PVP,20-100 ,,5% trace metals,,,"filtered lake water from VIT lake, Vellore, India: conductance: 4.5±0.17 mS/cm; pH: 7.7±0.2; dissolved oxygen (DO): 7.4±0.49 mg/L; total dissolved solids (TDS): 820±80 mg/L; total organic carbon (TOC): 15 mg/C/L",DLS,443 ± 15 nm,<1 µg/L,-3.52 ± 1.2 mV,bacteria,consorcium  of Bacillus thuringiensis and Bacillus aquimaris,"filtered lake water from VIT lake, Vellore, India: conductance: 4.5±0.17 mS/cm; pH: 7.7±0.2; dissolved oxygen (DO): 7.4±0.49 mg/L; total dissolved solids (TDS): 820±80 mg/L; total organic carbon (TOC): 15 mg/C/L",6 h,37 °C,,viability,EC47.3 ± 3.1,0.26 ± 0.01 µg/mL,"Incubation of consortium in AgNPs at 1 µg/mL concentrations resulted in the formation of flake like cell aggregates. After 6 h of interaction practically all the cells were assembled into aggregates, and single cells were very few in numbers. The AgNPs were observed to be adsorbed on the cell surface of the bacterial cell wall in the treated samples. The morphology of the cells in the bacterial consortium was changed from regular shape to irregular, distorted shape, formation of small vacuole-like structures could be noted giving a patchy appearance to cells.",No involvement of ion leaching from the AgNPs was observed at low concentration levels (≤1 ppm) proving that the observed toxicity was probably due to enhanced colloidal stability of AgNPs in the experimental medium.,,"Kumar, Deepak; Kumari, Jyoti; Pakrashi, Sunandan; Dalai, Swayamprava; Raichur, Ashok M.; Sastry, T. P.; Mandal, A. B.; Chandrasekaran, N.; Mukherjee, Amitava",Qualitative toxicity assessment of silver nanoparticles on the fresh water bacterial isolates and consortium at low level of exposure concentration,ECOTOXICOLOGY AND ENVIRONMENTAL SAFETY,108,,152,160,2014,,,,,,,,,,,,,,,,,,,,,,,,,,,,,,,,,,,,,,,,,,,,,,,,,,,,,,,,,,,,,,,,,,,,,,,,,,,,,,,,,,,,,,,,,,,,,,,,,,,,,,,,,,,,,,,,,,,,,,,,,,,,,,,,,,,,,,,,,,,,,,,,,,,,,,,,,,,,,,,,,,,,,,,,,,,,,,,,,,,,,,,,,,,,,,,,,,,,,,,,,,,,,,,,,
Ag,7440-22-4,"SigmaAldrich(St.Louis,MO,USA)",spherical,PVP,20-100 ,,5% trace metals,,,"filtered lake water from VIT lake, Vellore, India: conductance: 4.5±0.17 mS/cm; pH: 7.7±0.2; dissolved oxygen (DO): 7.4±0.49 mg/L; total dissolved solids (TDS): 820±80 mg/L; total organic carbon (TOC): 15 mg/C/L",DLS,443 ± 15 nm,<1 µg/L,-3.52 ± 1.2 mV,bacteria,consorcium  of Bacillus thuringiensis and Bacillus aquimaris,"filtered lake water from VIT lake, Vellore, India: conductance: 4.5±0.17 mS/cm; pH: 7.7±0.2; dissolved oxygen (DO): 7.4±0.49 mg/L; total dissolved solids (TDS): 820±80 mg/L; total organic carbon (TOC): 15 mg/C/L",6 h,37 °C,,viability,EC52.1 ± 3.7,0.55 ± 0.06 µg/mL,"Incubation of consortium in AgNPs at 1 µg/mL concentrations resulted in the formation of flake like cell aggregates. After 6 h of interaction practically all the cells were assembled into aggregates, and single cells were very few in numbers. The AgNPs were observed to be adsorbed on the cell surface of the bacterial cell wall in the treated samples. The morphology of the cells in the bacterial consortium was changed from regular shape to irregular, distorted shape, formation of small vacuole-like structures could be noted giving a patchy appearance to cells.",No involvement of ion leaching from the AgNPs was observed at low concentration levels (≤1 ppm) proving that the observed toxicity was probably due to enhanced colloidal stability of AgNPs in the experimental medium.,,"Kumar, Deepak; Kumari, Jyoti; Pakrashi, Sunandan; Dalai, Swayamprava; Raichur, Ashok M.; Sastry, T. P.; Mandal, A. B.; Chandrasekaran, N.; Mukherjee, Amitava",Qualitative toxicity assessment of silver nanoparticles on the fresh water bacterial isolates and consortium at low level of exposure concentration,ECOTOXICOLOGY AND ENVIRONMENTAL SAFETY,108,,152,160,2014,,,,,,,,,,,,,,,,,,,,,,,,,,,,,,,,,,,,,,,,,,,,,,,,,,,,,,,,,,,,,,,,,,,,,,,,,,,,,,,,,,,,,,,,,,,,,,,,,,,,,,,,,,,,,,,,,,,,,,,,,,,,,,,,,,,,,,,,,,,,,,,,,,,,,,,,,,,,,,,,,,,,,,,,,,,,,,,,,,,,,,,,,,,,,,,,,,,,,,,,,,,,,,,,,
Ag,7440-22-4,"SigmaAldrich(St.Louis,MO,USA)",spherical,PVP,20-100 ,,5% trace metals,,,"filtered lake water from VIT lake, Vellore, India: conductance: 4.5±0.17 mS/cm; pH: 7.7±0.2; dissolved oxygen (DO): 7.4±0.49 mg/L; total dissolved solids (TDS): 820±80 mg/L; total organic carbon (TOC): 15 mg/C/L",DLS,443 ± 15 nm,<1 µg/L,-3.52 ± 1.2 mV,bacteria,consorcium  of Bacillus thuringiensis and Bacillus aquimaris,"filtered lake water from VIT lake, Vellore, India: conductance: 4.5±0.17 mS/cm; pH: 7.7±0.2; dissolved oxygen (DO): 7.4±0.49 mg/L; total dissolved solids (TDS): 820±80 mg/L; total organic carbon (TOC): 15 mg/C/L",6 h,37 °C,,viability,EC61.5 ± 3.8,0.75 ± 0.07 µg/mL,"Incubation of consortium in AgNPs at 1 µg/mL concentrations resulted in the formation of flake like cell aggregates. After 6 h of interaction practically all the cells were assembled into aggregates, and single cells were very few in numbers. The AgNPs were observed to be adsorbed on the cell surface of the bacterial cell wall in the treated samples. The morphology of the cells in the bacterial consortium was changed from regular shape to irregular, distorted shape, formation of small vacuole-like structures could be noted giving a patchy appearance to cells.",No involvement of ion leaching from the AgNPs was observed at low concentration levels (≤1 ppm) proving that the observed toxicity was probably due to enhanced colloidal stability of AgNPs in the experimental medium.,,"Kumar, Deepak; Kumari, Jyoti; Pakrashi, Sunandan; Dalai, Swayamprava; Raichur, Ashok M.; Sastry, T. P.; Mandal, A. B.; Chandrasekaran, N.; Mukherjee, Amitava",Qualitative toxicity assessment of silver nanoparticles on the fresh water bacterial isolates and consortium at low level of exposure concentration,ECOTOXICOLOGY AND ENVIRONMENTAL SAFETY,108,,152,160,2014,,,,,,,,,,,,,,,,,,,,,,,,,,,,,,,,,,,,,,,,,,,,,,,,,,,,,,,,,,,,,,,,,,,,,,,,,,,,,,,,,,,,,,,,,,,,,,,,,,,,,,,,,,,,,,,,,,,,,,,,,,,,,,,,,,,,,,,,,,,,,,,,,,,,,,,,,,,,,,,,,,,,,,,,,,,,,,,,,,,,,,,,,,,,,,,,,,,,,,,,,,,,,,,,,
Ag,7440-22-4,"SigmaAldrich(St.Louis,MO,USA)",spherical,PVP,20-100 ,,5% trace metals,,,"filtered lake water from VIT lake, Vellore, India: conductance: 4.5±0.17 mS/cm; pH: 7.7±0.2; dissolved oxygen (DO): 7.4±0.49 mg/L; total dissolved solids (TDS): 820±80 mg/L; total organic carbon (TOC): 15 mg/C/L",DLS,443 ± 15 nm,<1 µg/L,-3.52 ± 1.2 mV,bacteria,consorcium  of Bacillus thuringiensis and Bacillus aquimaris,"filtered lake water from VIT lake, Vellore, India: conductance: 4.5±0.17 mS/cm; pH: 7.7±0.2; dissolved oxygen (DO): 7.4±0.49 mg/L; total dissolved solids (TDS): 820±80 mg/L; total organic carbon (TOC): 15 mg/C/L",6 h,37 °C,,viability,EC65.9 ± 1.2,1.0 ± 0.07 µg/mL,"Incubation of consortium in AgNPs at 1 µg/mL concentrations resulted in the formation of flake like cell aggregates. After 6 h of interaction practically all the cells were assembled into aggregates, and single cells were very few in numbers. The AgNPs were observed to be adsorbed on the cell surface of the bacterial cell wall in the treated samples. The morphology of the cells in the bacterial consortium was changed from regular shape to irregular, distorted shape, formation of small vacuole-like structures could be noted giving a patchy appearance to cells.",No involvement of ion leaching from the AgNPs was observed at low concentration levels (≤1 ppm) proving that the observed toxicity was probably due to enhanced colloidal stability of AgNPs in the experimental medium.,,"Kumar, Deepak; Kumari, Jyoti; Pakrashi, Sunandan; Dalai, Swayamprava; Raichur, Ashok M.; Sastry, T. P.; Mandal, A. B.; Chandrasekaran, N.; Mukherjee, Amitava",Qualitative toxicity assessment of silver nanoparticles on the fresh water bacterial isolates and consortium at low level of exposure concentration,ECOTOXICOLOGY AND ENVIRONMENTAL SAFETY,108,,152,160,2014,,,,,,,,,,,,,,,,,,,,,,,,,,,,,,,,,,,,,,,,,,,,,,,,,,,,,,,,,,,,,,,,,,,,,,,,,,,,,,,,,,,,,,,,,,,,,,,,,,,,,,,,,,,,,,,,,,,,,,,,,,,,,,,,,,,,,,,,,,,,,,,,,,,,,,,,,,,,,,,,,,,,,,,,,,,,,,,,,,,,,,,,,,,,,,,,,,,,,,,,,,,,,,,,,
Ag,7440-22-4,"European Commission's Joint Research Centre (Ispra, Italy), dispersed with 4% each of Polyoxyethylene Glycerol Trioleate and Polyoxyethylene (20) Sorbitan mono-Laurat (Tween 20)",,"uncoated, Polyoxyethylene Glycerol Trioleate, Polyoxyethylene (20) Sorbitan
mono-Laurat (Tween 20)",15,,,,,"Luria Bertani laboratory rich medium (10.0 g/L of tryptone, 5.0 g/L of yeast extract, 5.0 g/L of NaCl, pH 7)",DLS,140 ± 7 nm,,,bacteria,Pseudomonas putida BS566::luxCDABE,"Luria Bertani laboratory rich medium (10.0 g/L of tryptone, 5.0 g/L of yeast extract, 5.0 g/L of NaCl, pH 7)",0 min,28 °C,dark,luminiescence inhibition,IC50,62.8 ± 16.2 mg/L,,,,"Mallevre, Florian; Fernandes, Teresa F.; Aspray, Thomas J.","Silver, zinc oxide and titanium dioxide nanoparticle ecotoxicity to bioluminescent Pseudomonas putida in laboratory medium and artificial wastewater",ENVIRONMENTAL POLLUTION,195,,218,225,2014,,,,,,,,,,,,,,,,,,,,,,,,,,,,,,,,,,,,,,,,,,,,,,,,,,,,,,,,,,,,,,,,,,,,,,,,,,,,,,,,,,,,,,,,,,,,,,,,,,,,,,,,,,,,,,,,,,,,,,,,,,,,,,,,,,,,,,,,,,,,,,,,,,,,,,,,,,,,,,,,,,,,,,,,,,,,,,,,,,,,,,,,,,,,,,,,,,,,,,,,,,,,,,,,,
Ag,7440-22-4,"European Commission's Joint Research Centre (Ispra, Italy), dispersed with 4% each of Polyoxyethylene Glycerol Trioleate and Polyoxyethylene (20) Sorbitan mono-Laurat (Tween 20)",,"uncoated, Polyoxyethylene Glycerol Trioleate, Polyoxyethylene (20) Sorbitan
mono-Laurat (Tween 20)",15,,,,,"artificial wastewater (AB mineral medium 2 g/L (NH4)2SO4, 6 g/L Na2HPO4, 3 g/L KH2PO4, 3 g/L NaCl, 0.1 mM CaCl2, 1 mM MgCl2, 3 µM FeCl3, pH 7; supplemented with 0.5% (w/v) of glucose as carbon source)",DLS,40 ± 1 nm,,,bacteria,Pseudomonas putida BS566::luxCDABE,"artificial wastewater (AB mineral medium 2 g/L (NH4)2SO4, 6 g/L Na2HPO4, 3 g/L KH2PO4, 3 g/L NaCl, 0.1 mM CaCl2, 1 mM MgCl2, 3 µM FeCl3, pH 7; supplemented with 0.5% (w/v) of glucose as carbon source)",0 min,28 °C,dark,luminiescence inhibition,NOEC,32.0 ± 4.9 mg/L,,,,"Mallevre, Florian; Fernandes, Teresa F.; Aspray, Thomas J.","Silver, zinc oxide and titanium dioxide nanoparticle ecotoxicity to bioluminescent Pseudomonas putida in laboratory medium and artificial wastewater",ENVIRONMENTAL POLLUTION,195,,218,225,2014,,,,,,,,,,,,,,,,,,,,,,,,,,,,,,,,,,,,,,,,,,,,,,,,,,,,,,,,,,,,,,,,,,,,,,,,,,,,,,,,,,,,,,,,,,,,,,,,,,,,,,,,,,,,,,,,,,,,,,,,,,,,,,,,,,,,,,,,,,,,,,,,,,,,,,,,,,,,,,,,,,,,,,,,,,,,,,,,,,,,,,,,,,,,,,,,,,,,,,,,,,,,,,,,,
Ag,7440-22-4,"European Commission's Joint Research Centre (Ispra, Italy), dispersed with 4% each of Polyoxyethylene Glycerol Trioleate and Polyoxyethylene (20) Sorbitan mono-Laurat (Tween 20)",,"uncoated, Polyoxyethylene Glycerol Trioleate, Polyoxyethylene (20) Sorbitan
mono-Laurat (Tween 20)",15,,,,,"Luria Bertani laboratory rich medium (10.0 g/L of tryptone, 5.0 g/L of yeast extract, 5.0 g/L of NaCl, pH 7)",DLS,140 ± 7 nm,,,bacteria,Pseudomonas putida BS566::luxCDABE,"Luria Bertani laboratory rich medium (10.0 g/L of tryptone, 5.0 g/L of yeast extract, 5.0 g/L of NaCl, pH 7)",15 min ,28 °C,dark,luminiescence inhibition,IC50,9.3 ± 1.3 mg/L,,,,"Mallevre, Florian; Fernandes, Teresa F.; Aspray, Thomas J.","Silver, zinc oxide and titanium dioxide nanoparticle ecotoxicity to bioluminescent Pseudomonas putida in laboratory medium and artificial wastewater",ENVIRONMENTAL POLLUTION,195,,218,225,2014,,,,,,,,,,,,,,,,,,,,,,,,,,,,,,,,,,,,,,,,,,,,,,,,,,,,,,,,,,,,,,,,,,,,,,,,,,,,,,,,,,,,,,,,,,,,,,,,,,,,,,,,,,,,,,,,,,,,,,,,,,,,,,,,,,,,,,,,,,,,,,,,,,,,,,,,,,,,,,,,,,,,,,,,,,,,,,,,,,,,,,,,,,,,,,,,,,,,,,,,,,,,,,,,,
Ag,7440-22-4,"European Commission's Joint Research Centre (Ispra, Italy), dispersed with 4% each of Polyoxyethylene Glycerol Trioleate and Polyoxyethylene (20) Sorbitan mono-Laurat (Tween 20)",,"uncoated, Polyoxyethylene Glycerol Trioleate, Polyoxyethylene (20) Sorbitan
mono-Laurat (Tween 20)",15,,,,,"artificial wastewater (AB mineral medium 2 g/L (NH4)2SO4, 6 g/L Na2HPO4, 3 g/L KH2PO4, 3 g/L NaCl, 0.1 mM CaCl2, 1 mM MgCl2, 3 µM FeCl3, pH 7; supplemented with 0.5% (w/v) of glucose as carbon source)",DLS,40 ± 1 nm,,,bacteria,Pseudomonas putida BS566::luxCDABE,"artificial wastewater (AB mineral medium 2 g/L (NH4)2SO4, 6 g/L Na2HPO4, 3 g/L KH2PO4, 3 g/L NaCl, 0.1 mM CaCl2, 1 mM MgCl2, 3 µM FeCl3, pH 7; supplemented with 0.5% (w/v) of glucose as carbon source)",15 min ,28 °C,dark,luminiescence inhibition,NOEC,13.8 ± 1.5 mg/L,,,,"Mallevre, Florian; Fernandes, Teresa F.; Aspray, Thomas J.","Silver, zinc oxide and titanium dioxide nanoparticle ecotoxicity to bioluminescent Pseudomonas putida in laboratory medium and artificial wastewater",ENVIRONMENTAL POLLUTION,195,,218,225,2014,,,,,,,,,,,,,,,,,,,,,,,,,,,,,,,,,,,,,,,,,,,,,,,,,,,,,,,,,,,,,,,,,,,,,,,,,,,,,,,,,,,,,,,,,,,,,,,,,,,,,,,,,,,,,,,,,,,,,,,,,,,,,,,,,,,,,,,,,,,,,,,,,,,,,,,,,,,,,,,,,,,,,,,,,,,,,,,,,,,,,,,,,,,,,,,,,,,,,,,,,,,,,,,,,
Ag,7440-22-4,"European Commission's Joint Research Centre (Ispra, Italy), dispersed with 4% each of Polyoxyethylene Glycerol Trioleate and Polyoxyethylene (20) Sorbitan mono-Laurat (Tween 20)",,"uncoated, Polyoxyethylene Glycerol Trioleate, Polyoxyethylene (20) Sorbitan
mono-Laurat (Tween 20)",15,,,,,"Luria Bertani laboratory rich medium (10.0 g/L of tryptone, 5.0 g/L of yeast extract, 5.0 g/L of NaCl, pH 7)",DLS,140 ± 7 nm,,,bacteria,Pseudomonas putida BS566::luxCDABE,"Luria Bertani laboratory rich medium (10.0 g/L of tryptone, 5.0 g/L of yeast extract, 5.0 g/L of NaCl, pH 7)",30 min,28 °C,dark,luminiescence inhibition,IC50,4.8 ± 0.3 mg/L,,,,"Mallevre, Florian; Fernandes, Teresa F.; Aspray, Thomas J.","Silver, zinc oxide and titanium dioxide nanoparticle ecotoxicity to bioluminescent Pseudomonas putida in laboratory medium and artificial wastewater",ENVIRONMENTAL POLLUTION,195,,218,225,2014,,,,,,,,,,,,,,,,,,,,,,,,,,,,,,,,,,,,,,,,,,,,,,,,,,,,,,,,,,,,,,,,,,,,,,,,,,,,,,,,,,,,,,,,,,,,,,,,,,,,,,,,,,,,,,,,,,,,,,,,,,,,,,,,,,,,,,,,,,,,,,,,,,,,,,,,,,,,,,,,,,,,,,,,,,,,,,,,,,,,,,,,,,,,,,,,,,,,,,,,,,,,,,,,,
Ag,7440-22-4,"European Commission's Joint Research Centre (Ispra, Italy), dispersed with 4% each of Polyoxyethylene Glycerol Trioleate and Polyoxyethylene (20) Sorbitan mono-Laurat (Tween 20)",,"uncoated, Polyoxyethylene Glycerol Trioleate, Polyoxyethylene (20) Sorbitan
mono-Laurat (Tween 20)",15,,,,,"artificial wastewater (AB mineral medium 2 g/L (NH4)2SO4, 6 g/L Na2HPO4, 3 g/L KH2PO4, 3 g/L NaCl, 0.1 mM CaCl2, 1 mM MgCl2, 3 µM FeCl3, pH 7; supplemented with 0.5% (w/v) of glucose as carbon source)",DLS,40 ± 1 nm,,,bacteria,Pseudomonas putida BS566::luxCDABE,"artificial wastewater (AB mineral medium 2 g/L (NH4)2SO4, 6 g/L Na2HPO4, 3 g/L KH2PO4, 3 g/L NaCl, 0.1 mM CaCl2, 1 mM MgCl2, 3 µM FeCl3, pH 7; supplemented with 0.5% (w/v) of glucose as carbon source)",30 min,28 °C,dark,luminiescence inhibition,NOEC,6.4 ± 0.4 mg/L,,,,"Mallevre, Florian; Fernandes, Teresa F.; Aspray, Thomas J.","Silver, zinc oxide and titanium dioxide nanoparticle ecotoxicity to bioluminescent Pseudomonas putida in laboratory medium and artificial wastewater",ENVIRONMENTAL POLLUTION,195,,218,225,2014,,,,,,,,,,,,,,,,,,,,,,,,,,,,,,,,,,,,,,,,,,,,,,,,,,,,,,,,,,,,,,,,,,,,,,,,,,,,,,,,,,,,,,,,,,,,,,,,,,,,,,,,,,,,,,,,,,,,,,,,,,,,,,,,,,,,,,,,,,,,,,,,,,,,,,,,,,,,,,,,,,,,,,,,,,,,,,,,,,,,,,,,,,,,,,,,,,,,,,,,,,,,,,,,,
Ag,7440-22-4,"European Commission's Joint Research Centre (Ispra, Italy), dispersed with 4% each of Polyoxyethylene Glycerol Trioleate and Polyoxyethylene (20) Sorbitan mono-Laurat (Tween 20)",,"uncoated, Polyoxyethylene Glycerol Trioleate, Polyoxyethylene (20) Sorbitan
mono-Laurat (Tween 20)",15,,,,,"Luria Bertani laboratory rich medium (10.0 g/L of tryptone, 5.0 g/L of yeast extract, 5.0 g/L of NaCl, pH 7)",DLS,140 ± 7 nm,,,bacteria,Pseudomonas putida BS566::luxCDABE,"Luria Bertani laboratory rich medium (10.0 g/L of tryptone, 5.0 g/L of yeast extract, 5.0 g/L of NaCl, pH 7)",60 min,28 °C,dark,luminiescence inhibition,IC50,3.8 ± 0.1 mg/L,,,,"Mallevre, Florian; Fernandes, Teresa F.; Aspray, Thomas J.","Silver, zinc oxide and titanium dioxide nanoparticle ecotoxicity to bioluminescent Pseudomonas putida in laboratory medium and artificial wastewater",ENVIRONMENTAL POLLUTION,195,,218,225,2014,,,,,,,,,,,,,,,,,,,,,,,,,,,,,,,,,,,,,,,,,,,,,,,,,,,,,,,,,,,,,,,,,,,,,,,,,,,,,,,,,,,,,,,,,,,,,,,,,,,,,,,,,,,,,,,,,,,,,,,,,,,,,,,,,,,,,,,,,,,,,,,,,,,,,,,,,,,,,,,,,,,,,,,,,,,,,,,,,,,,,,,,,,,,,,,,,,,,,,,,,,,,,,,,,
Ag,7440-22-4,"European Commission's Joint Research Centre (Ispra, Italy), dispersed with 4% each of Polyoxyethylene Glycerol Trioleate and Polyoxyethylene (20) Sorbitan mono-Laurat (Tween 20)",,"uncoated, Polyoxyethylene Glycerol Trioleate, Polyoxyethylene (20) Sorbitan
