Repository: NSF-ALL-SPICE-Alliance/Nano

# AFRL, 2022-23 School Year

## Background of the Partnership 

The Airforce Research Laboratory (AFRL) extended a research partnership to ROTC, active duty, reserve military, or US armed forces, veteran students, at Chaminade University of Honolulu and The University of Hawaii at Manoa in Big Data and Analytics. This research partnership allowed students to explore the domain of Data Science and Analytics while exploring nanomaterials with little to no background. This project was built into two phases. Phase I, consisted of training each student in Data Science programming skills, mathmatical and computational skills.

File: AFRL_Fall_2023/data/Beilstein_J_Nanotechnol-06-1788-s002/NanoE-Tox-database.csv (part 33 of 44)
Name,CAS no,"Origin (company, synthesis method)",Shape,Initial coating/functionalization,"Diameter, nm","Length, nm",Possible impurities,"Surface area, BET (m2/g)",Other observations,Media,"Method to
mono-Laurat (Tween 20)",15,,,,,"artificial wastewater (AB mineral medium 2 g/L (NH4)2SO4, 6 g/L Na2HPO4, 3 g/L KH2PO4, 3 g/L NaCl, 0.1 mM CaCl2, 1 mM MgCl2, 3 µM FeCl3, pH 7; supplemented with 0.5% (w/v) of glucose as carbon source)",DLS,40 ± 1 nm,,,bacteria,Pseudomonas putida BS566::luxCDABE,"artificial wastewater (AB mineral medium 2 g/L (NH4)2SO4, 6 g/L Na2HPO4, 3 g/L KH2PO4, 3 g/L NaCl, 0.1 mM CaCl2, 1 mM MgCl2, 3 µM FeCl3, pH 7; supplemented with 0.5% (w/v) of glucose as carbon source)",60 min,28 °C,dark,luminiescence inhibition,NOEC,5.0 ± 0.7 mg/L,,,,"Mallevre, Florian; Fernandes, Teresa F.; Aspray, Thomas J.","Silver, zinc oxide and titanium dioxide nanoparticle ecotoxicity to bioluminescent Pseudomonas putida in laboratory medium and artificial wastewater",ENVIRONMENTAL POLLUTION,195,,218,225,2014,,,,,,,,,,,,,,,,,,,,,,,,,,,,,,,,,,,,,,,,,,,,,,,,,,,,,,,,,,,,,,,,,,,,,,,,,,,,,,,,,,,,,,,,,,,,,,,,,,,,,,,,,,,,,,,,,,,,,,,,,,,,,,,,,,,,,,,,,,,,,,,,,,,,,,,,,,,,,,,,,,,,,,,,,,,,,,,,,,,,,,,,,,,,,,,,,,,,,,,,,,,,,,,,,
Ag,7440-22-4,"European Commission's Joint Research Centre (Ispra, Italy), dispersed with 4% each of Polyoxyethylene Glycerol Trioleate and Polyoxyethylene (20) Sorbitan mono-Laurat (Tween 20)",,"uncoated, Polyoxyethylene Glycerol Trioleate, Polyoxyethylene (20) Sorbitan
mono-Laurat (Tween 20)",15,,,,,"Luria Bertani laboratory rich medium (10.0 g/L of tryptone, 5.0 g/L of yeast extract, 5.0 g/L of NaCl, pH 7)",DLS,140 ± 7 nm,,,bacteria,Pseudomonas putida BS566::luxCDABE,"Luria Bertani laboratory rich medium (10.0 g/L of tryptone, 5.0 g/L of yeast extract, 5.0 g/L of NaCl, pH 7)",90 min,28 °C,dark,luminiescence inhibition,IC50,4.0 ± 0.1 mg/L,,,,"Mallevre, Florian; Fernandes, Teresa F.; Aspray, Thomas J.","Silver, zinc oxide and titanium dioxide nanoparticle ecotoxicity to bioluminescent Pseudomonas putida in laboratory medium and artificial wastewater",ENVIRONMENTAL POLLUTION,195,,218,225,2014,,,,,,,,,,,,,,,,,,,,,,,,,,,,,,,,,,,,,,,,,,,,,,,,,,,,,,,,,,,,,,,,,,,,,,,,,,,,,,,,,,,,,,,,,,,,,,,,,,,,,,,,,,,,,,,,,,,,,,,,,,,,,,,,,,,,,,,,,,,,,,,,,,,,,,,,,,,,,,,,,,,,,,,,,,,,,,,,,,,,,,,,,,,,,,,,,,,,,,,,,,,,,,,,,
Ag,7440-22-4,"European Commission's Joint Research Centre (Ispra, Italy), dispersed with 4% each of Polyoxyethylene Glycerol Trioleate and Polyoxyethylene (20) Sorbitan mono-Laurat (Tween 20)",,"uncoated, Polyoxyethylene Glycerol Trioleate, Polyoxyethylene (20) Sorbitan
mono-Laurat (Tween 20)",15,,,,,"artificial wastewater (AB mineral medium 2 g/L (NH4)2SO4, 6 g/L Na2HPO4, 3 g/L KH2PO4, 3 g/L NaCl, 0.1 mM CaCl2, 1 mM MgCl2, 3 µM FeCl3, pH 7; supplemented with 0.5% (w/v) of glucose as carbon source)",DLS,40 ± 1 nm,,,bacteria,Pseudomonas putida BS566::luxCDABE,"artificial wastewater (AB mineral medium 2 g/L (NH4)2SO4, 6 g/L Na2HPO4, 3 g/L KH2PO4, 3 g/L NaCl, 0.1 mM CaCl2, 1 mM MgCl2, 3 µM FeCl3, pH 7; supplemented with 0.5% (w/v) of glucose as carbon source)",90 min,28 °C,dark,luminiescence inhibition,NOEC,4.4 ± 0.9 mg/L,,,,"Mallevre, Florian; Fernandes, Teresa F.; Aspray, Thomas J.","Silver, zinc oxide and titanium dioxide nanoparticle ecotoxicity to bioluminescent Pseudomonas putida in laboratory medium and artificial wastewater",ENVIRONMENTAL POLLUTION,195,,218,225,2014,,,,,,,,,,,,,,,,,,,,,,,,,,,,,,,,,,,,,,,,,,,,,,,,,,,,,,,,,,,,,,,,,,,,,,,,,,,,,,,,,,,,,,,,,,,,,,,,,,,,,,,,,,,,,,,,,,,,,,,,,,,,,,,,,,,,,,,,,,,,,,,,,,,,,,,,,,,,,,,,,,,,,,,,,,,,,,,,,,,,,,,,,,,,,,,,,,,,,,,,,,,,,,,,,
Ag,7440-22-4,"European Commission's Joint Research Centre (Ispra, Italy), dispersed with 4% each of Polyoxyethylene Glycerol Trioleate and Polyoxyethylene (20) Sorbitan mono-Laurat (Tween 20)",,"uncoated, Polyoxyethylene Glycerol Trioleate, Polyoxyethylene (20) Sorbitan
mono-Laurat (Tween 20)",15,,,,,"Luria Bertani laboratory rich medium (10.0 g/L of tryptone, 5.0 g/L of yeast extract, 5.0 g/L of NaCl, pH 7)",DLS,140 ± 7 nm,,,bacteria,Pseudomonas putida BS566::luxCDABE,"Luria Bertani laboratory rich medium (10.0 g/L of tryptone, 5.0 g/L of yeast extract, 5.0 g/L of NaCl, pH 7)",120 min,28 °C,dark,luminiescence inhibition,IC50,4.0 ± 0.2 mg/L,,,,"Mallevre, Florian; Fernandes, Teresa F.; Aspray, Thomas J.","Silver, zinc oxide and titanium dioxide nanoparticle ecotoxicity to bioluminescent Pseudomonas putida in laboratory medium and artificial wastewater",ENVIRONMENTAL POLLUTION,195,,218,225,2014,,,,,,,,,,,,,,,,,,,,,,,,,,,,,,,,,,,,,,,,,,,,,,,,,,,,,,,,,,,,,,,,,,,,,,,,,,,,,,,,,,,,,,,,,,,,,,,,,,,,,,,,,,,,,,,,,,,,,,,,,,,,,,,,,,,,,,,,,,,,,,,,,,,,,,,,,,,,,,,,,,,,,,,,,,,,,,,,,,,,,,,,,,,,,,,,,,,,,,,,,,,,,,,,,
Ag,7440-22-4,"European Commission's Joint Research Centre (Ispra, Italy), dispersed with 4% each of Polyoxyethylene Glycerol Trioleate and Polyoxyethylene (20) Sorbitan mono-Laurat (Tween 20)",,"uncoated, Polyoxyethylene Glycerol Trioleate, Polyoxyethylene (20) Sorbitan
mono-Laurat (Tween 20)",15,,,,,"artificial wastewater (AB mineral medium 2 g/L (NH4)2SO4, 6 g/L Na2HPO4, 3 g/L KH2PO4, 3 g/L NaCl, 0.1 mM CaCl2, 1 mM MgCl2, 3 µM FeCl3, pH 7; supplemented with 0.5% (w/v) of glucose as carbon source)",DLS,40 ± 1 nm,,,bacteria,Pseudomonas putida BS566::luxCDABE,"artificial wastewater (AB mineral medium 2 g/L (NH4)2SO4, 6 g/L Na2HPO4, 3 g/L KH2PO4, 3 g/L NaCl, 0.1 mM CaCl2, 1 mM MgCl2, 3 µM FeCl3, pH 7; supplemented with 0.5% (w/v) of glucose as carbon source)",120 min,28 °C,dark,luminiescence inhibition,NOEC,4.0 ± 0.8 mg/L,,,,"Mallevre, Florian; Fernandes, Teresa F.; Aspray, Thomas J.","Silver, zinc oxide and titanium dioxide nanoparticle ecotoxicity to bioluminescent Pseudomonas putida in laboratory medium and artificial wastewater",ENVIRONMENTAL POLLUTION,195,,218,225,2014,,,,,,,,,,,,,,,,,,,,,,,,,,,,,,,,,,,,,,,,,,,,,,,,,,,,,,,,,,,,,,,,,,,,,,,,,,,,,,,,,,,,,,,,,,,,,,,,,,,,,,,,,,,,,,,,,,,,,,,,,,,,,,,,,,,,,,,,,,,,,,,,,,,,,,,,,,,,,,,,,,,,,,,,,,,,,,,,,,,,,,,,,,,,,,,,,,,,,,,,,,,,,,,,,
TiO2,13463-67-7,"BASF SE (Germany), dispersed with 5 min ultrasonication",,uncoated,20-30 ,,>99.5% purity,48.6,"70% anatase
30% rutile",Artificial Elendt M4 (OECD guideline 202),DLS,0.5-10 000,,,crustacean,Daphnia magna,Artificial Elendt M4 (OECD guideline 202),48 h, 20 ± 2 °C,16-h/8-h light/dark cycle,immobilization,EC10,> 100 mg/L,,,,"Wiench, Karin; Wohlleben, Wendel; Hisgen, Volker; Radke, Kristin; Salinas, Edward; Zok, Sabine; Landsiedel, Robert",Acute and chronic effects of nano- and non-nano-scale TiO2 and ZnO particles on mobility and reproduction of the freshwater invertebrate Daphnia magna,CHEMOSPHERE,76,10,1356,1365,2009,,,,,,,,,,,,,,,,,,,,,,,,,,,,,,,,,,,,,,,,,,,,,,,,,,,,,,,,,,,,,,,,,,,,,,,,,,,,,,,,,,,,,,,,,,,,,,,,,,,,,,,,,,,,,,,,,,,,,,,,,,,,,,,,,,,,,,,,,,,,,,,,,,,,,,,,,,,,,,,,,,,,,,,,,,,,,,,,,,,,,,,,,,,,,,,,,,,,,,,,,,,,,,,,,
TiO2,13463-67-7,"BASF SE (Germany), dispersed with 5 min ultrasonication",,uncoated,20-30 ,,>99.5% purity,48.6,"70% anatase
30% rutile",Artificial Elendt M4 (OECD guideline 202),DLS,0.5-10 000,,,crustacean,Daphnia magna,Artificial Elendt M4 (OECD guideline 202),48 h, 20 ± 2 °C,16-h/8-h light/dark cycle,immobilization,EC50,> 100 mg/L,,,,"Wiench, Karin; Wohlleben, Wendel; Hisgen, Volker; Radke, Kristin; Salinas, Edward; Zok, Sabine; Landsiedel, Robert",Acute and chronic effects of nano- and non-nano-scale TiO2 and ZnO particles on mobility and reproduction of the freshwater invertebrate Daphnia magna,CHEMOSPHERE,76,10,1356,1365,2009,,,,,,,,,,,,,,,,,,,,,,,,,,,,,,,,,,,,,,,,,,,,,,,,,,,,,,,,,,,,,,,,,,,,,,,,,,,,,,,,,,,,,,,,,,,,,,,,,,,,,,,,,,,,,,,,,,,,,,,,,,,,,,,,,,,,,,,,,,,,,,,,,,,,,,,,,,,,,,,,,,,,,,,,,,,,,,,,,,,,,,,,,,,,,,,,,,,,,,,,,,,,,,,,,
TiO2,13463-67-7,"BASF SE (Germany), dispersed with 5 min ultrasonication",,uncoated,20-30 ,,>99.5% purity,48.6,"70% anatase
30% rutile",Artificial Elendt M4 (OECD guideline 202),DLS,0.5-10 000,,,crustacean,Daphnia magna,Artificial Elendt M4 (OECD guideline 202),48 h, 20 ± 2 °C,16-h/8-h light/dark cycle,immobilization,EC10,85.1 mg/L,,,,"Wiench, Karin; Wohlleben, Wendel; Hisgen, Volker; Radke, Kristin; Salinas, Edward; Zok, Sabine; Landsiedel, Robert",Acute and chronic effects of nano- and non-nano-scale TiO2 and ZnO particles on mobility and reproduction of the freshwater invertebrate Daphnia magna,CHEMOSPHERE,76,10,1356,1365,2009,,,,,,,,,,,,,,,,,,,,,,,,,,,,,,,,,,,,,,,,,,,,,,,,,,,,,,,,,,,,,,,,,,,,,,,,,,,,,,,,,,,,,,,,,,,,,,,,,,,,,,,,,,,,,,,,,,,,,,,,,,,,,,,,,,,,,,,,,,,,,,,,,,,,,,,,,,,,,,,,,,,,,,,,,,,,,,,,,,,,,,,,,,,,,,,,,,,,,,,,,,,,,,,,,
TiO2,13463-67-7,"BASF SE (Germany), dispersed with 5 min ultrasonication",,uncoated,20-30 ,,>99.5% purity,48.6,"70% anatase
30% rutile",Artificial Elendt M4 (OECD guideline 202),DLS,0.5-10 000,,,crustacean,Daphnia magna,Artificial Elendt M4 (OECD guideline 202),48 h, 20 ± 2 °C,16-h/8-h light/dark cycle,immobilization,EC50,> 100 mg/L,,,,"Wiench, Karin; Wohlleben, Wendel; Hisgen, Volker; Radke, Kristin; Salinas, Edward; Zok, Sabine; Landsiedel, Robert",Acute and chronic effects of nano- and non-nano-scale TiO2 and ZnO particles on mobility and reproduction of the freshwater invertebrate Daphnia magna,CHEMOSPHERE,76,10,1356,1365,2009,,,,,,,,,,,,,,,,,,,,,,,,,,,,,,,,,,,,,,,,,,,,,,,,,,,,,,,,,,,,,,,,,,,,,,,,,,,,,,,,,,,,,,,,,,,,,,,,,,,,,,,,,,,,,,,,,,,,,,,,,,,,,,,,,,,,,,,,,,,,,,,,,,,,,,,,,,,,,,,,,,,,,,,,,,,,,,,,,,,,,,,,,,,,,,,,,,,,,,,,,,,,,,,,,
TiO2,13463-67-7,"BASF SE (Germany), dispersed with 5 min ultrasonication",,uncoated,20-30 ,,>99.5% purity,48.6,"70% anatase
30% rutile",Artificial Elendt M4 (OECD guideline 202),DLS,0.5-10 000,,,crustacean,Daphnia magna,Artificial Elendt M4 (OECD guideline 202),48 h, 20 ± 2 °C,16-h/8-h light/dark cycle,immobilization,EC10,91.2 mg/L,,,,"Wiench, Karin; Wohlleben, Wendel; Hisgen, Volker; Radke, Kristin; Salinas, Edward; Zok, Sabine; Landsiedel, Robert",Acute and chronic effects of nano- and non-nano-scale TiO2 and ZnO particles on mobility and reproduction of the freshwater invertebrate Daphnia magna,CHEMOSPHERE,76,10,1356,1365,2009,,,,,,,,,,,,,,,,,,,,,,,,,,,,,,,,,,,,,,,,,,,,,,,,,,,,,,,,,,,,,,,,,,,,,,,,,,,,,,,,,,,,,,,,,,,,,,,,,,,,,,,,,,,,,,,,,,,,,,,,,,,,,,,,,,,,,,,,,,,,,,,,,,,,,,,,,,,,,,,,,,,,,,,,,,,,,,,,,,,,,,,,,,,,,,,,,,,,,,,,,,,,,,,,,
TiO2,13463-67-7,"BASF SE (Germany), dispersed with 5 min ultrasonication",,uncoated,20-30 ,,>99.5% purity,48.6,"70% anatase
30% rutile",Artificial Elendt M4 (OECD guideline 202),DLS,0.5-10 000,,,crustacean,Daphnia magna,Artificial Elendt M4 (OECD guideline 202),48 h, 20 ± 2 °C,16-h/8-h light/dark cycle,immobilization,EC50,> 100 mg/L,,,,"Wiench, Karin; Wohlleben, Wendel; Hisgen, Volker; Radke, Kristin; Salinas, Edward; Zok, Sabine; Landsiedel, Robert",Acute and chronic effects of nano- and non-nano-scale TiO2 and ZnO particles on mobility and reproduction of the freshwater invertebrate Daphnia magna,CHEMOSPHERE,76,10,1356,1365,2009,,,,,,,,,,,,,,,,,,,,,,,,,,,,,,,,,,,,,,,,,,,,,,,,,,,,,,,,,,,,,,,,,,,,,,,,,,,,,,,,,,,,,,,,,,,,,,,,,,,,,,,,,,,,,,,,,,,,,,,,,,,,,,,,,,,,,,,,,,,,,,,,,,,,,,,,,,,,,,,,,,,,,,,,,,,,,,,,,,,,,,,,,,,,,,,,,,,,,,,,,,,,,,,,,
TiO2,13463-67-7,"BASF SE (Germany), dispersed with 5 min ultrasonication",,uncoated,20-30 ,,>99.5% purity,48.6,"70% anatase
30% rutile",Artificial Elendt M4 (OECD guideline 202),DLS,0.5-10 000,,,crustacean,Daphnia magna,surface water from well-spring of the River Selz,48 h, 20 ± 2 °C,16-h/8-h light/dark cycle,immobilization,EC10,3.7 mg/L,,,,"Wiench, Karin; Wohlleben, Wendel; Hisgen, Volker; Radke, Kristin; Salinas, Edward; Zok, Sabine; Landsiedel, Robert",Acute and chronic effects of nano- and non-nano-scale TiO2 and ZnO particles on mobility and reproduction of the freshwater invertebrate Daphnia magna,CHEMOSPHERE,76,10,1356,1365,2009,,,,,,,,,,,,,,,,,,,,,,,,,,,,,,,,,,,,,,,,,,,,,,,,,,,,,,,,,,,,,,,,,,,,,,,,,,,,,,,,,,,,,,,,,,,,,,,,,,,,,,,,,,,,,,,,,,,,,,,,,,,,,,,,,,,,,,,,,,,,,,,,,,,,,,,,,,,,,,,,,,,,,,,,,,,,,,,,,,,,,,,,,,,,,,,,,,,,,,,,,,,,,,,,,
TiO2,13463-67-7,"BASF SE (Germany), dispersed with 5 min ultrasonication",,uncoated,20-30 ,,>99.5% purity,48.6,"70% anatase
30% rutile",Artificial Elendt M4 (OECD guideline 202),DLS,0.5-10 000,,,crustacean,Daphnia magna,surface water from well-spring of the River Selz,48 h, 20 ± 2 °C,16-h/8-h light/dark cycle,immobilization,EC50,> 100 mg/L,,,,"Wiench, Karin; Wohlleben, Wendel; Hisgen, Volker; Radke, Kristin; Salinas, Edward; Zok, Sabine; Landsiedel, Robert",Acute and chronic effects of nano- and non-nano-scale TiO2 and ZnO particles on mobility and reproduction of the freshwater invertebrate Daphnia magna,CHEMOSPHERE,76,10,1356,1365,2009,,,,,,,,,,,,,,,,,,,,,,,,,,,,,,,,,,,,,,,,,,,,,,,,,,,,,,,,,,,,,,,,,,,,,,,,,,,,,,,,,,,,,,,,,,,,,,,,,,,,,,,,,,,,,,,,,,,,,,,,,,,,,,,,,,,,,,,,,,,,,,,,,,,,,,,,,,,,,,,,,,,,,,,,,,,,,,,,,,,,,,,,,,,,,,,,,,,,,,,,,,,,,,,,,
TiO2,13463-67-7,"BASF SE (Germany), dispersed with 10 min stirring",,uncoated,20-30 ,,>99.5% purity,48.6,"70% anatase
30% rutile",Artificial Elendt M4 (OECD guideline 202),DLS,0.5-10 000,,,crustacean,Daphnia magna,surface water from a pond,48 h, 20 ± 2 °C,16-h/8-h light/dark cycle,immobilization,EC10,> 100 mg/L,,,,"Wiench, Karin; Wohlleben, Wendel; Hisgen, Volker; Radke, Kristin; Salinas, Edward; Zok, Sabine; Landsiedel, Robert",Acute and chronic effects of nano- and non-nano-scale TiO2 and ZnO particles on mobility and reproduction of the freshwater invertebrate Daphnia magna,CHEMOSPHERE,76,10,1356,1365,2009,,,,,,,,,,,,,,,,,,,,,,,,,,,,,,,,,,,,,,,,,,,,,,,,,,,,,,,,,,,,,,,,,,,,,,,,,,,,,,,,,,,,,,,,,,,,,,,,,,,,,,,,,,,,,,,,,,,,,,,,,,,,,,,,,,,,,,,,,,,,,,,,,,,,,,,,,,,,,,,,,,,,,,,,,,,,,,,,,,,,,,,,,,,,,,,,,,,,,,,,,,,,,,,,,
TiO2,13463-67-7,"BASF SE (Germany), dispersed with 5 min ultrasonication",,uncoated,20-30 ,,>99.5% purity,48.6,"70% anatase
30% rutile",Artificial Elendt M4 (OECD guideline 202),DLS,0.5-10 000,,,crustacean,Daphnia magna,surface water from a pond,48 h, 20 ± 2 °C,16-h/8-h light/dark cycle,immobilization,EC10,> 100 mg/L,,,,"Wiench, Karin; Wohlleben, Wendel; Hisgen, Volker; Radke, Kristin; Salinas, Edward; Zok, Sabine; Landsiedel, Robert",Acute and chronic effects of nano- and non-nano-scale TiO2 and ZnO particles on mobility and reproduction of the freshwater invertebrate Daphnia magna,CHEMOSPHERE,76,10,1356,1365,2009,,,,,,,,,,,,,,,,,,,,,,,,,,,,,,,,,,,,,,,,,,,,,,,,,,,,,,,,,,,,,,,,,,,,,,,,,,,,,,,,,,,,,,,,,,,,,,,,,,,,,,,,,,,,,,,,,,,,,,,,,,,,,,,,,,,,,,,,,,,,,,,,,,,,,,,,,,,,,,,,,,,,,,,,,,,,,,,,,,,,,,,,,,,,,,,,,,,,,,,,,,,,,,,,,
TiO2,13463-67-7,"BASF SE (Germany), dispersed with 10 min stirring",,uncoated,20-30 ,,>99.5% purity,48.6,"70% anatase
30% rutile",Artificial Elendt M4 (OECD guideline 202),DLS,0.5-10 000,,,crustacean,Daphnia magna,surface water from a pond + quartz sediment,48 h, 20 ± 2 °C,16-h/8-h light/dark cycle,immobilization,EC50,> 100 mg/L,,,,"Wiench, Karin; Wohlleben, Wendel; Hisgen, Volker; Radke, Kristin; Salinas, Edward; Zok, Sabine; Landsiedel, Robert",Acute and chronic effects of nano- and non-nano-scale TiO2 and ZnO particles on mobility and reproduction of the freshwater invertebrate Daphnia magna,CHEMOSPHERE,76,10,1356,1365,2009,,,,,,,,,,,,,,,,,,,,,,,,,,,,,,,,,,,,,,,,,,,,,,,,,,,,,,,,,,,,,,,,,,,,,,,,,,,,,,,,,,,,,,,,,,,,,,,,,,,,,,,,,,,,,,,,,,,,,,,,,,,,,,,,,,,,,,,,,,,,,,,,,,,,,,,,,,,,,,,,,,,,,,,,,,,,,,,,,,,,,,,,,,,,,,,,,,,,,,,,,,,,,,,,,
TiO2,13463-67-7,"T-LiteTM SF-S, BASF SE, Ludwigshafen, Germany, dispersed with 5 min ultrasonication",,"aluminum hydroxide (and)
dimethicone/methicone copolymer",10,50,79-89% of TiO2,100,rutile,,,,,,crustacean,Daphnia magna,Artificial Elendt M4 (OECD guideline 202),48 h, 20 ± 2 °C,16-h/8-h light/dark cycle,immobilization,EC10,> 100 mg/L,,,,"Wiench, Karin; Wohlleben, Wendel; Hisgen, Volker; Radke, Kristin; Salinas, Edward; Zok, Sabine; Landsiedel, Robert",Acute and chronic effects of nano- and non-nano-scale TiO2 and ZnO particles on mobility and reproduction of the freshwater invertebrate Daphnia magna,CHEMOSPHERE,76,10,1356,1365,2009,,,,,,,,,,,,,,,,,,,,,,,,,,,,,,,,,,,,,,,,,,,,,,,,,,,,,,,,,,,,,,,,,,,,,,,,,,,,,,,,,,,,,,,,,,,,,,,,,,,,,,,,,,,,,,,,,,,,,,,,,,,,,,,,,,,,,,,,,,,,,,,,,,,,,,,,,,,,,,,,,,,,,,,,,,,,,,,,,,,,,,,,,,,,,,,,,,,,,,,,,,,,,,,,,
TiO2,13463-67-7,"T-LiteTM SF-S, BASF SE, Ludwigshafen, Germany, dispersed with 5 min ultrasonication",,"aluminum hydroxide (and)
dimethicone/methicone copolymer",10,50,79-89% of TiO2,100,rutile,,,,,,crustacean,Daphnia magna,Artificial Elendt M4 (OECD guideline 202),48 h, 20 ± 2 °C,16-h/8-h light/dark cycle,immobilization,EC50,> 100 mg/L,,,,"Wiench, Karin; Wohlleben, Wendel; Hisgen, Volker; Radke, Kristin; Salinas, Edward; Zok, Sabine; Landsiedel, Robert",Acute and chronic effects of nano- and non-nano-scale TiO2 and ZnO particles on mobility and reproduction of the freshwater invertebrate Daphnia magna,CHEMOSPHERE,76,10,1356,1365,2009,,,,,,,,,,,,,,,,,,,,,,,,,,,,,,,,,,,,,,,,,,,,,,,,,,,,,,,,,,,,,,,,,,,,,,,,,,,,,,,,,,,,,,,,,,,,,,,,,,,,,,,,,,,,,,,,,,,,,,,,,,,,,,,,,,,,,,,,,,,,,,,,,,,,,,,,,,,,,,,,,,,,,,,,,,,,,,,,,,,,,,,,,,,,,,,,,,,,,,,,,,,,,,,,,
TiO2,13463-67-7,"T-LiteTM SF-S, BASF SE, Ludwigshafen, Germany, dispersed with 5 min ultrasonication",,"aluminum hydroxide (and)
dimethicone/methicone copolymer",10,50,79-89% of TiO2,100,rutile,,,,,,crustacean,Daphnia magna,surface water from a pond,48 h, 20 ± 2 °C,16-h/8-h light/dark cycle,immobilization,EC10,> 100 mg/L,,,,"Wiench, Karin; Wohlleben, Wendel; Hisgen, Volker; Radke, Kristin; Salinas, Edward; Zok, Sabine; Landsiedel, Robert",Acute and chronic effects of nano- and non-nano-scale TiO2 and ZnO particles on mobility and reproduction of the freshwater invertebrate Daphnia magna,CHEMOSPHERE,76,10,1356,1365,2009,,,,,,,,,,,,,,,,,,,,,,,,,,,,,,,,,,,,,,,,,,,,,,,,,,,,,,,,,,,,,,,,,,,,,,,,,,,,,,,,,,,,,,,,,,,,,,,,,,,,,,,,,,,,,,,,,,,,,,,,,,,,,,,,,,,,,,,,,,,,,,,,,,,,,,,,,,,,,,,,,,,,,,,,,,,,,,,,,,,,,,,,,,,,,,,,,,,,,,,,,,,,,,,,,
TiO2,13463-67-7,"T-LiteTM SF-S, BASF SE, Ludwigshafen, Germany, dispersed with 5 min ultrasonication",,"aluminum hydroxide (and)
dimethicone/methicone copolymer",10,50,79-89% of TiO2,100,rutile,,,,,,crustacean,Daphnia magna,surface water from a pond,48 h, 20 ± 2 °C,16-h/8-h light/dark cycle,immobilization,EC50,> 100 mg/L,,,,"Wiench, Karin; Wohlleben, Wendel; Hisgen, Volker; Radke, Kristin; Salinas, Edward; Zok, Sabine; Landsiedel, Robert",Acute and chronic effects of nano- and non-nano-scale TiO2 and ZnO particles on mobility and reproduction of the freshwater invertebrate Daphnia magna,CHEMOSPHERE,76,10,1356,1365,2009,,,,,,,,,,,,,,,,,,,,,,,,,,,,,,,,,,,,,,,,,,,,,,,,,,,,,,,,,,,,,,,,,,,,,,,,,,,,,,,,,,,,,,,,,,,,,,,,,,,,,,,,,,,,,,,,,,,,,,,,,,,,,,,,,,,,,,,,,,,,,,,,,,,,,,,,,,,,,,,,,,,,,,,,,,,,,,,,,,,,,,,,,,,,,,,,,,,,,,,,,,,,,,,,,
TiO2,13463-67-7,"T-LiteTM SF-S, BASF SE, Ludwigshafen, Germany, dispersed with 5 min ultrasonication",,"aluminum hydroxide (and)
dimethicone/methicone copolymer",10,50,79-89% of TiO2,100,rutile,,,,,,crustacean,Daphnia magna,surface water from well-spring of the River Selz,48 h, 20 ± 2 °C,16-h/8-h light/dark cycle,immobilization,EC10,> 100 mg/L,,,,"Wiench, Karin; Wohlleben, Wendel; Hisgen, Volker; Radke, Kristin; Salinas, Edward; Zok, Sabine; Landsiedel, Robert",Acute and chronic effects of nano- and non-nano-scale TiO2 and ZnO particles on mobility and reproduction of the freshwater invertebrate Daphnia magna,CHEMOSPHERE,76,10,1356,1365,2009,,,,,,,,,,,,,,,,,,,,,,,,,,,,,,,,,,,,,,,,,,,,,,,,,,,,,,,,,,,,,,,,,,,,,,,,,,,,,,,,,,,,,,,,,,,,,,,,,,,,,,,,,,,,,,,,,,,,,,,,,,,,,,,,,,,,,,,,,,,,,,,,,,,,,,,,,,,,,,,,,,,,,,,,,,,,,,,,,,,,,,,,,,,,,,,,,,,,,,,,,,,,,,,,,
TiO2,13463-67-7,"T-LiteTM SF-S; BASF SE, Ludwigshafen, Germany, dispersed with 5 min ultrasonication",,"hydrated
silica (and) dimethicone/
methicone copolymer (and)
aluminum hydroxide",10,50,79-89% of TiO2,100,rutile,,,,,,crustacean,Daphnia magna,surface water from well-spring of the River Selz,48 h, 20 ± 2 °C,16-h/8-h light/dark cycle,immobilization,EC50,> 100 mg/L,,,,"Wiench, Karin; Wohlleben, Wendel; Hisgen, Volker; Radke, Kristin; Salinas, Edward; Zok, Sabine; Landsiedel, Robert",Acute and chronic effects of nano- and non-nano-scale TiO2 and ZnO particles on mobility and reproduction of the freshwater invertebrate Daphnia magna,CHEMOSPHERE,76,10,1356,1365,2009,,,,,,,,,,,,,,,,,,,,,,,,,,,,,,,,,,,,,,,,,,,,,,,,,,,,,,,,,,,,,,,,,,,,,,,,,,,,,,,,,,,,,,,,,,,,,,,,,,,,,,,,,,,,,,,,,,,,,,,,,,,,,,,,,,,,,,,,,,,,,,,,,,,,,,,,,,,,,,,,,,,,,,,,,,,,,,,,,,,,,,,,,,,,,,,,,,,,,,,,,,,,,,,,,
TiO2,13463-67-7,"T-LiteTM SF; BASF SE, Ludwigshafen, Germany, dispersed with 20 min stirring and 5 min ultrasonication",,"hydrated
silica (and) dimethicone/
methicone copolymer (and)
aluminum hydroxide",10,50,73-83% of TiO2,100,rutile,,,,,,crustacean,Daphnia magna,Artificial Elendt M4 (OECD guideline 202),48 h, 20 ± 2 °C,16-h/8-h light/dark cycle,immobilization,EC10,> 100 mg/L,,,,"Wiench, Karin; Wohlleben, Wendel; Hisgen, Volker; Radke, Kristin; Salinas, Edward; Zok, Sabine; Landsiedel, Robert",Acute and chronic effects of nano- and non-nano-scale TiO2 and ZnO particles on mobility and reproduction of the freshwater invertebrate Daphnia magna,CHEMOSPHERE,76,10,1356,1365,2009,,,,,,,,,,,,,,,,,,,,,,,,,,,,,,,,,,,,,,,,,,,,,,,,,,,,,,,,,,,,,,,,,,,,,,,,,,,,,,,,,,,,,,,,,,,,,,,,,,,,,,,,,,,,,,,,,,,,,,,,,,,,,,,,,,,,,,,,,,,,,,,,,,,,,,,,,,,,,,,,,,,,,,,,,,,,,,,,,,,,,,,,,,,,,,,,,,,,,,,,,,,,,,,,,
TiO2,13463-67-7,"T-LiteTM SF; BASF SE, Ludwigshafen, Germany, dispersed with 20 min stirring and 5 min ultrasonication",,"hydrated
silica (and) dimethicone/
methicone copolymer (and)
aluminum hydroxide",10,50,73-83% of TiO2,100,rutile,,,,,,crustacean,Daphnia magna,Artificial Elendt M4 (OECD guideline 202),48 h, 20 ± 2 °C,16-h/8-h light/dark cycle,immobilization,EC50,> 100 mg/L,,,,"Wiench, Karin; Wohlleben, Wendel; Hisgen, Volker; Radke, Kristin; Salinas, Edward; Zok, Sabine; Landsiedel, Robert",Acute and chronic effects of nano- and non-nano-scale TiO2 and ZnO particles on mobility and reproduction of the freshwater invertebrate Daphnia magna,CHEMOSPHERE,76,10,1356,1365,2009,,,,,,,,,,,,,,,,,,,,,,,,,,,,,,,,,,,,,,,,,,,,,,,,,,,,,,,,,,,,,,,,,,,,,,,,,,,,,,,,,,,,,,,,,,,,,,,,,,,,,,,,,,,,,,,,,,,,,,,,,,,,,,,,,,,,,,,,,,,,,,,,,,,,,,,,,,,,,,,,,,,,,,,,,,,,,,,,,,,,,,,,,,,,,,,,,,,,,,,,,,,,,,,,,
TiO2,13463-67-7,"T-LiteTM MAX; BASF SE, Ludwigshafen, Germany, dispersed with 20 min stirring and 5 min ultrasonication",,"dimethoxydiphenylsilane/
triethoxy-caprylylsilane
crosspolymer (and)
hydrated silica (and)
aluminum hydroxide",10,50,69-73% of TiO2,100,rutile,,,,,,crustacean,Daphnia magna,Artificial Elendt M4 (OECD guideline 202),48 h, 20 ± 2 °C,16-h/8-h light/dark cycle,immobilization,EC10,76.4 mg/L,,,,"Wiench, Karin; Wohlleben, Wendel; Hisgen, Volker; Radke, Kristin; Salinas, Edward; Zok, Sabine; Landsiedel, Robert",Acute and chronic effects of nano- and non-nano-scale TiO2 and ZnO particles on mobility and reproduction of the freshwater invertebrate Daphnia magna,CHEMOSPHERE,76,10,1356,1365,2009,,,,,,,,,,,,,,,,,,,,,,,,,,,,,,,,,,,,,,,,,,,,,,,,,,,,,,,,,,,,,,,,,,,,,,,,,,,,,,,,,,,,,,,,,,,,,,,,,,,,,,,,,,,,,,,,,,,,,,,,,,,,,,,,,,,,,,,,,,,,,,,,,,,,,,,,,,,,,,,,,,,,,,,,,,,,,,,,,,,,,,,,,,,,,,,,,,,,,,,,,,,,,,,,,
TiO2,13463-67-7,"T-LiteTM MAX; BASF SE, Ludwigshafen, Germany, dispersed with 20 min stirring and 5 min ultrasonication",,"dimethoxydiphenylsilane/
triethoxy-caprylylsilane
crosspolymer (and)
hydrated silica (and)
aluminum hydroxide",10,50,69-73% of TiO2,100,rutile,,,,,,crustacean,Daphnia magna,Artificial Elendt M4 (OECD guideline 202),48 h, 20 ± 2 °C,16-h/8-h light/dark cycle,immobilization,EC50,> 100 mg/L,,,,"Wiench, Karin; Wohlleben, Wendel; Hisgen, Volker; Radke, Kristin; Salinas, Edward; Zok, Sabine; Landsiedel, Robert",Acute and chronic effects of nano- and non-nano-scale TiO2 and ZnO particles on mobility and reproduction of the freshwater invertebrate Daphnia magna,CHEMOSPHERE,76,10,1356,1365,2009,,,,,,,,,,,,,,,,,,,,,,,,,,,,,,,,,,,,,,,,,,,,,,,,,,,,,,,,,,,,,,,,,,,,,,,,,,,,,,,,,,,,,,,,,,,,,,,,,,,,,,,,,,,,,,,,,,,,,,,,,,,,,,,,,,,,,,,,,,,,,,,,,,,,,,,,,,,,,,,,,,,,,,,,,,,,,,,,,,,,,,,,,,,,,,,,,,,,,,,,,,,,,,,,,
TiO2,13463-67-7,Alfa Aesar (Ward Hill Maryland),,uncoated,32,,,48.6,anatase,,,,,,earthworm,Eisenia fetida,"artificial soil (10% sphagnum peat, 20% kaolin clay, 69% fine sand, 1% finely ground cow manure)+ 2% cow manure, soil moisture 35% (w/w)",14 days,20 ± 5 °C,12-h/12-h light/dark cycle,mortality,NOEC,10000 mg/L,,,,"Canas, Jaclyn E.; Qi, Beibei; Li, Shibin; Maul, Jonathan D.; Cox, Stephen B.; Das, Sriya; Green, Micah J.",Acute and reproductive toxicity of nano-sized metal oxides (ZnO and TiO2) to earthworms (Eisenia fetida),JOURNAL OF ENVIRONMENTAL MONITORING,13,12,3351,3357,2011,,,,,,,,,,,,,,,,,,,,,,,,,,,,,,,,,,,,,,,,,,,,,,,,,,,,,,,,,,,,,,,,,,,,,,,,,,,,,,,,,,,,,,,,,,,,,,,,,,,,,,,,,,,,,,,,,,,,,,,,,,,,,,,,,,,,,,,,,,,,,,,,,,,,,,,,,,,,,,,,,,,,,,,,,,,,,,,,,,,,,,,,,,,,,,,,,,,,,,,,,,,,,,,,,
TiO2,13463-67-7,"Sigma Aldrich (St. Louis, MO, USA)",,uncoated,<40 ,,,,rutile/anatase ratio 30/100,moderately hard synthetic water (MHW),DLS,"30% <200 nm,
7% 200-400 nm,
34% 400-800 nm,
29% >800 nm",,,crustacean,Daphnia magna,moderately hard synthetic water (MHW),48 h,25 °C,16-h/8-h light/dark cycle,mortality,EC20,10 mg/L,"Acute assay: mortality did not reach 50% even at 10 mg/L, so the LC50 could not be deternined.",,The accumulation of TiO2 NPs in the intestine of D. magna was observed in the < 800 nm-filtered NPs,"Kim, Ki Tae; Klaine, Stephen J.; Cho, Jaeweon; Kim, Sang-Hoon; Kim, Sang D.",Oxidative stress responses of Daphnia magna exposed to TiO2 nanoparticles according to size fraction,SCIENCE OF THE TOTAL ENVIRONMENT,408,10,2268,2272,2010,,,,,,,,,,,,,,,,,,,,,,,,,,,,,,,,,,,,,,,,,,,,,,,,,,,,,,,,,,,,,,,,,,,,,,,,,,,,,,,,,,,,,,,,,,,,,,,,,,,,,,,,,,,,,,,,,,,,,,,,,,,,,,,,,,,,,,,,,,,,,,,,,,,,,,,,,,,,,,,,,,,,,,,,,,,,,,,,,,,,,,,,,,,,,,,,,,,,,,,,,,,,,,,,,
TiO2,13463-67-7,"Sigma Aldrich (St. Louis, MO, USA)",,uncoated,<40 ,,,,rutile/anatase ratio 30/100,moderately hard synthetic water (MHW),DLS,"30% <200 nm,
7% 200-400 nm,
34% 400-800 nm,
29% >800 nm",,,crustacean,Daphnia magna,moderately hard synthetic water (MHW),21 days,25 °C,16-h/8-h light/dark cycle,mortality,EC70,5 mg/L,"Increase in CAT, no difference in SOD.",,The accumulation of TiO2 NPs in the intestine of D. magna was observed in the < 800 nm-filtered NPs,"Kim, Ki Tae; Klaine, Stephen J.; Cho, Jaeweon; Kim, Sang-Hoon; Kim, Sang D.",Oxidative stress responses of Daphnia magna exposed to TiO2 nanoparticles according to size fraction,SCIENCE OF THE TOTAL ENVIRONMENT,408,10,2268,2272,2010,,,,,,,,,,,,,,,,,,,,,,,,,,,,,,,,,,,,,,,,,,,,,,,,,,,,,,,,,,,,,,,,,,,,,,,,,,,,,,,,,,,,,,,,,,,,,,,,,,,,,,,,,,,,,,,,,,,,,,,,,,,,,,,,,,,,,,,,,,,,,,,,,,,,,,,,,,,,,,,,,,,,,,,,,,,,,,,,,,,,,,,,,,,,,,,,,,,,,,,,,,,,,,,,,
TiO2,13463-67-7,"Sigma Aldrich (St. Louis, MO, USA)",,uncoated,<40 ,,,,rutile/anatase ratio 30/100,moderately hard synthetic water (MHW),DLS,"30% <200 nm,
7% 200-400 nm,
34% 400-800 nm,
29% >800 nm",,,crustacean,Daphnia magna,moderately hard synthetic water (MHW),21 days,25 °C,16-h/8-h light/dark cycle,mortality,EC80,10 mg/L,"Increase in CAT, no difference in SOD.",,The accumulation of TiO2 NPs in the intestine of D. magna was observed in the < 800 nm-filtered NPs,"Kim, Ki Tae; Klaine, Stephen J.; Cho, Jaeweon; Kim, Sang-Hoon; Kim, Sang D.",Oxidative stress responses of Daphnia magna exposed to TiO2 nanoparticles according to size fraction,SCIENCE OF THE TOTAL ENVIRONMENT,408,10,2268,2272,2010,,,,,,,,,,,,,,,,,,,,,,,,,,,,,,,,,,,,,,,,,,,,,,,,,,,,,,,,,,,,,,,,,,,,,,,,,,,,,,,,,,,,,,,,,,,,,,,,,,,,,,,,,,,,,,,,,,,,,,,,,,,,,,,,,,,,,,,,,,,,,,,,,,,,,,,,,,,,,,,,,,,,,,,,,,,,,,,,,,,,,,,,,,,,,,,,,,,,,,,,,,,,,,,,,
TiO2,13463-67-7,Degussa P25 (Germany),,uncoated,21,,,50,"80% anatase
20% rutile",Ultrapure water,DLS,580.5; 2349; 3528.6,,,crustacean,Daphnia magna,"daphnia culture medium (consisting of 64.75 mg/L NaHCO3, 5.75 mg/L KCl, 123.25 mg/L MgSO·7H2O, and 294 mg/L CaCl2·2H2O)",48 h,22 ± 2 °C,natural light–dark cycle,mortality,NOEC,< 50 mg/L,,,"In the end of the toxicity studies, some of nTiO2 were found clearly to remain in the body of daphnia","Zhu, Xiaoshan; Chang, Yung; Chen, Yongsheng",Toxicity and bioaccumulation of TiO2 nanoparticle aggregates in Daphnia magna,CHEMOSPHERE,78,3,209,215,2010,,,,,,,,,,,,,,,,,,,,,,,,,,,,,,,,,,,,,,,,,,,,,,,,,,,,,,,,,,,,,,,,,,,,,,,,,,,,,,,,,,,,,,,,,,,,,,,,,,,,,,,,,,,,,,,,,,,,,,,,,,,,,,,,,,,,,,,,,,,,,,,,,,,,,,,,,,,,,,,,,,,,,,,,,,,,,,,,,,,,,,,,,,,,,,,,,,,,,,,,,,,,,,,,,
TiO2,13463-67-7,Degussa P25 (Germany),,uncoated,21,,,50,"80% anatase
20% rutile",Ultrapure water,DLS,580.5; 2349; 3528.6,,,crustacean,Daphnia magna,"daphnia culture medium (consisting of 64.75 mg/L NaHCO3, 5.75 mg/L KCl, 123.25 mg/L MgSO·7H2O, and 294 mg/L CaCl2·2H2O)",48 h,22 ± 2 °C,natural light–dark cycle,immobilization,EC50,> 100 mg/L,,,"In the end of the toxicity studies, some of nTiO2 were found clearly to remain in the body of daphnia","Zhu, Xiaoshan; Chang, Yung; Chen, Yongsheng",Toxicity and bioaccumulation of TiO2 nanoparticle aggregates in Daphnia magna,CHEMOSPHERE,78,3,209,215,2010,,,,,,,,,,,,,,,,,,,,,,,,,,,,,,,,,,,,,,,,,,,,,,,,,,,,,,,,,,,,,,,,,,,,,,,,,,,,,,,,,,,,,,,,,,,,,,,,,,,,,,,,,,,,,,,,,,,,,,,,,,,,,,,,,,,,,,,,,,,,,,,,,,,,,,,,,,,,,,,,,,,,,,,,,,,,,,,,,,,,,,,,,,,,,,,,,,,,,,,,,,,,,,,,,
TiO2,13463-67-7,Degussa P25 (Germany),,uncoated,21,,,50,"80% anatase
20% rutile",Ultrapure water,DLS,580.5; 2349; 3528.6,,,crustacean,Daphnia magna,"daphnia culture medium (consisting of 64.75 mg/L NaHCO3, 5.75 mg/L KCl, 123.25 mg/L MgSO·7H2O, and 294 mg/L CaCl2·2H2O)",48 h,22 ± 2 °C,natural light–dark cycle,mortality,LC50,> 100 mg/L,,,"In the end of the toxicity studies, some of nTiO2 were found clearly to remain in the body of daphnia","Zhu, Xiaoshan; Chang, Yung; Chen, Yongsheng",Toxicity and bioaccumulation of TiO2 nanoparticle aggregates in Daphnia magna,CHEMOSPHERE,78,3,209,215,2010,,,,,,,,,,,,,,,,,,,,,,,,,,,,,,,,,,,,,,,,,,,,,,,,,,,,,,,,,,,,,,,,,,,,,,,,,,,,,,,,,,,,,,,,,,,,,,,,,,,,,,,,,,,,,,,,,,,,,,,,,,,,,,,,,,,,,,,,,,,,,,,,,,,,,,,,,,,,,,,,,,,,,,,,,,,,,,,,,,,,,,,,,,,,,,,,,,,,,,,,,,,,,,,,,
TiO2,13463-67-7,Degussa P25 (Germany),,uncoated,21,,,50,"80% anatase
20% rutile",Ultrapure water,DLS,580.5; 2349; 3528.6,,,crustacean,Daphnia magna,"daphnia culture medium (consisting of 64.75 mg/L NaHCO3, 5.75 mg/L KCl, 123.25 mg/L MgSO·7H2O, and 294 mg/L CaCl2·2H2O)",72 h,22 ± 2 °C,natural light–dark cycle,mortality,NOEC,<0.1 mg/L,,,"In the end of the toxicity studies, some of nTiO2 were found clearly to remain in the body of daphnia","Zhu, Xiaoshan; Chang, Yung; Chen, Yongsheng",Toxicity and bioaccumulation of TiO2 nanoparticle aggregates in Daphnia magna,CHEMOSPHERE,78,3,209,215,2010,,,,,,,,,,,,,,,,,,,,,,,,,,,,,,,,,,,,,,,,,,,,,,,,,,,,,,,,,,,,,,,,,,,,,,,,,,,,,,,,,,,,,,,,,,,,,,,,,,,,,,,,,,,,,,,,,,,,,,,,,,,,,,,,,,,,,,,,,,,,,,,,,,,,,,,,,,,,,,,,,,,,,,,,,,,,,,,,,,,,,,,,,,,,,,,,,,,,,,,,,,,,,,,,,
TiO2,13463-67-7,Degussa P25 (Germany),,uncoated,21,,,50,"80% anatase
20% rutile",Ultrapure water,DLS,580.5; 2349; 3528.6,,,crustacean,Daphnia magna,"daphnia culture medium (consisting of 64.75 mg/L NaHCO3, 5.75 mg/L KCl, 123.25 mg/L MgSO·7H2O, and 294 mg/L CaCl2·2H2O)",72 h,22 ± 2 °C,natural light–dark cycle,immobilization,EC50,1.62 mg/L,,,"In the end of the toxicity studies, some of nTiO2 were found clearly to remain in the body of daphnia","Zhu, Xiaoshan; Chang, Yung; Chen, Yongsheng",Toxicity and bioaccumulation of TiO2 nanoparticle aggregates in Daphnia magna,CHEMOSPHERE,78,3,209,215,2010,,,,,,,,,,,,,,,,,,,,,,,,,,,,,,,,,,,,,,,,,,,,,,,,,,,,,,,,,,,,,,,,,,,,,,,,,,,,,,,,,,,,,,,,,,,,,,,,,,,,,,,,,,,,,,,,,,,,,,,,,,,,,,,,,,,,,,,,,,,,,,,,,,,,,,,,,,,,,,,,,,,,,,,,,,,,,,,,,,,,,,,,,,,,,,,,,,,,,,,,,,,,,,,,,
TiO2,13463-67-7,Degussa P25 (Germany),,uncoated,21,,,50,"80% anatase
20% rutile",Ultrapure water,DLS,580.5; 2349; 3528.6,,,crustacean,Daphnia magna,"daphnia culture medium (consisting of 64.75 mg/L NaHCO3, 5.75 mg/L KCl, 123.25 mg/L MgSO·7H2O, and 294 mg/L CaCl2·2H2O)",72 h,22 ± 2 °C,natural light–dark cycle,mortality,LC50,2.02 mg/L,,,"In the end of the toxicity studies, some of nTiO2 were found clearly to remain in the body of daphnia","Zhu, Xiaoshan; Chang, Yung; Chen, Yongsheng",Toxicity and bioaccumulation of TiO2 nanoparticle aggregates in Daphnia magna,CHEMOSPHERE,78,3,209,215,2010,,,,,,,,,,,,,,,,,,,,,,,,,,,,,,,,,,,,,,,,,,,,,,,,,,,,,,,,,,,,,,,,,,,,,,,,,,,,,,,,,,,,,,,,,,,,,,,,,,,,,,,,,,,,,,,,,,,,,,,,,,,,,,,,,,,,,,,,,,,,,,,,,,,,,,,,,,,,,,,,,,,,,,,,,,,,,,,,,,,,,,,,,,,,,,,,,,,,,,,,,,,,,,,,,
TiO2,13463-67-7,Degussa P25 (Germany),,uncoated,21,,,50,"80% anatase
20% rutile",Ultrapure water,DLS,580.5; 2349; 3528.6,,,crustacean,Daphnia magna,"daphnia culture medium (consisting of 64.75 mg/L NaHCO3, 5.75 mg/L KCl, 123.25 mg/L MgSO·7H2O, and 294 mg/L CaCl2·2H2O)",21 days,22 ± 2 °C,natural light–dark cycle,immobilization,EC50,0.46 mg/L,,,"In the end of the toxicity studies, some of nTiO2 were found clearly to remain in the body of daphnia","Zhu, Xiaoshan; Chang, Yung; Chen, Yongsheng",Toxicity and bioaccumulation of TiO2 nanoparticle aggregates in Daphnia magna,CHEMOSPHERE,78,3,209,215,2010,,,,,,,,,,,,,,,,,,,,,,,,,,,,,,,,,,,,,,,,,,,,,,,,,,,,,,,,,,,,,,,,,,,,,,,,,,,,,,,,,,,,,,,,,,,,,,,,,,,,,,,,,,,,,,,,,,,,,,,,,,,,,,,,,,,,,,,,,,,,,,,,,,,,,,,,,,,,,,,,,,,,,,,,,,,,,,,,,,,,,,,,,,,,,,,,,,,,,,,,,,,,,,,,,
TiO2,13463-67-7,Degussa P25 (Germany),,uncoated,21,,,50,"80% anatase
20% rutile",Ultrapure water,DLS,580.5; 2349; 3528.6,,,crustacean,Daphnia magna,"daphnia culture medium (consisting of 64.75 mg/L NaHCO3, 5.75 mg/L KCl, 123.25 mg/L MgSO·7H2O, and 294 mg/L CaCl2·2H2O)",21 days,22 ± 2 °C,natural light–dark cycle,mortality,LC50,2.62 mg/L,,,"In the end of the toxicity studies, some of nTiO2 were found clearly to remain in the body of daphnia","Zhu, Xiaoshan; Chang, Yung; Chen, Yongsheng",Toxicity and bioaccumulation of TiO2 nanoparticle aggregates in Daphnia magna,CHEMOSPHERE,78,3,209,215,2010,,,,,,,,,,,,,,,,,,,,,,,,,,,,,,,,,,,,,,,,,,,,,,,,,,,,,,,,,,,,,,,,,,,,,,,,,,,,,,,,,,,,,,,,,,,,,,,,,,,,,,,,,,,,,,,,,,,,,,,,,,,,,,,,,,,,,,,,,,,,,,,,,,,,,,,,,,,,,,,,,,,,,,,,,,,,,,,,,,,,,,,,,,,,,,,,,,,,,,,,,,,,,,,,,
TiO2,13463-67-7,"Sigma Aldrich (St. Louis, MO, USA)",,uncoated,7,,,300.81,,,,,,,crustacean,Daphnia magna,"OECD, 1998. Guidelines for Testing of Chemicals, vol. 1, section 2. Effects on Biotic Systems, Daphnia magna Reproduction Test 211.",96 h,"OECD, 1998. Guidelines for Testing of Chemicals, vol. 1, section 2. Effects on Biotic Systems, Daphnia magna Reproduction Test 211.","OECD, 1998. Guidelines for Testing of Chemicals, vol. 1, section 2. Effects on Biotic Systems, Daphnia magna Reproduction Test 211.",mortality,NOEC,1 mg/L,"The TiO2 nanoparticles did not significantly alter the mortality, growth or reproduction",,,"Lee, Si-Won; Kim, Sung-Man; Choi, Jinhee",Genotoxicity and ecotoxicity assays using the freshwater crustacean Daphnia magna and the larva of the aquatic midge Chironomus riparius to screen the ecological risks of nanoparticle exposure,ENVIRONMENTAL TOXICOLOGY AND PHARMACOLOGY,28,1,86,91,2009,,,,,,,,,,,,,,,,,,,,,,,,,,,,,,,,,,,,,,,,,,,,,,,,,,,,,,,,,,,,,,,,,,,,,,,,,,,,,,,,,,,,,,,,,,,,,,,,,,,,,,,,,,,,,,,,,,,,,,,,,,,,,,,,,,,,,,,,,,,,,,,,,,,,,,,,,,,,,,,,,,,,,,,,,,,,,,,,,,,,,,,,,,,,,,,,,,,,,,,,,,,,,,,,,
TiO2,13463-67-7,"Sigma Aldrich (St. Louis, MO, USA)",,uncoated,20,,,66.7,,,,,,,crustacean,Daphnia magna,"OECD, 1998. Guidelines for Testing of Chemicals, vol. 1, section 2. Effects on Biotic Systems, Daphnia magna Reproduction Test 211.",96 h,"OECD, 1998. Guidelines for Testing of Chemicals, vol. 1, section 2. Effects on Biotic Systems, Daphnia magna Reproduction Test 211.","OECD, 1998. Guidelines for Testing of Chemicals, vol. 1, section 2. Effects on Biotic Systems, Daphnia magna Reproduction Test 211.",mortality,NOEC,1 mg/L,"The TiO2 nanoparticles did not significantly alter the mortality, growth or reproduction",,,"Lee, Si-Won; Kim, Sung-Man; Choi, Jinhee",Genotoxicity and ecotoxicity assays using the freshwater crustacean Daphnia magna and the larva of the aquatic midge Chironomus riparius to screen the ecological risks of nanoparticle exposure,ENVIRONMENTAL TOXICOLOGY AND PHARMACOLOGY,28,1,86,91,2009,,,,,,,,,,,,,,,,,,,,,,,,,,,,,,,,,,,,,,,,,,,,,,,,,,,,,,,,,,,,,,,,,,,,,,,,,,,,,,,,,,,,,,,,,,,,,,,,,,,,,,,,,,,,,,,,,,,,,,,,,,,,,,,,,,,,,,,,,,,,,,,,,,,,,,,,,,,,,,,,,,,,,,,,,,,,,,,,,,,,,,,,,,,,,,,,,,,,,,,,,,,,,,,,,
TiO2,13463-67-7,"Sigma Aldrich (St. Louis, MO, USA)",,uncoated,7,,,300.81,,,,,,,insects,Acuatic Chironomus riparius,dechlorinated tap water and acid-washed sand with aeration,24 h,20 ± 1 °C,16-h/8-h light/dark cycle,mortality,NOEC,1 mg/L,"The TiO2 nanoparticles did not significantly alter the mortality, growth or reproduction",,,"Lee, Si-Won; Kim, Sung-Man; Choi, Jinhee",Genotoxicity and ecotoxicity assays using the freshwater crustacean Daphnia magna and the larva of the aquatic midge Chironomus riparius to screen the ecological risks of nanoparticle exposure,ENVIRONMENTAL TOXICOLOGY AND PHARMACOLOGY,28,1,86,91,2009,,,,,,,,,,,,,,,,,,,,,,,,,,,,,,,,,,,,,,,,,,,,,,,,,,,,,,,,,,,,,,,,,,,,,,,,,,,,,,,,,,,,,,,,,,,,,,,,,,,,,,,,,,,,,,,,,,,,,,,,,,,,,,,,,,,,,,,,,,,,,,,,,,,,,,,,,,,,,,,,,,,,,,,,,,,,,,,,,,,,,,,,,,,,,,,,,,,,,,,,,,,,,,,,,
TiO2,13463-67-7,"Sigma Aldrich (St. Louis, MO, USA)",,uncoated,20,,,66.7,,,,,,,insects,Acuatic Chironomus riparius,dechlorinated tap water and acid-washed sand with aeration,24 h,20 ± 1 °C,16-h/8-h light/dark cycle,mortality,NOEC,1 mg/L,"The TiO2 nanoparticles did not significantly alter the mortality, growth or reproduction",,,"Lee, Si-Won; Kim, Sung-Man; Choi, Jinhee",Genotoxicity and ecotoxicity assays using the freshwater crustacean Daphnia magna and the larva of the aquatic midge Chironomus riparius to screen the ecological risks of nanoparticle exposure,ENVIRONMENTAL TOXICOLOGY AND PHARMACOLOGY,28,1,86,91,2009,,,,,,,,,,,,,,,,,,,,,,,,,,,,,,,,,,,,,,,,,,,,,,,,,,,,,,,,,,,,,,,,,,,,,,,,,,,,,,,,,,,,,,,,,,,,,,,,,,,,,,,,,,,,,,,,,,,,,,,,,,,,,,,,,,,,,,,,,,,,,,,,,,,,,,,,,,,,,,,,,,,,,,,,,,,,,,,,,,,,,,,,,,,,,,,,,,,,,,,,,,,,,,,,,
TiO2,13463-67-7,prepared by hydrolysis of titanium sulfate solution,,uncoated,6,,,,,,,,,,crustacean,Daphnia magna,standard freshwater (Daphtoxkit),24 h,,,mortality,NOEC,80 mg/L,"Animals exposed to 80 and 250 mg/L
of nanoparticles were significantly slower after 24 h than the animals exposed to the lower concentrations.",,Particles accumulated in significant amounts in the digestive tract.,"Strigul, Nikolay; Vaccari, Liana; Galdun, Catherine; Wazne, Mahmoud; Liu, Xuyang; Christodoulatos, Christos; Jasinkiewicz, Kristin","Acute toxicity of boron, titanium dioxide, and aluminum nanoparticles to Daphnia magna and Vibrio fischeri",DESALINATION,248,1-3,771,782,2009,,,,,,,,,,,,,,,,,,,,,,,,,,,,,,,,,,,,,,,,,,,,,,,,,,,,,,,,,,,,,,,,,,,,,,,,,,,,,,,,,,,,,,,,,,,,,,,,,,,,,,,,,,,,,,,,,,,,,,,,,,,,,,,,,,,,,,,,,,,,,,,,,,,,,,,,,,,,,,,,,,,,,,,,,,,,,,,,,,,,,,,,,,,,,,,,,,,,,,,,,,,,,,,,,
TiO2,13463-67-7,prepared by hydrolysis of titanium sulfate solution,,uncoated,6,,,,,,,,,,crustacean,Daphnia magna,standard freshwater (Daphtoxkit),24 h,,,mortality,LC20,250 mg/L,"Animals exposed to 80 and 250 mg/L
of nanoparticles were significantly slower after 24 h than the animals exposed to the lower concentrations.",,Particles accumulated in significant amounts in the digestive tract.,"Strigul, Nikolay; Vaccari, Liana; Galdun, Catherine; Wazne, Mahmoud; Liu, Xuyang; Christodoulatos, Christos; Jasinkiewicz, Kristin","Acute toxicity of boron, titanium dioxide, and aluminum nanoparticles to Daphnia magna and Vibrio fischeri",DESALINATION,248,1-3,771,782,2009,,,,,,,,,,,,,,,,,,,,,,,,,,,,,,,,,,,,,,,,,,,,,,,,,,,,,,,,,,,,,,,,,,,,,,,,,,,,,,,,,,,,,,,,,,,,,,,,,,,,,,,,,,,,,,,,,,,,,,,,,,,,,,,,,,,,,,,,,,,,,,,,,,,,,,,,,,,,,,,,,,,,,,,,,,,,,,,,,,,,,,,,,,,,,,,,,,,,,,,,,,,,,,,,,
TiO2,13463-67-7,prepared by hydrolysis of titanium sulfate solution,,uncoated,6,,,,,,,,,,crustacean,Daphnia magna,standard freshwater (Daphtoxkit),48 h,,,mortality,LC35,250 mg/L,"Animals exposed to 80 and 250 mg/L
