Repository: NSF-ALL-SPICE-Alliance/Nano

# AFRL, 2022-23 School Year

## Background of the Partnership 

The Airforce Research Laboratory (AFRL) extended a research partnership to ROTC, active duty, reserve military, or US armed forces, veteran students, at Chaminade University of Honolulu and The University of Hawaii at Manoa in Big Data and Analytics. This research partnership allowed students to explore the domain of Data Science and Analytics while exploring nanomaterials with little to no background. This project was built into two phases. Phase I, consisted of training each student in Data Science programming skills, mathmatical and computational skills.

File: AFRL_Fall_2023/data/Beilstein_J_Nanotechnol-06-1788-s002/NanoE-Tox-database.csv (part 34 of 44)
Name,CAS no,"Origin (company, synthesis method)",Shape,Initial coating/functionalization,"Diameter, nm","Length, nm",Possible impurities,"Surface area, BET (m2/g)",Other observations,Media,"Method to
of nanoparticles were significantly slower after 24 h than the animals exposed to the lower concentrations.",,Particles accumulated in significant amounts in the digestive tract.,"Strigul, Nikolay; Vaccari, Liana; Galdun, Catherine; Wazne, Mahmoud; Liu, Xuyang; Christodoulatos, Christos; Jasinkiewicz, Kristin","Acute toxicity of boron, titanium dioxide, and aluminum nanoparticles to Daphnia magna and Vibrio fischeri",DESALINATION,248,1-3,771,782,2009,,,,,,,,,,,,,,,,,,,,,,,,,,,,,,,,,,,,,,,,,,,,,,,,,,,,,,,,,,,,,,,,,,,,,,,,,,,,,,,,,,,,,,,,,,,,,,,,,,,,,,,,,,,,,,,,,,,,,,,,,,,,,,,,,,,,,,,,,,,,,,,,,,,,,,,,,,,,,,,,,,,,,,,,,,,,,,,,,,,,,,,,,,,,,,,,,,,,,,,,,,,,,,,,,
TiO2,13463-67-7,"commercial, origin not specified",,,25,,,,mainly anatase,,,,,,crustacean,Daphnia magna,"Prepared following the guidelines ISO 6341, OECD
202 and DIN 38412-30",48 h, 20 ± 2 °C,16-h/8-h light/dark cycle,immobilization,EC20,3 mg/L,,,,"Hund-Rinke, Kerstin; Simon, Markus",Ecotoxic effect of photocatalytic active nanoparticles TiO2 on algae and daphnids,ENVIRONMENTAL SCIENCE AND POLLUTION RESEARCH,13,4,225,232,2006,,,,,,,,,,,,,,,,,,,,,,,,,,,,,,,,,,,,,,,,,,,,,,,,,,,,,,,,,,,,,,,,,,,,,,,,,,,,,,,,,,,,,,,,,,,,,,,,,,,,,,,,,,,,,,,,,,,,,,,,,,,,,,,,,,,,,,,,,,,,,,,,,,,,,,,,,,,,,,,,,,,,,,,,,,,,,,,,,,,,,,,,,,,,,,,,,,,,,,,,,,,,,,,,,
TiO2,13463-67-7,"commercial, origin not specified",,,100,,,,100% anatase,,,,,,crustacean,Daphnia magna,"Prepared following the guidelines ISO 6341, OECD
202 and DIN 38412-30",48 h, 20 ± 2 °C,16-h/8-h light/dark cycle,immobilization,EC10,3 mg/L,,,,"Hund-Rinke, Kerstin; Simon, Markus",Ecotoxic effect of photocatalytic active nanoparticles TiO2 on algae and daphnids,ENVIRONMENTAL SCIENCE AND POLLUTION RESEARCH,13,4,225,232,2006,,,,,,,,,,,,,,,,,,,,,,,,,,,,,,,,,,,,,,,,,,,,,,,,,,,,,,,,,,,,,,,,,,,,,,,,,,,,,,,,,,,,,,,,,,,,,,,,,,,,,,,,,,,,,,,,,,,,,,,,,,,,,,,,,,,,,,,,,,,,,,,,,,,,,,,,,,,,,,,,,,,,,,,,,,,,,,,,,,,,,,,,,,,,,,,,,,,,,,,,,,,,,,,,,
TiO2,13463-67-7,"commercial, origin not specified",,,25,,,,mainly anatase,,,,,,algae,"Desmodesmus
subspicatus","algae test medium (guidelines ISO 8692, OECD 201 and DIN 38412-33)",72 h, 20 ± 2 °C,"As a light source, 'OSRAM L 36W/21-840 Plus Eco' lamps were used.",fluorescence intensity,EC50,44 (95%CI 30-94) mg/L,,,,"Hund-Rinke, Kerstin; Simon, Markus",Ecotoxic effect of photocatalytic active nanoparticles TiO2 on algae and daphnids,ENVIRONMENTAL SCIENCE AND POLLUTION RESEARCH,13,4,225,232,2006,,,,,,,,,,,,,,,,,,,,,,,,,,,,,,,,,,,,,,,,,,,,,,,,,,,,,,,,,,,,,,,,,,,,,,,,,,,,,,,,,,,,,,,,,,,,,,,,,,,,,,,,,,,,,,,,,,,,,,,,,,,,,,,,,,,,,,,,,,,,,,,,,,,,,,,,,,,,,,,,,,,,,,,,,,,,,,,,,,,,,,,,,,,,,,,,,,,,,,,,,,,,,,,,,
TiO2,13463-67-7,"commercial, origin not specified",,,25,,,,mainly anatase,,,,,,algae,"Desmodesmus
subspicatus","algae test medium (guidelines ISO 8692, OECD 201 and DIN 38412-33)",72 h, 20 ± 2 °C,"As a light source, 'OSRAM L 36W/21-840 Plus Eco' lamps were used.",fluorescence intensity,NOEC,6.25 mg/L,,,,"Hund-Rinke, Kerstin; Simon, Markus",Ecotoxic effect of photocatalytic active nanoparticles TiO2 on algae and daphnids,ENVIRONMENTAL SCIENCE AND POLLUTION RESEARCH,13,4,225,232,2006,,,,,,,,,,,,,,,,,,,,,,,,,,,,,,,,,,,,,,,,,,,,,,,,,,,,,,,,,,,,,,,,,,,,,,,,,,,,,,,,,,,,,,,,,,,,,,,,,,,,,,,,,,,,,,,,,,,,,,,,,,,,,,,,,,,,,,,,,,,,,,,,,,,,,,,,,,,,,,,,,,,,,,,,,,,,,,,,,,,,,,,,,,,,,,,,,,,,,,,,,,,,,,,,,
TiO2,13463-67-7,"commercial, origin not specified",,,100,,,,100% anatase,,,,,,algae,"Desmodesmus
subspicatus","algae test medium (guidelines ISO 8692, OECD 201 and DIN 38412-33)",72 h, 20 ± 2 °C,"As a light source, 'OSRAM L 36W/21-840 Plus Eco' lamps were used.",fluorescence intensity,NOEC,6.25 mg/L,,,,"Hund-Rinke, Kerstin; Simon, Markus",Ecotoxic effect of photocatalytic active nanoparticles TiO2 on algae and daphnids,ENVIRONMENTAL SCIENCE AND POLLUTION RESEARCH,13,4,225,232,2006,,,,,,,,,,,,,,,,,,,,,,,,,,,,,,,,,,,,,,,,,,,,,,,,,,,,,,,,,,,,,,,,,,,,,,,,,,,,,,,,,,,,,,,,,,,,,,,,,,,,,,,,,,,,,,,,,,,,,,,,,,,,,,,,,,,,,,,,,,,,,,,,,,,,,,,,,,,,,,,,,,,,,,,,,,,,,,,,,,,,,,,,,,,,,,,,,,,,,,,,,,,,,,,,,
TiO2,13463-67-7,"commercial, origin not specified",,,100,,,,100% anatase,,,,,,algae,"Desmodesmus
subspicatus","algae test medium (guidelines ISO 8692, OECD 201 and DIN 38412-33)",72 h, 20 ± 2 °C,"As a light source, 'OSRAM L 36W/21-840 Plus Eco' lamps were used.",fluorescence intensity,EC40,>50 mg/L,,,,"Hund-Rinke, Kerstin; Simon, Markus",Ecotoxic effect of photocatalytic active nanoparticles TiO2 on algae and daphnids,ENVIRONMENTAL SCIENCE AND POLLUTION RESEARCH,13,4,225,232,2006,,,,,,,,,,,,,,,,,,,,,,,,,,,,,,,,,,,,,,,,,,,,,,,,,,,,,,,,,,,,,,,,,,,,,,,,,,,,,,,,,,,,,,,,,,,,,,,,,,,,,,,,,,,,,,,,,,,,,,,,,,,,,,,,,,,,,,,,,,,,,,,,,,,,,,,,,,,,,,,,,,,,,,,,,,,,,,,,,,,,,,,,,,,,,,,,,,,,,,,,,,,,,,,,,
TiO2,13463-67-7,mixtures were prepared by placing TiO2 nanoparticles in water and filtering,,,,,,,,moderately hard reconstituted water,TEM,30 nm,,,crustacean,Daphnia magna,moderately hard reconstituted water,48 h,,,mortality,LC100,10 ppm,,,,"Lovern, Sarah B.; Klaper, Rebecca",Daphnia magna mortality when exposed to titanium dioxide and fullerene (C-60) nanoparticles,ENVIRONMENTAL TOXICOLOGY AND CHEMISTRY,25,4,1132,1137,2006,,,,,,,,,,,,,,,,,,,,,,,,,,,,,,,,,,,,,,,,,,,,,,,,,,,,,,,,,,,,,,,,,,,,,,,,,,,,,,,,,,,,,,,,,,,,,,,,,,,,,,,,,,,,,,,,,,,,,,,,,,,,,,,,,,,,,,,,,,,,,,,,,,,,,,,,,,,,,,,,,,,,,,,,,,,,,,,,,,,,,,,,,,,,,,,,,,,,,,,,,,,,,,,,,
TiO2,13463-67-7,mixtures were prepared by placing TiO2 nanoparticles in water and filtering,,,,,,,,moderately hard reconstituted water,TEM,30 nm,,,crustacean,Daphnia magna,moderately hard reconstituted water,48 h,,,mortality,LC50,5.5 ppm,,,,"Lovern, Sarah B.; Klaper, Rebecca",Daphnia magna mortality when exposed to titanium dioxide and fullerene (C-60) nanoparticles,ENVIRONMENTAL TOXICOLOGY AND CHEMISTRY,25,4,1132,1137,2006,,,,,,,,,,,,,,,,,,,,,,,,,,,,,,,,,,,,,,,,,,,,,,,,,,,,,,,,,,,,,,,,,,,,,,,,,,,,,,,,,,,,,,,,,,,,,,,,,,,,,,,,,,,,,,,,,,,,,,,,,,,,,,,,,,,,,,,,,,,,,,,,,,,,,,,,,,,,,,,,,,,,,,,,,,,,,,,,,,,,,,,,,,,,,,,,,,,,,,,,,,,,,,,,,
TiO2,13463-67-7,mixtures were prepared by placing TiO2 nanoparticles in water and filtering,,,,,,,,moderately hard reconstituted water,TEM,30 nm,,,crustacean,Daphnia magna,moderately hard reconstituted water,48 h,,,mortality,LOEC,2 ppm,,,,"Lovern, Sarah B.; Klaper, Rebecca",Daphnia magna mortality when exposed to titanium dioxide and fullerene (C-60) nanoparticles,ENVIRONMENTAL TOXICOLOGY AND CHEMISTRY,25,4,1132,1137,2006,,,,,,,,,,,,,,,,,,,,,,,,,,,,,,,,,,,,,,,,,,,,,,,,,,,,,,,,,,,,,,,,,,,,,,,,,,,,,,,,,,,,,,,,,,,,,,,,,,,,,,,,,,,,,,,,,,,,,,,,,,,,,,,,,,,,,,,,,,,,,,,,,,,,,,,,,,,,,,,,,,,,,,,,,,,,,,,,,,,,,,,,,,,,,,,,,,,,,,,,,,,,,,,,,
TiO2,13463-67-7,mixtures were prepared by placing TiO2 nanoparticles in water and filtering,,,,,,,,moderately hard reconstituted water,TEM,30 nm,,,crustacean,Daphnia magna,moderately hard reconstituted water,48 h,,,mortality,NOEC,1 ppm,,,,"Lovern, Sarah B.; Klaper, Rebecca",Daphnia magna mortality when exposed to titanium dioxide and fullerene (C-60) nanoparticles,ENVIRONMENTAL TOXICOLOGY AND CHEMISTRY,25,4,1132,1137,2006,,,,,,,,,,,,,,,,,,,,,,,,,,,,,,,,,,,,,,,,,,,,,,,,,,,,,,,,,,,,,,,,,,,,,,,,,,,,,,,,,,,,,,,,,,,,,,,,,,,,,,,,,,,,,,,,,,,,,,,,,,,,,,,,,,,,,,,,,,,,,,,,,,,,,,,,,,,,,,,,,,,,,,,,,,,,,,,,,,,,,,,,,,,,,,,,,,,,,,,,,,,,,,,,,
TiO2,13463-67-7,mixtures were prepared by sonication,,,,,,,,moderately hard reconstituted water,TEM,100-150 nm,,,crustacean,Daphnia magna,moderately hard reconstituted water,48 h,,,mortality,LC9,500 ppm,,,,"Lovern, Sarah B.; Klaper, Rebecca",Daphnia magna mortality when exposed to titanium dioxide and fullerene (C-60) nanoparticles,ENVIRONMENTAL TOXICOLOGY AND CHEMISTRY,25,4,1132,1137,2006,,,,,,,,,,,,,,,,,,,,,,,,,,,,,,,,,,,,,,,,,,,,,,,,,,,,,,,,,,,,,,,,,,,,,,,,,,,,,,,,,,,,,,,,,,,,,,,,,,,,,,,,,,,,,,,,,,,,,,,,,,,,,,,,,,,,,,,,,,,,,,,,,,,,,,,,,,,,,,,,,,,,,,,,,,,,,,,,,,,,,,,,,,,,,,,,,,,,,,,,,,,,,,,,,
TiO2,13463-67-7,Nanijng Unicersity of Technology,,uncoated,20-70 ,,99% purity,,anatase,aerated single-distilled water,DLS,251-630,,"-13,1 mV",fish,Danio rerio,dechlorinated tap water,96 h,23 ± 2 °C,12-h/12-h light/dark cycle,mortality,LC50,124.5 mg/L,,Extracellular ·OH generated by TiO2 NPs could induce oxidative damage directly on the cell membranes of gill tissue,,"Xiong, Daowen; Fang, Tao; Yu, Linpeng; Sima, Xiaofeng; Zhu, Wentao","Effects of nano-scale TiO2, ZnO and their bulk counterparts on zebrafish: Acute toxicity, oxidative stress and oxidative damage",SCIENCE OF THE TOTAL ENVIRONMENT,409,8,1444,1452,2011,,,,,,,,,,,,,,,,,,,,,,,,,,,,,,,,,,,,,,,,,,,,,,,,,,,,,,,,,,,,,,,,,,,,,,,,,,,,,,,,,,,,,,,,,,,,,,,,,,,,,,,,,,,,,,,,,,,,,,,,,,,,,,,,,,,,,,,,,,,,,,,,,,,,,,,,,,,,,,,,,,,,,,,,,,,,,,,,,,,,,,,,,,,,,,,,,,,,,,,,,,,,,,,,,
TiO2,13463-67-7,Fisher Scientific U.K.,,uncoated,34.2 ± 1.73 ,,,,,Ultrapure water,DLS,450,,-9 mV,fish,Oncorhynchus mykiss,"reconstituted reverse osmosis water: Na+= 8.27 mg/L, K+=2.07 mg/L, Mg2+= 4.38 mg/L, Ca2+= 24.50 mg/L, pH 7.56 ± 0.04",10 days,,,mortality,NOEC,5000 µg/L,No significant absorbion of Ti was determined in any group.,,,"Johnston, Blair D.; Scown, Tessa M.; Moger, Julian; Cumberland, Susan A.; Baalousha, Mohamed; Linge, Kathryn; van Aerle, Ronny; Jarvis, Kym; Lead, Jamie R.; Tyler, Charles R.","Bioavailability of Nanoscale Metal Oxides TiO2, CeO2, and ZnO to Fish",ENVIRONMENTAL SCIENCE & TECHNOLOGY,44,3,1144,1151,2010,,,,,,,,,,,,,,,,,,,,,,,,,,,,,,,,,,,,,,,,,,,,,,,,,,,,,,,,,,,,,,,,,,,,,,,,,,,,,,,,,,,,,,,,,,,,,,,,,,,,,,,,,,,,,,,,,,,,,,,,,,,,,,,,,,,,,,,,,,,,,,,,,,,,,,,,,,,,,,,,,,,,,,,,,,,,,,,,,,,,,,,,,,,,,,,,,,,,,,,,,,,,,,,,,
TiO2,13463-67-7,"Sigma Aldrich 
(Bangalore, India)",,uncoated,20,,>99.7% purity,200 ± 20,anatase,,,,,,fish,Danio rerio,"dechlorinated tap water, the fish were fed tropical fish food",14 days,25 ± 2 °C,12-h/12-h light/dark cycle,mortality,LC50,30 ppm,Mortality was not observed during the experiment at 10 ppm,,,"Palaniappan, Pl. Rm.; Pramod, K. S.",FTIR study of the effect of nTiO(2) on the biochemical constituents of gill tissues of Zebrafish (Danio rerio),FOOD AND CHEMICAL TOXICOLOGY,48,8-9,2337,2343,2010,,,,,,,,,,,,,,,,,,,,,,,,,,,,,,,,,,,,,,,,,,,,,,,,,,,,,,,,,,,,,,,,,,,,,,,,,,,,,,,,,,,,,,,,,,,,,,,,,,,,,,,,,,,,,,,,,,,,,,,,,,,,,,,,,,,,,,,,,,,,,,,,,,,,,,,,,,,,,,,,,,,,,,,,,,,,,,,,,,,,,,,,,,,,,,,,,,,,,,,,,,,,,,,,,
TiO2,13463-67-7,Degussa P25 (Germany),,uncoated,21,,,,,,,,,,fish,Danio rerio,"standard culture medium (containing 64.75 mg/L NaHCO3, 5.75 mg/L KCl, 123.25 mg/L MgSO·7H2O, and 294 mg/L CaCl2·2H2O, fed with Daphnia magna",14 days,23 ± 2 °C,natural light–dark cycle,mortality,NOEC,0.55 mg/L,No mortality or abnormalities were observed,,"The amount of nTiO2 accumulated in D. rerio increased as exposure time lengthened, reaching a plateau (saturation) after 3 d for the 0.1 mg/L treatment group and 10 d for the 1.0 mg/L treatment group. BCFs values for the 0.1 mg/L and 1.0 mg/L treatment groups were calculated to be 25.38 and 181.38, respectively","Zhu, Xiaoshan; Wang, Jiangxin; Zhang, Xuezhi; Chang, Yung; Chen, Yongsheng",Trophic transfer of TiO2 nanoparticles from daphnia to zebrafish in a simplified freshwater food chain,CHEMOSPHERE,79,9,928,933,2010,,,,,,,,,,,,,,,,,,,,,,,,,,,,,,,,,,,,,,,,,,,,,,,,,,,,,,,,,,,,,,,,,,,,,,,,,,,,,,,,,,,,,,,,,,,,,,,,,,,,,,,,,,,,,,,,,,,,,,,,,,,,,,,,,,,,,,,,,,,,,,,,,,,,,,,,,,,,,,,,,,,,,,,,,,,,,,,,,,,,,,,,,,,,,,,,,,,,,,,,,,,,,,,,,
TiO2,13463-67-7,Degussa P25 (Germany),,uncoated,20.5 ± 6.7 ,,,45.41,,moderately hard facility water,,220.8-687.5,,"-25,1 mV",fish,Danio rerio,"moderately hard facility
water",48 h,25 °C,light–dark cycle,mortality,NOEC,1000 µg/L,Significant difference in the expression of 171 genes  - 60 up graded and 111 down regulated. The affected genes were involved in ribosome structure and activity. No alteration was observed in genes related to regulation of oxidative stress.,,,"Griffitt, Robert J.; Hyndman, Kelly; Denslow, Nancy D.; Barber, Davis S.",Comparison of Molecular and Histological Changes in Zebrafish Gills Exposed to Metallic Nanoparticles,TOXICOLOGICAL SCIENCES,107,2,404,415,2009,,,,,,,,,,,,,,,,,,,,,,,,,,,,,,,,,,,,,,,,,,,,,,,,,,,,,,,,,,,,,,,,,,,,,,,,,,,,,,,,,,,,,,,,,,,,,,,,,,,,,,,,,,,,,,,,,,,,,,,,,,,,,,,,,,,,,,,,,,,,,,,,,,,,,,,,,,,,,,,,,,,,,,,,,,,,,,,,,,,,,,,,,,,,,,,,,,,,,,,,,,,,,,,,,
TiO2,13463-67-7,"Hongsheng Material Sci. & Tech. Co., Ltd., China",,uncoated,50,,,30 ± 10,,,,,,,fish,"Cyprinus 
carpio","dechlorinated and
continuously aerated tap water",20 days,18 ± 1 °C,"natural light/dark
cycle",mortality,NOEC,200 mg/L,"No mortality occured but after 1 h exposure the respiratory rate and swimming rates increased. 100 and 200 mg/L TiO2-NPs caused
statistically significant decrease in SOD, CAT and POD activities and significant increase in LPO levels in tissues (P < 0.05), suggesting
that the fish exposed to these two concentrations of TiO2-NPs suffered from the oxidative stress","TiO2-NPs can cause oxidative stress, leading to the depletion of antioxidant enzymes activities, the elevation of LPO level and major tissues pathologies of carps",,Hao Linhua; Wang Zhenyu; Xing Baoshan,Effect of sub-acute exposure to TiO2 nanoparticles on oxidative stress and histopathological changes in Juvenile Carp (Cyprinus carpio),JOURNAL OF ENVIRONMENTAL SCIENCES-CHINA,21,10,1459,1466,2009,,,,,,,,,,,,,,,,,,,,,,,,,,,,,,,,,,,,,,,,,,,,,,,,,,,,,,,,,,,,,,,,,,,,,,,,,,,,,,,,,,,,,,,,,,,,,,,,,,,,,,,,,,,,,,,,,,,,,,,,,,,,,,,,,,,,,,,,,,,,,,,,,,,,,,,,,,,,,,,,,,,,,,,,,,,,,,,,,,,,,,,,,,,,,,,,,,,,,,,,,,,,,,,,,
TiO2,13463-67-7,"Sigma Aldrich 
(St. Louis, MO, USA)",sphere,uncoated,32.4 ± 26.1 ,,,18.6 ± 1.2,,"dechlorinated
tap water",,400-1100,,"-0,6 mV",fish,Oncorhynchus mykiss,"dechlorinated
tap water",90 days,9-11 °C,12-h/12-h light/dark cycle,overt impairment of renal function,NOEC,100 µg,No signicicalt difference in blood TBARS at at any time  compared with control.  ,,"10 to 19% of injected TiO2 accumulated in the kidneys (up to 23 mg/g). The concentration in the kidneys did not change significantly from 6h to 21 days post-injection but after 90 days the concentration in the kidneys was significantly lower. The TiO2 level in the liver was appr. 15-fold lower. Preliminary studies showed that TiO2 did not accumulate in the brain, gills or spleen","Scown, Tessa M.; van Aerle, Ronny; Johnston, Blair D.; Cumberland, Susan; Lead, Jamie R.; Owen, Richard; Tyler, Charles R.",High Doses of Intravenously Administered Titanium Dioxide Nanoparticles Accumulate in the Kidneys of Rainbow Trout but with no Observable Impairment of Renal Function,TOXICOLOGICAL SCIENCES,109,2,372,380,2009,,,,,,,,,,,,,,,,,,,,,,,,,,,,,,,,,,,,,,,,,,,,,,,,,,,,,,,,,,,,,,,,,,,,,,,,,,,,,,,,,,,,,,,,,,,,,,,,,,,,,,,,,,,,,,,,,,,,,,,,,,,,,,,,,,,,,,,,,,,,,,,,,,,,,,,,,,,,,,,,,,,,,,,,,,,,,,,,,,,,,,,,,,,,,,,,,,,,,,,,,,,,,,,,,
TiO2,13463-67-7,Degussa P25 (Germany),,uncoated,21,,,50,,,,,,,fish,"Cyprinus 
carpio","Dechlorinated tap water. The pH of the
water was 7.8, and TOC was 2.6 mg/L.",25 days,20 ± 2 °C,"natural
light/dark cycle",mortality,NOEC,10 mg/L,"The results showed that TiO2 nanoparticles have a significant adsorption capacity for As (III).
Equilibrium was established within 30 min, with about 30% of the initial As (III) being adsorbed onto TiO2
nanoparticles. Most of aqueous As (III) was oxidized to As(V) in the presence of TiO2 nanoparticles under
sunlight. The carp accumulated considerably more As in the presence of TiO2 nanoparticles than in the
absence of TiO2 nanoparticles, and after 25-day exposure,",,Considerable TiO2 accumulation occurred in viscera and gills of the carp,"Sun, Hongwen; Zhang, Xuezhi; Zhang, Zhiyan; Chen, Yongsheng; Crittenden, John C.",Influence of titanium dioxide nanoparticles on speciation and bioavailability of arsenite,ENVIRONMENTAL POLLUTION,157,4,1165,1170,2009,,,,,,,,,,,,,,,,,,,,,,,,,,,,,,,,,,,,,,,,,,,,,,,,,,,,,,,,,,,,,,,,,,,,,,,,,,,,,,,,,,,,,,,,,,,,,,,,,,,,,,,,,,,,,,,,,,,,,,,,,,,,,,,,,,,,,,,,,,,,,,,,,,,,,,,,,,,,,,,,,,,,,,,,,,,,,,,,,,,,,,,,,,,,,,,,,,,,,,,,,,,,,,,,,
TiO2,13463-67-7,Degussa P25 (Germany),,uncoated,20.5 ± 6.7 ,,,45.41,,moderately hard freshwater,,687.5,,"-25,1 mV",fish,Danio rerio,moderately hard freshwater,48 h,25 °C,14-h/10-h light/dark cycle,mortality,LC50,10 mg/L,,,,"Griffitt, Robert J.; Luo, Jing; Gao, Jie; Bonzongo, Jean-Claude; Barber, David S.",Effects of particle composition and species on toxicity of metallic nanomaterials in aquatic organisms,ENVIRONMENTAL TOXICOLOGY AND CHEMISTRY,27,9,1972,1978,2008,,,,,,,,,,,,,,,,,,,,,,,,,,,,,,,,,,,,,,,,,,,,,,,,,,,,,,,,,,,,,,,,,,,,,,,,,,,,,,,,,,,,,,,,,,,,,,,,,,,,,,,,,,,,,,,,,,,,,,,,,,,,,,,,,,,,,,,,,,,,,,,,,,,,,,,,,,,,,,,,,,,,,,,,,,,,,,,,,,,,,,,,,,,,,,,,,,,,,,,,,,,,,,,,,
TiO2,13463-67-7,Degussa P25 (Germany),,uncoated,21,,,50 ± 15,,,,,,,fish,Oncorhynchus mykiss,"dechlorinated Plymouth tap water, 0.5, 0.1, 0.4, and 0.1 mmo/L of Na+, K+ Ca2+ and Mg2+, respectively",14 days,14 ± 1 °C,12-h/12-h light/dark cycle,mortality,NOEC,1.0 mg/L,There was no mortality. The fish did not accumulate TiO2. Changes in behavior and mucus secration observed at the highest concentration. The gills showed increased edema in secondary lamelle.,,,"Federici, Gillian; Shaw, Benjamin J.; Handy, Richard D.","Toxicity of titanium dioxide nanoparticles to rainbow trout (Oncorhynchus mykiss): Gill injury, oxidative stress, and other physiological effects",AQUATIC TOXICOLOGY,84,4,415,430,2007,,,,,,,,,,,,,,,,,,,,,,,,,,,,,,,,,,,,,,,,,,,,,,,,,,,,,,,,,,,,,,,,,,,,,,,,,,,,,,,,,,,,,,,,,,,,,,,,,,,,,,,,,,,,,,,,,,,,,,,,,,,,,,,,,,,,,,,,,,,,,,,,,,,,,,,,,,,,,,,,,,,,,,,,,,,,,,,,,,,,,,,,,,,,,,,,,,,,,,,,,,,,,,,,,
TiO2,13463-67-7,Degussa P25 (Germany),,uncoated,21,,,50,,"MiniQ
quality water","Laser analyzer, Zeta potensial analyser",,,"-24,2 mV",fish,"Cyprinus 
carpio",dechlorinated tap water,25 days,23 ± 2 °C,natural light/dark cycle,mortality,NOEC,10 mg/L,"The results show that TiO2 nanoparticles had a significantly stronger adsorption
capacity for Cd than SP. The presence of SP did not have significant influence on the accumulation of Cd in carp during the 25 d of
exposure. However, the presence of TiO2 nanoparticles greatly enhanced the accumulation of Cd in carp. After 25 d of exposure Cd concentration
in carp increased by 146%, and the value was 22.3 and 9.07 lg/g, respectively. And there is a positive correlation between Cd
and TiO2 concentration. Considerable Cd and TiO2 accumulated in viscera and gills of the fish.",,Considerable amount of TiO2 accumulated in viscera and gills of the fish.,"Zhang, Xuezhi; Sun, Hongwen; Zhang, Zhiyan; Niu, Qian; Chen, Yongsheng; Crittenden, John C.",Enhanced bioaccumulation of cadmium in carp in the presence of titanium dioxide nanoparticles,CHEMOSPHERE,67,1,160,166,2007,,,,,,,,,,,,,,,,,,,,,,,,,,,,,,,,,,,,,,,,,,,,,,,,,,,,,,,,,,,,,,,,,,,,,,,,,,,,,,,,,,,,,,,,,,,,,,,,,,,,,,,,,,,,,,,,,,,,,,,,,,,,,,,,,,,,,,,,,,,,,,,,,,,,,,,,,,,,,,,,,,,,,,,,,,,,,,,,,,,,,,,,,,,,,,,,,,,,,,,,,,,,,,,,,
TiO2,13463-67-7,Degussa P25 (Germany),,uncoated,21,,,50,,"MiniQ
quality water",TEM,50-400,,,fish,"Cyprinus 
carpio","dechlorinated tap water, the
fish were fed with a commercial food once a day during the experiment.",25  days,23 ± 2 °C,natural light/dark cycle,mortality,NOEC,10 mg/L,"The results showed
that TiO2 nanoparticles had a significant adsorption
capacity for As(V).Considerable As and TiO2 accumulated in intestine, stomach and gills of the fish,
and the lowest level of accumulation was found in muscle. Accumulation of As and TiO2 in stomach,
intestine and gills are significant",,"Accumulation of TiO2 in stomach, intestine and gills are significant","Sun, Hongwen; Zhang, Xuezhi; Niu, Qian; Chen, Yongsheng; Crittenden, John C.",Enhanced accumulation of arsenate in carp in the presence of titanium dioxide nanoparticles,WATER AIR AND SOIL POLLUTION,178,1-4,245,254,2007,,,,,,,,,,,,,,,,,,,,,,,,,,,,,,,,,,,,,,,,,,,,,,,,,,,,,,,,,,,,,,,,,,,,,,,,,,,,,,,,,,,,,,,,,,,,,,,,,,,,,,,,,,,,,,,,,,,,,,,,,,,,,,,,,,,,,,,,,,,,,,,,,,,,,,,,,,,,,,,,,,,,,,,,,,,,,,,,,,,,,,,,,,,,,,,,,,,,,,,,,,,,,,,,,
TiO2,13463-67-7,synthesized by laser pyrolysis and annealed at 400 °C for 3 h under air,,,14.3 ± 1.8 ,,,92 ± 4,95% anatase,"in ultrapure sterile 
water (pH 5.5)",DLS,229 ± 48,,"-12,6 ± 1 mV",plant,"Triticum aestivum
spp","in ultrapure sterile water (pH 5.5), relative humidity (70/75%)",7 days,16-h/8-h 24/20  ±  1 °C cycle,"16-h/8-h light/dark cycle, 100 μmol/m²/s",seed germination,NOEC,100 mg/L,"Exposure to 14 nm TiO2-NPs causes enhanced wheat root elongation. Exposure during the germination stage did not significantly affect plant vegetative development and evapotranspiration. TiO2 did not significantly increase TBARS and H2O2 contents in plant leaves. Moreover TiO2 did not impact chlorophyll A, chlorophyll B and carotenoid contents",,"Wheat roots can accumulate TiO2-NPs with a primary diameter lower than 140 nm. TiO2-NPs are translocated to the leaves if their primary diameter is smaller than 36 nm. Accumulation reaches 109 mg Ti/kg d.wt. in wheat roots, but it is below the limit of detection in wheat leaves.","Larue, Camille; Laurette, Julien; Herlin-Boime, Nathalie; Khodja, Hicham; Fayard, Barbara; Flank, Anne-Marie; Brisset, Francois; Carriere, Marie","Accumulation, translocation and impact of TiO2 nanoparticles in wheat (Triticum aestivum spp.): Influence of diameter and crystal phase",SCIENCE OF THE TOTAL ENVIRONMENT,431,,197,208,2012,,,,,,,,,,,,,,,,,,,,,,,,,,,,,,,,,,,,,,,,,,,,,,,,,,,,,,,,,,,,,,,,,,,,,,,,,,,,,,,,,,,,,,,,,,,,,,,,,,,,,,,,,,,,,,,,,,,,,,,,,,,,,,,,,,,,,,,,,,,,,,,,,,,,,,,,,,,,,,,,,,,,,,,,,,,,,,,,,,,,,,,,,,,,,,,,,,,,,,,,,,,,,,,,,
TiO2,13463-67-7,synthesized by laser pyrolysis and annealed at 400 °C for 3 h under air,,,22.1 ± 3.8 ,,,73 ± 2,90% rutile,"in ultrapure sterile 
water (pH 5.5)",DLS,"215 ± 65 38%
>1000 62%",,"-19,5 ± 0,9 mV",plant,"Triticum aestivum
spp","in ultrapure sterile water (pH 5.5), relative humidity (70/75%)",7 days,"room 
temperature","16-h/8-h light/dark cycle, 100 μmol/m²/s",seed germination,NOEC,100 mg/L,"Exposure to  22 nmTiO2-NPs causes enhanced wheat root elongation. Exposure during the germination stage did not significantly affect plant vegetative development and evapotranspiration.  TiO2 did not significantly increase TBARS and H2O2 contents in plant leaves. Moreover TiO2 did not impact chlorophyll A, chlorophyll B and carotenoid contents",,"Wheat roots can accumulate TiO2-NPs with a primary diameter lower than 140 nm. TiO2-NPs are translocated to the leaves if their primary diameter is smaller than 36 nm. Accumulation reaches 109 mg Ti/kg d.wt. in wheat roots, but it is below the limit of detection in wheat leaves.","Larue, Camille; Laurette, Julien; Herlin-Boime, Nathalie; Khodja, Hicham; Fayard, Barbara; Flank, Anne-Marie; Brisset, Francois; Carriere, Marie","Accumulation, translocation and impact of TiO2 nanoparticles in wheat (Triticum aestivum spp.): Influence of diameter and crystal phase",SCIENCE OF THE TOTAL ENVIRONMENT,431,,197,208,2012,,,,,,,,,,,,,,,,,,,,,,,,,,,,,,,,,,,,,,,,,,,,,,,,,,,,,,,,,,,,,,,,,,,,,,,,,,,,,,,,,,,,,,,,,,,,,,,,,,,,,,,,,,,,,,,,,,,,,,,,,,,,,,,,,,,,,,,,,,,,,,,,,,,,,,,,,,,,,,,,,,,,,,,,,,,,,,,,,,,,,,,,,,,,,,,,,,,,,,,,,,,,,,,,,
TiO2,13463-67-7,"commercial, origin not specified",,,25.2 ± 5.7 ,,,46 ± 1,89% anatase,"in ultrapure sterile 
water (pH 5.5)",DLS,"267 ± 172 80%
>1000 20%",,"-10,5 ± 2,6 mV",plant,"Triticum aestivum
spp","in ultrapure sterile water (pH 5.5), relative humidity (70/75%)",7 days,"room 
temperature","16-h/8-h light/dark cycle, 100 μmol/m²/s",seed germination,NOEC,100 mg/L,Exposure during the germination stage did not significantly affect plant vegetative development and evapotranspiration,,"Wheat roots can accumulate TiO2-NPs with a primary diameter lower than 140 nm. TiO2-NPs are translocated to the leaves if their primary diameter is smaller than 36 nm. Accumulation reaches 109 mg Ti/kg d.wt. in wheat roots, but it is below the limit of detection in wheat leaves.","Larue, Camille; Laurette, Julien; Herlin-Boime, Nathalie; Khodja, Hicham; Fayard, Barbara; Flank, Anne-Marie; Brisset, Francois; Carriere, Marie","Accumulation, translocation and impact of TiO2 nanoparticles in wheat (Triticum aestivum spp.): Influence of diameter and crystal phase",SCIENCE OF THE TOTAL ENVIRONMENT,431,,197,208,2012,,,,,,,,,,,,,,,,,,,,,,,,,,,,,,,,,,,,,,,,,,,,,,,,,,,,,,,,,,,,,,,,,,,,,,,,,,,,,,,,,,,,,,,,,,,,,,,,,,,,,,,,,,,,,,,,,,,,,,,,,,,,,,,,,,,,,,,,,,,,,,,,,,,,,,,,,,,,,,,,,,,,,,,,,,,,,,,,,,,,,,,,,,,,,,,,,,,,,,,,,,,,,,,,,
TiO2,13463-67-7,synthesized by laser pyrolysis and annealed at 400 °C for 3 h under air,,,36 ± 7.8 ,,,39 ± 1,77% rutile,"in ultrapure sterile 
water (pH 5.5)",DLS,>1000,,"-16,7 ± 2,2 mV",plant,"Triticum aestivum
spp","in ultrapure sterile water (pH 5.5), relative humidity (70/75%)",7 days,"room 
temperature","16-h/8-h light/dark cycle, 100 μmol/m²/s",seed germination,NOEC,100 mg/L,Exposure during the germination stage did not significantly affect plant vegetative development and evapotranspiration,,"Wheat roots can accumulate TiO2-NPs with a primary diameter lower than 140 nm. TiO2-NPs are translocated to the leaves if their primary diameter is smaller than 36 nm. Accumulation reaches 109 mg Ti/kg d.wt. in wheat roots, but it is below the limit of detection in wheat leaves.","Larue, Camille; Laurette, Julien; Herlin-Boime, Nathalie; Khodja, Hicham; Fayard, Barbara; Flank, Anne-Marie; Brisset, Francois; Carriere, Marie","Accumulation, translocation and impact of TiO2 nanoparticles in wheat (Triticum aestivum spp.): Influence of diameter and crystal phase",SCIENCE OF THE TOTAL ENVIRONMENT,431,,197,208,2012,,,,,,,,,,,,,,,,,,,,,,,,,,,,,,,,,,,,,,,,,,,,,,,,,,,,,,,,,,,,,,,,,,,,,,,,,,,,,,,,,,,,,,,,,,,,,,,,,,,,,,,,,,,,,,,,,,,,,,,,,,,,,,,,,,,,,,,,,,,,,,,,,,,,,,,,,,,,,,,,,,,,,,,,,,,,,,,,,,,,,,,,,,,,,,,,,,,,,,,,,,,,,,,,,
TiO2,1317-70-0,"Sigma Chemical 
Co. (St. Louis, MO)",,,25,,99.7% purity,,anatase,0.2 µm-filtered phosphate buffered saline (PBS),DLS,144,,"-17,6 mV",bacteria,Escherichia coli K12 DH10B,0.2 µm-filtered phosphate buffered saline (PBS),60 min,37 °C,dark,cell viability (colony-forming units),EC19,80 mg/L,"Concentration-dependent release of LDH, increase in fluorescence intensity (increase in membrane permeability), increase in ROS generation, higher lipid peroxydation, glutathione depletion and DNA damage were observed.",,A significant uptake and interaction of TiO2 ENPs was evident in E. coli cells by electron microscopy,"Kumar, Ashutosh; Pandey, Alok K.; Singh, Shashi S.; Shanker, Rishi; Dhawan, Alok",Engineered ZnO and TiO2 nanoparticles induce oxidative stress and DNA damage leading to reduced viability of Escherichia coli,FREE RADICAL BIOLOGY AND MEDICINE,51,10,1872,1881,2011,,,,,,,,,,,,,,,,,,,,,,,,,,,,,,,,,,,,,,,,,,,,,,,,,,,,,,,,,,,,,,,,,,,,,,,,,,,,,,,,,,,,,,,,,,,,,,,,,,,,,,,,,,,,,,,,,,,,,,,,,,,,,,,,,,,,,,,,,,,,,,,,,,,,,,,,,,,,,,,,,,,,,,,,,,,,,,,,,,,,,,,,,,,,,,,,,,,,,,,,,,,,,,,,,
TiO2,13463-67-7,Sigma-Aldrich,,,50-70 ,,,24.8,,,,,,,bacteria,E. coli AB1157 (pSLlux) sod wt,0.9% NaCl,30 min,room temperature,dark,luminiescence inhibition,EC50 ,> 20 000 mg/L,,,,"Ivask, A.; Bondarenko, O.; Jepihhina, N.; Kahru, A.","Profiling of the reactive oxygen species-related ecotoxicity of CuO, ZnO, TiO2, silver and fullerene nanoparticles using a set of recombinant luminescent Escherichia coli strains: differentiating the impact of particles and solubilised metals",ANALYTICAL AND BIOANALYTICAL CHEMISTRY,398,2,701,716,2010,,,,,,,,,,,,,,,,,,,,,,,,,,,,,,,,,,,,,,,,,,,,,,,,,,,,,,,,,,,,,,,,,,,,,,,,,,,,,,,,,,,,,,,,,,,,,,,,,,,,,,,,,,,,,,,,,,,,,,,,,,,,,,,,,,,,,,,,,,,,,,,,,,,,,,,,,,,,,,,,,,,,,,,,,,,,,,,,,,,,,,,,,,,,,,,,,,,,,,,,,,,,,,,,,
TiO2,13463-67-7,Sigma-Aldrich,,,50-70 ,,,24.8,,,,,,,bacteria,E. coli AB1157 (pSLlux) sod wt,0.9% NaCl,2 h,room temperature,dark,luminiescence inhibition,EC50 ,> 20 000 mg/L,,,,"Ivask, A.; Bondarenko, O.; Jepihhina, N.; Kahru, A.","Profiling of the reactive oxygen species-related ecotoxicity of CuO, ZnO, TiO2, silver and fullerene nanoparticles using a set of recombinant luminescent Escherichia coli strains: differentiating the impact of particles and solubilised metals",ANALYTICAL AND BIOANALYTICAL CHEMISTRY,398,2,701,716,2010,,,,,,,,,,,,,,,,,,,,,,,,,,,,,,,,,,,,,,,,,,,,,,,,,,,,,,,,,,,,,,,,,,,,,,,,,,,,,,,,,,,,,,,,,,,,,,,,,,,,,,,,,,,,,,,,,,,,,,,,,,,,,,,,,,,,,,,,,,,,,,,,,,,,,,,,,,,,,,,,,,,,,,,,,,,,,,,,,,,,,,,,,,,,,,,,,,,,,,,,,,,,,,,,,
TiO2,13463-67-7,Sigma-Aldrich,,,50-70 ,,,24.8,,,,,,,bacteria,"E. coli JI130
(pSLlux) sodA−",0.9% NaCl,30 min,room temperature,dark,luminiescence inhibition,EC50 ,> 20 000 mg/L,,,,"Ivask, A.; Bondarenko, O.; Jepihhina, N.; Kahru, A.","Profiling of the reactive oxygen species-related ecotoxicity of CuO, ZnO, TiO2, silver and fullerene nanoparticles using a set of recombinant luminescent Escherichia coli strains: differentiating the impact of particles and solubilised metals",ANALYTICAL AND BIOANALYTICAL CHEMISTRY,398,2,701,716,2010,,,,,,,,,,,,,,,,,,,,,,,,,,,,,,,,,,,,,,,,,,,,,,,,,,,,,,,,,,,,,,,,,,,,,,,,,,,,,,,,,,,,,,,,,,,,,,,,,,,,,,,,,,,,,,,,,,,,,,,,,,,,,,,,,,,,,,,,,,,,,,,,,,,,,,,,,,,,,,,,,,,,,,,,,,,,,,,,,,,,,,,,,,,,,,,,,,,,,,,,,,,,,,,,,
TiO2,13463-67-7,Sigma-Aldrich,,,50-70 ,,,24.8,,,,,,,bacteria,"E. coli JI130
(pSLlux) sodA−",0.9% NaCl,2 h,room temperature,dark,luminiescence inhibition,EC50 ,> 20 000 mg/L,,,,"Ivask, A.; Bondarenko, O.; Jepihhina, N.; Kahru, A.","Profiling of the reactive oxygen species-related ecotoxicity of CuO, ZnO, TiO2, silver and fullerene nanoparticles using a set of recombinant luminescent Escherichia coli strains: differentiating the impact of particles and solubilised metals",ANALYTICAL AND BIOANALYTICAL CHEMISTRY,398,2,701,716,2010,,,,,,,,,,,,,,,,,,,,,,,,,,,,,,,,,,,,,,,,,,,,,,,,,,,,,,,,,,,,,,,,,,,,,,,,,,,,,,,,,,,,,,,,,,,,,,,,,,,,,,,,,,,,,,,,,,,,,,,,,,,,,,,,,,,,,,,,,,,,,,,,,,,,,,,,,,,,,,,,,,,,,,,,,,,,,,,,,,,,,,,,,,,,,,,,,,,,,,,,,,,,,,,,,
TiO2,13463-67-7,Sigma-Aldrich,,,50-70 ,,,24.8,,,,,,,bacteria,"E. coli JI131
(pSLlux) sodB−",0.9% NaCl,30 min,room temperature,dark,luminiescence inhibition,EC50 ,> 20 000 mg/L,,,,"Ivask, A.; Bondarenko, O.; Jepihhina, N.; Kahru, A.","Profiling of the reactive oxygen species-related ecotoxicity of CuO, ZnO, TiO2, silver and fullerene nanoparticles using a set of recombinant luminescent Escherichia coli strains: differentiating the impact of particles and solubilised metals",ANALYTICAL AND BIOANALYTICAL CHEMISTRY,398,2,701,716,2010,,,,,,,,,,,,,,,,,,,,,,,,,,,,,,,,,,,,,,,,,,,,,,,,,,,,,,,,,,,,,,,,,,,,,,,,,,,,,,,,,,,,,,,,,,,,,,,,,,,,,,,,,,,,,,,,,,,,,,,,,,,,,,,,,,,,,,,,,,,,,,,,,,,,,,,,,,,,,,,,,,,,,,,,,,,,,,,,,,,,,,,,,,,,,,,,,,,,,,,,,,,,,,,,,
TiO2,13463-67-7,Sigma-Aldrich,,,50-70 ,,,24.8,,,,,,,bacteria,"E. coli JI131
(pSLlux) sodB−",0.9% NaCl,2 h,room temperature,dark,luminiescence inhibition,EC50 ,> 20 000 mg/L,,,,"Ivask, A.; Bondarenko, O.; Jepihhina, N.; Kahru, A.","Profiling of the reactive oxygen species-related ecotoxicity of CuO, ZnO, TiO2, silver and fullerene nanoparticles using a set of recombinant luminescent Escherichia coli strains: differentiating the impact of particles and solubilised metals",ANALYTICAL AND BIOANALYTICAL CHEMISTRY,398,2,701,716,2010,,,,,,,,,,,,,,,,,,,,,,,,,,,,,,,,,,,,,,,,,,,,,,,,,,,,,,,,,,,,,,,,,,,,,,,,,,,,,,,,,,,,,,,,,,,,,,,,,,,,,,,,,,,,,,,,,,,,,,,,,,,,,,,,,,,,,,,,,,,,,,,,,,,,,,,,,,,,,,,,,,,,,,,,,,,,,,,,,,,,,,,,,,,,,,,,,,,,,,,,,,,,,,,,,
TiO2,13463-67-7,Sigma-Aldrich,,,50-70 ,,,24.8,,,,,,,bacteria,"E. coli AS393
(pSLlux) sodC−",0.9% NaCl,30 min,room temperature,dark,luminiescence inhibition,EC50 ,> 20 000 mg/L,,,,"Ivask, A.; Bondarenko, O.; Jepihhina, N.; Kahru, A.","Profiling of the reactive oxygen species-related ecotoxicity of CuO, ZnO, TiO2, silver and fullerene nanoparticles using a set of recombinant luminescent Escherichia coli strains: differentiating the impact of particles and solubilised metals",ANALYTICAL AND BIOANALYTICAL CHEMISTRY,398,2,701,716,2010,,,,,,,,,,,,,,,,,,,,,,,,,,,,,,,,,,,,,,,,,,,,,,,,,,,,,,,,,,,,,,,,,,,,,,,,,,,,,,,,,,,,,,,,,,,,,,,,,,,,,,,,,,,,,,,,,,,,,,,,,,,,,,,,,,,,,,,,,,,,,,,,,,,,,,,,,,,,,,,,,,,,,,,,,,,,,,,,,,,,,,,,,,,,,,,,,,,,,,,,,,,,,,,,,
TiO2,13463-67-7,Sigma-Aldrich,,,50-70 ,,,24.8,,,,,,,bacteria,"E. coli AS393
(pSLlux) sodC−",0.9% NaCl,2 h,room temperature,dark,luminiescence inhibition,EC50 ,> 20 000 mg/L,,,,"Ivask, A.; Bondarenko, O.; Jepihhina, N.; Kahru, A.","Profiling of the reactive oxygen species-related ecotoxicity of CuO, ZnO, TiO2, silver and fullerene nanoparticles using a set of recombinant luminescent Escherichia coli strains: differentiating the impact of particles and solubilised metals",ANALYTICAL AND BIOANALYTICAL CHEMISTRY,398,2,701,716,2010,,,,,,,,,,,,,,,,,,,,,,,,,,,,,,,,,,,,,,,,,,,,,,,,,,,,,,,,,,,,,,,,,,,,,,,,,,,,,,,,,,,,,,,,,,,,,,,,,,,,,,,,,,,,,,,,,,,,,,,,,,,,,,,,,,,,,,,,,,,,,,,,,,,,,,,,,,,,,,,,,,,,,,,,,,,,,,,,,,,,,,,,,,,,,,,,,,,,,,,,,,,,,,,,,
TiO2,13463-67-7,Sigma-Aldrich,,,50-70 ,,,24.8,,,,,,,bacteria,"E. coli JI132
(pSLlux) sodAB−",0.9% NaCl,30 min,room temperature,dark,luminiescence inhibition,EC50 ,> 20 000 mg/L,,,,"Ivask, A.; Bondarenko, O.; Jepihhina, N.; Kahru, A.","Profiling of the reactive oxygen species-related ecotoxicity of CuO, ZnO, TiO2, silver and fullerene nanoparticles using a set of recombinant luminescent Escherichia coli strains: differentiating the impact of particles and solubilised metals",ANALYTICAL AND BIOANALYTICAL CHEMISTRY,398,2,701,716,2010,,,,,,,,,,,,,,,,,,,,,,,,,,,,,,,,,,,,,,,,,,,,,,,,,,,,,,,,,,,,,,,,,,,,,,,,,,,,,,,,,,,,,,,,,,,,,,,,,,,,,,,,,,,,,,,,,,,,,,,,,,,,,,,,,,,,,,,,,,,,,,,,,,,,,,,,,,,,,,,,,,,,,,,,,,,,,,,,,,,,,,,,,,,,,,,,,,,,,,,,,,,,,,,,,
TiO2,13463-67-7,Sigma-Aldrich,,,50-70 ,,,24.8,,,,,,,bacteria,"E. coli JI132
(pSLlux) sodAB−",0.9% NaCl,2 h,room temperature,dark,luminiescence inhibition,EC50 ,> 20 000 mg/L,,,,"Ivask, A.; Bondarenko, O.; Jepihhina, N.; Kahru, A.","Profiling of the reactive oxygen species-related ecotoxicity of CuO, ZnO, TiO2, silver and fullerene nanoparticles using a set of recombinant luminescent Escherichia coli strains: differentiating the impact of particles and solubilised metals",ANALYTICAL AND BIOANALYTICAL CHEMISTRY,398,2,701,716,2010,,,,,,,,,,,,,,,,,,,,,,,,,,,,,,,,,,,,,,,,,,,,,,,,,,,,,,,,,,,,,,,,,,,,,,,,,,,,,,,,,,,,,,,,,,,,,,,,,,,,,,,,,,,,,,,,,,,,,,,,,,,,,,,,,,,,,,,,,,,,,,,,,,,,,,,,,,,,,,,,,,,,,,,,,,,,,,,,,,,,,,,,,,,,,,,,,,,,,,,,,,,,,,,,,
TiO2,13463-67-7,Sigma-Aldrich,,,50-70 ,,,24.8,,,,,,,bacteria,"E. coli AS391
(pSLlux) sodABC−",0.9% NaCl,30 min,room temperature,dark,luminiescence inhibition,EC50 ,> 20 000 mg/L,,,,"Ivask, A.; Bondarenko, O.; Jepihhina, N.; Kahru, A.","Profiling of the reactive oxygen species-related ecotoxicity of CuO, ZnO, TiO2, silver and fullerene nanoparticles using a set of recombinant luminescent Escherichia coli strains: differentiating the impact of particles and solubilised metals",ANALYTICAL AND BIOANALYTICAL CHEMISTRY,398,2,701,716,2010,,,,,,,,,,,,,,,,,,,,,,,,,,,,,,,,,,,,,,,,,,,,,,,,,,,,,,,,,,,,,,,,,,,,,,,,,,,,,,,,,,,,,,,,,,,,,,,,,,,,,,,,,,,,,,,,,,,,,,,,,,,,,,,,,,,,,,,,,,,,,,,,,,,,,,,,,,,,,,,,,,,,,,,,,,,,,,,,,,,,,,,,,,,,,,,,,,,,,,,,,,,,,,,,,
TiO2,13463-67-7,Sigma-Aldrich,,,50-70 ,,,24.8,,,,,,,bacteria,"E. coli AS391
(pSLlux) sodABC−",0.9% NaCl,2 h,room temperature,dark,luminiescence inhibition,EC50 ,> 20 000 mg/L,,,,"Ivask, A.; Bondarenko, O.; Jepihhina, N.; Kahru, A.","Profiling of the reactive oxygen species-related ecotoxicity of CuO, ZnO, TiO2, silver and fullerene nanoparticles using a set of recombinant luminescent Escherichia coli strains: differentiating the impact of particles and solubilised metals",ANALYTICAL AND BIOANALYTICAL CHEMISTRY,398,2,701,716,2010,,,,,,,,,,,,,,,,,,,,,,,,,,,,,,,,,,,,,,,,,,,,,,,,,,,,,,,,,,,,,,,,,,,,,,,,,,,,,,,,,,,,,,,,,,,,,,,,,,,,,,,,,,,,,,,,,,,,,,,,,,,,,,,,,,,,,,,,,,,,,,,,,,,,,,,,,,,,,,,,,,,,,,,,,,,,,,,,,,,,,,,,,,,,,,,,,,,,,,,,,,,,,,,,,
TiO2,13463-67-7,Sigma-Aldrich,,,25-70 ,,,,,,,,,,bacteria,Vibrio fischeri,2% NaCl in Milli-Q water,30 min,ambient temperature (20 °C),dark,bioluminescence reduction,EC50,>20 000 mg/L,MIC >20 000 mg/L (growth inhibition),,,"Heinlaan, Margit; Ivask, Angela; Blinova, Irina; Dubourguier, Henri-Charles; Kahru, Anne","Toxicity of nanosized and bulk ZnO, CuO and TiO2 to bacteria Vibrio fischeri and crustaceans Daphnia magna and Thamnocephalus platyurus",CHEMOSPHERE,71,7,1308,1316,2008,,,,,,,,,,,,,,,,,,,,,,,,,,,,,,,,,,,,,,,,,,,,,,,,,,,,,,,,,,,,,,,,,,,,,,,,,,,,,,,,,,,,,,,,,,,,,,,,,,,,,,,,,,,,,,,,,,,,,,,,,,,,,,,,,,,,,,,,,,,,,,,,,,,,,,,,,,,,,,,,,,,,,,,,,,,,,,,,,,,,,,,,,,,,,,,,,,,,,,,,,,,,,,,,,
TiO2,13463-67-7,Sigma-Aldrich,,,25-70 ,,,,,,,,,,bacteria,Vibrio fischeri,2% NaCl in Milli-Q water,30 min,ambient temperature (20 °C),dark,bioluminescence reduction,EC20,>20 000 mg/L,MIC >20 000 mg/L (growth inhibition),,,"Heinlaan, Margit; Ivask, Angela; Blinova, Irina; Dubourguier, Henri-Charles; Kahru, Anne","Toxicity of nanosized and bulk ZnO, CuO and TiO2 to bacteria Vibrio fischeri and crustaceans Daphnia magna and Thamnocephalus platyurus",CHEMOSPHERE,71,7,1308,1316,2008,,,,,,,,,,,,,,,,,,,,,,,,,,,,,,,,,,,,,,,,,,,,,,,,,,,,,,,,,,,,,,,,,,,,,,,,,,,,,,,,,,,,,,,,,,,,,,,,,,,,,,,,,,,,,,,,,,,,,,,,,,,,,,,,,,,,,,,,,,,,,,,,,,,,,,,,,,,,,,,,,,,,,,,,,,,,,,,,,,,,,,,,,,,,,,,,,,,,,,,,,,,,,,,,,
TiO2,13463-67-7,Sigma-Aldrich,,,25-70 ,,,,,,,,,,bacteria,Vibrio fischeri,2% NaCl in Milli-Q water,30 min,ambient temperature (20 °C),dark,bioluminescence reduction,NOEC,>20 000 mg/L,MIC >20 000 mg/L (growth inhibition),,,"Heinlaan, Margit; Ivask, Angela; Blinova, Irina; Dubourguier, Henri-Charles; Kahru, Anne","Toxicity of nanosized and bulk ZnO, CuO and TiO2 to bacteria Vibrio fischeri and crustaceans Daphnia magna and Thamnocephalus platyurus",CHEMOSPHERE,71,7,1308,1316,2008,,,,,,,,,,,,,,,,,,,,,,,,,,,,,,,,,,,,,,,,,,,,,,,,,,,,,,,,,,,,,,,,,,,,,,,,,,,,,,,,,,,,,,,,,,,,,,,,,,,,,,,,,,,,,,,,,,,,,,,,,,,,,,,,,,,,,,,,,,,,,,,,,,,,,,,,,,,,,,,,,,,,,,,,,,,,,,,,,,,,,,,,,,,,,,,,,,,,,,,,,,,,,,,,,
TiO2,13463-67-7,Sigma-Aldrich,,,25-70 ,,,,,,,,,,crustacean,Daphnia magna,synthetic freshwater,48 h,20 °C,dark,immobilization,LC50 ,20 000 mg/L,,,,"Heinlaan, Margit; Ivask, Angela; Blinova, Irina; Dubourguier, Henri-Charles; Kahru, Anne","Toxicity of nanosized and bulk ZnO, CuO and TiO2 to bacteria Vibrio fischeri and crustaceans Daphnia magna and Thamnocephalus platyurus",CHEMOSPHERE,71,7,1308,1316,2008,,,,,,,,,,,,,,,,,,,,,,,,,,,,,,,,,,,,,,,,,,,,,,,,,,,,,,,,,,,,,,,,,,,,,,,,,,,,,,,,,,,,,,,,,,,,,,,,,,,,,,,,,,,,,,,,,,,,,,,,,,,,,,,,,,,,,,,,,,,,,,,,,,,,,,,,,,,,,,,,,,,,,,,,,,,,,,,,,,,,,,,,,,,,,,,,,,,,,,,,,,,,,,,,,
TiO2,13463-67-7,Sigma-Aldrich,,,25-70 ,,,,,,,,,,crustacean,Thamnocephalus platyurus,synthetic freshwater,24 h,25 °C,dark,mortality,LC50 ,>20 000 mg/L,,,,"Heinlaan, Margit; Ivask, Angela; Blinova, Irina; Dubourguier, Henri-Charles; Kahru, Anne","Toxicity of nanosized and bulk ZnO, CuO and TiO2 to bacteria Vibrio fischeri and crustaceans Daphnia magna and Thamnocephalus platyurus",CHEMOSPHERE,71,7,1308,1316,2008,,,,,,,,,,,,,,,,,,,,,,,,,,,,,,,,,,,,,,,,,,,,,,,,,,,,,,,,,,,,,,,,,,,,,,,,,,,,,,,,,,,,,,,,,,,,,,,,,,,,,,,,,,,,,,,,,,,,,,,,,,,,,,,,,,,,,,,,,,,,,,,,,,,,,,,,,,,,,,,,,,,,,,,,,,,,,,,,,,,,,,,,,,,,,,,,,,,,,,,,,,,,,,,,,
TiO2,13463-67-7,Sigma-Aldrich,,,25-70 ,,,,,,,,,,crustacean,Thamnocephalus platyurus,synthetic freshwater,24 h,25 °C,dark,mortality,LC20 ,>20 000 mg/L,,,,"Heinlaan, Margit; Ivask, Angela; Blinova, Irina; Dubourguier, Henri-Charles; Kahru, Anne","Toxicity of nanosized and bulk ZnO, CuO and TiO2 to bacteria Vibrio fischeri and crustaceans Daphnia magna and Thamnocephalus platyurus",CHEMOSPHERE,71,7,1308,1316,2008,,,,,,,,,,,,,,,,,,,,,,,,,,,,,,,,,,,,,,,,,,,,,,,,,,,,,,,,,,,,,,,,,,,,,,,,,,,,,,,,,,,,,,,,,,,,,,,,,,,,,,,,,,,,,,,,,,,,,,,,,,,,,,,,,,,,,,,,,,,,,,,,,,,,,,,,,,,,,,,,,,,,,,,,,,,,,,,,,,,,,,,,,,,,,,,,,,,,,,,,,,,,,,,,,
