Repository: NSF-ALL-SPICE-Alliance/Nano

# AFRL, 2022-23 School Year

## Background of the Partnership 

The Airforce Research Laboratory (AFRL) extended a research partnership to ROTC, active duty, reserve military, or US armed forces, veteran students, at Chaminade University of Honolulu and The University of Hawaii at Manoa in Big Data and Analytics. This research partnership allowed students to explore the domain of Data Science and Analytics while exploring nanomaterials with little to no background. This project was built into two phases. Phase I, consisted of training each student in Data Science programming skills, mathmatical and computational skills.

File: AFRL_Fall_2023/data/Beilstein_J_Nanotechnol-06-1788-s002/NanoE-Tox-database.csv (part 35 of 44)
Name,CAS no,"Origin (company, synthesis method)",Shape,Initial coating/functionalization,"Diameter, nm","Length, nm",Possible impurities,"Surface area, BET (m2/g)",Other observations,Media,"Method to
TiO2,13463-67-7,Sigma-Aldrich,,,25-70 ,,,,,,,,,,crustacean,Thamnocephalus platyurus,synthetic freshwater,24 h,25 °C,dark,mortality,NOEC,>20 000 mg/L,,,,"Heinlaan, Margit; Ivask, Angela; Blinova, Irina; Dubourguier, Henri-Charles; Kahru, Anne","Toxicity of nanosized and bulk ZnO, CuO and TiO2 to bacteria Vibrio fischeri and crustaceans Daphnia magna and Thamnocephalus platyurus",CHEMOSPHERE,71,7,1308,1316,2008,,,,,,,,,,,,,,,,,,,,,,,,,,,,,,,,,,,,,,,,,,,,,,,,,,,,,,,,,,,,,,,,,,,,,,,,,,,,,,,,,,,,,,,,,,,,,,,,,,,,,,,,,,,,,,,,,,,,,,,,,,,,,,,,,,,,,,,,,,,,,,,,,,,,,,,,,,,,,,,,,,,,,,,,,,,,,,,,,,,,,,,,,,,,,,,,,,,,,,,,,,,,,,,,,
TiO2,13463-67-7,"Hombikat (Sachtleben Chemie GmbH, Duisburg,
Germany)",,,20,,,,anatase,"influent feed solution 1.002 g/L C5H8NO4Na, 219 mg/L KH2PO4, 90 mg/L MgSO4•7H2O, 14 mg/L CaCl2•H2O, 36 mg/L KCl 0.3 mL/L of trace minerals solution (1.5 g/L FeCl3•6H2O, 0.15 g/L H3BO3, 0.03 g/L CuSO4•5H2O, 0.18 g/L KI, 0.12 g/L MnCl2•4H2O, 0.06 g/L Na2MoO4•2H2O, 0.12 g/L ZnSO4•7H2O, 0.15 g/L CoCl2•6H2O), 10 g/L Na-EDTA), conductivity of 0.5 mS, COD of 780 mg/L, total dissolved nitrogen of 150 mg N/L",DLS,1700 nm,,-30 mV,bacteria,"return activated sludge) from Northwest Wastewater Treatment Plant in Mesa, Arizona","influent feed solution 1.002 g/L C5H8NO4Na, 219 mg/L KH2PO4, 90 mg/L MgSO4•7H2O, 14 mg/L CaCl2•H2O, 36 mg/L KCl 0.3 mL/L of trace minerals solution (1.5 g/L FeCl3•6H2O, 0.15 g/L H3BO3, 0.03 g/L CuSO4•5H2O, 0.18 g/L KI, 0.12 g/L MnCl2•4H2O, 0.06 g/L Na2MoO4•2H2O, 0.12 g/L ZnSO4•7H2O, 0.15 g/L CoCl2•6H2O), 10 g/L Na-EDTA), conductivity of 0.5 mS, COD of 780 mg/L, total dissolved nitrogen of 150 mg N/L",27 days,"10 hr cycle mode: 8 h aeration, 90 min sludge settling, and 30 min effluent replacement",,"change in chemical oxygen
demand",NOEC,2.0 mg/L,"NMs had negligible effects
on ability of the wastewater bacteria to biodegrade organic material, as measured by chemical oxygen
demand (COD). Nano TiO2 (>95% removal).",,,"Wang, Yifei; Westerhoff, Paul; Hristovski, Kiril D.","Fate and biological effects of silver, titanium dioxide, and C-60 (fullerene) nanomaterials during simulated wastewater treatment processes",JOURNAL OF HAZARDOUS MATERIALS,201,,16,22,2012,,,,,,,,,,,,,,,,,,,,,,,,,,,,,,,,,,,,,,,,,,,,,,,,,,,,,,,,,,,,,,,,,,,,,,,,,,,,,,,,,,,,,,,,,,,,,,,,,,,,,,,,,,,,,,,,,,,,,,,,,,,,,,,,,,,,,,,,,,,,,,,,,,,,,,,,,,,,,,,,,,,,,,,,,,,,,,,,,,,,,,,,,,,,,,,,,,,,,,,,,,,,,,,,,
TiO2,13463-67-7,Evonik Degussa (Germany),,,27 ± 4 ,,98% purity,,"82% anatase
18% rutile","sterilized soil water (pH 8.38, TOC C 5,283 μM, UV254 2.872 cm-1, conductivity 372.0 μS, resistivity 0.003 mΩ, TDS 247.00 mg/L, SO42- 56.70 mg/L, Cl- 103.3 mg/L, NO3- 2.10 mg/L, NO2- 0.08 mg/L, CaCO3 61.0, PO43- 15.00 mg/L, K+ 22.28 mg/L, Na+ 55.81 mg/L, Ca2+ 17.66 mg/L, Mg2+ 11.37 mg/L, ionic strength 7.18×10-3 eq./L, mono/divalent 3.3, Al 2.82 mg/L, As 0.00 mg/L, 0.55 B mg/L, Ba 0.11 mg/L, Fe 0.96 mg/L, I 2.84 mg/L, Mn 0.01 mg/L, 4.85 P mg/L, S 21.78 mg/L, Si 11.87 mg/L, Sr 0.10 mg/L, Ti 0.01 mg/L, Zn 0.01 mg/L    ",DLS,300,,,algae,Scenedesmus quadricauda,"sterilized soil water (pH 8.38, TOC C 5,283 μM, UV254 2.872 cm-1, conductivity 372.0 μS, resistivity 0.003 mΩ, TDS 247.00 mg/L, SO42- 56.70 mg/L, Cl- 103.3 mg/L, NO3- 2.10 mg/L, NO2- 0.08 mg/L, CaCO3 61.0, PO43- 15.00 mg/L, K+ 22.28 mg/L, Na+ 55.81 mg/L, Ca2+ 17.66 mg/L, Mg2+ 11.37 mg/L, ionic strength 7.18×10-3 eq./L, mono/divalent 3.3, Al 2.82 mg/L, As 0.00 mg/L, 0.55 B mg/L, Ba 0.11 mg/L, Fe 0.96 mg/L, I 2.84 mg/L, Mn 0.01 mg/L, 4.85 P mg/L, S 21.78 mg/L, Si 11.87 mg/L, Sr 0.10 mg/L, Ti 0.01 mg/L, Zn 0.01 mg/L    ",15-22 days,18 °C,16-h/8-h light/dark cycle,impact of growth and metabolism,EC13,300 ppm,"nTiO2 had no significant impact on respiration, but reduced gross primary production. This pattern also caused carbon loss to exceed fixation.",,,"Cardinale, Bradley J.; Bier, Raven; Kwan, Courtney",Effects of TiO2 nanoparticles on the growth and metabolism of three species of freshwater algae,JOURNAL OF NANOPARTICLE RESEARCH,14,8,913,,2012,,,,,,,,,,,,,,,,,,,,,,,,,,,,,,,,,,,,,,,,,,,,,,,,,,,,,,,,,,,,,,,,,,,,,,,,,,,,,,,,,,,,,,,,,,,,,,,,,,,,,,,,,,,,,,,,,,,,,,,,,,,,,,,,,,,,,,,,,,,,,,,,,,,,,,,,,,,,,,,,,,,,,,,,,,,,,,,,,,,,,,,,,,,,,,,,,,,,,,,,,,,,,,,,,
TiO2,13463-67-7,Evonik Degussa (Germany),,,27 ± 4 ,,98% purity,,"82% anatase
18% rutile","sterilized soil water (pH 8.38, TOC C 5,283 μM, UV254 2.872 cm-1, conductivity 372.0 μS, resistivity 0.003 mΩ, TDS 247.00 mg/L, SO42- 56.70 mg/L, Cl- 103.3 mg/L, NO3- 2.10 mg/L, NO2- 0.08 mg/L, CaCO3 61.0, PO43- 15.00 mg/L, K+ 22.28 mg/L, Na+ 55.81 mg/L, Ca2+ 17.66 mg/L, Mg2+ 11.37 mg/L, ionic strength 7.18×10-3 eq./L, mono/divalent 3.3, Al 2.82 mg/L, As 0.00 mg/L, 0.55 B mg/L, Ba 0.11 mg/L, Fe 0.96 mg/L, I 2.84 mg/L, Mn 0.01 mg/L, 4.85 P mg/L, S 21.78 mg/L, Si 11.87 mg/L, Sr 0.10 mg/L, Ti 0.01 mg/L, Zn 0.01 mg/L    ",DLS,300,,,algae,Chlamydomonas moewusii,"sterilized soil water (pH 8.38, TOC C 5,283 μM, UV254 2.872 cm-1, conductivity 372.0 μS, resistivity 0.003 mΩ, TDS 247.00 mg/L, SO42- 56.70 mg/L, Cl- 103.3 mg/L, NO3- 2.10 mg/L, NO2- 0.08 mg/L, CaCO3 61.0, PO43- 15.00 mg/L, K+ 22.28 mg/L, Na+ 55.81 mg/L, Ca2+ 17.66 mg/L, Mg2+ 11.37 mg/L, ionic strength 7.18×10-3 eq./L, mono/divalent 3.3, Al 2.82 mg/L, As 0.00 mg/L, 0.55 B mg/L, Ba 0.11 mg/L, Fe 0.96 mg/L, I 2.84 mg/L, Mn 0.01 mg/L, 4.85 P mg/L, S 21.78 mg/L, Si 11.87 mg/L, Sr 0.10 mg/L, Ti 0.01 mg/L, Zn 0.01 mg/L    ",15-22 days,18 °C,16-h/8-h light/dark cycle,impact of growth and metabolism,EC27,300 ppm,"nTiO2 reduced both gross primary production and respiration, but effects on gross primary production were stronger.",,,"Cardinale, Bradley J.; Bier, Raven; Kwan, Courtney",Effects of TiO2 nanoparticles on the growth and metabolism of three species of freshwater algae,JOURNAL OF NANOPARTICLE RESEARCH,14,8,913,,2012,,,,,,,,,,,,,,,,,,,,,,,,,,,,,,,,,,,,,,,,,,,,,,,,,,,,,,,,,,,,,,,,,,,,,,,,,,,,,,,,,,,,,,,,,,,,,,,,,,,,,,,,,,,,,,,,,,,,,,,,,,,,,,,,,,,,,,,,,,,,,,,,,,,,,,,,,,,,,,,,,,,,,,,,,,,,,,,,,,,,,,,,,,,,,,,,,,,,,,,,,,,,,,,,,
TiO2,13463-67-7,Evonik Degussa (Germany),,,27 ± 4 ,,98% purity,,"82% anatase
18% rutile","sterilized soil water (pH 8.38, TOC C 5,283 μM, UV254 2.872 cm-1, conductivity 372.0 μS, resistivity 0.003 mΩ, TDS 247.00 mg/L, SO42- 56.70 mg/L, Cl- 103.3 mg/L, NO3- 2.10 mg/L, NO2- 0.08 mg/L, CaCO3 61.0, PO43- 15.00 mg/L, K+ 22.28 mg/L, Na+ 55.81 mg/L, Ca2+ 17.66 mg/L, Mg2+ 11.37 mg/L, ionic strength 7.18×10-3 eq./L, mono/divalent 3.3, Al 2.82 mg/L, As 0.00 mg/L, 0.55 B mg/L, Ba 0.11 mg/L, Fe 0.96 mg/L, I 2.84 mg/L, Mn 0.01 mg/L, 4.85 P mg/L, S 21.78 mg/L, Si 11.87 mg/L, Sr 0.10 mg/L, Ti 0.01 mg/L, Zn 0.01 mg/L    ",DLS,300,,,algae,Chlorella vulgaris,"sterilized soil water (pH 8.38, TOC C 5,283 μM, UV254 2.872 cm-1, conductivity 372.0 μS, resistivity 0.003 mΩ, TDS 247.00 mg/L, SO42- 56.70 mg/L, Cl- 103.3 mg/L, NO3- 2.10 mg/L, NO2- 0.08 mg/L, CaCO3 61.0, PO43- 15.00 mg/L, K+ 22.28 mg/L, Na+ 55.81 mg/L, Ca2+ 17.66 mg/L, Mg2+ 11.37 mg/L, ionic strength 7.18×10-3 eq./L, mono/divalent 3.3, Al 2.82 mg/L, As 0.00 mg/L, 0.55 B mg/L, Ba 0.11 mg/L, Fe 0.96 mg/L, I 2.84 mg/L, Mn 0.01 mg/L, 4.85 P mg/L, S 21.78 mg/L, Si 11.87 mg/L, Sr 0.10 mg/L, Ti 0.01 mg/L, Zn 0.01 mg/L    ",15-22 days,18 °C,16-h/8-h light/dark cycle,impact of growth and metabolism,EC11,300 ppm,"nTiO2 stimulated both gross primary production and respiration. But because respiration was stimulated to a greater extent than gross primary production, carbon loss again exceeded fixation, leading to reduced growth",,,"Cardinale, Bradley J.; Bier, Raven; Kwan, Courtney",Effects of TiO2 nanoparticles on the growth and metabolism of three species of freshwater algae,JOURNAL OF NANOPARTICLE RESEARCH,14,8,913,,2012,,,,,,,,,,,,,,,,,,,,,,,,,,,,,,,,,,,,,,,,,,,,,,,,,,,,,,,,,,,,,,,,,,,,,,,,,,,,,,,,,,,,,,,,,,,,,,,,,,,,,,,,,,,,,,,,,,,,,,,,,,,,,,,,,,,,,,,,,,,,,,,,,,,,,,,,,,,,,,,,,,,,,,,,,,,,,,,,,,,,,,,,,,,,,,,,,,,,,,,,,,,,,,,,,
TiO2,13463-67-7,Evonik Degussa P25 (Germany),,,22,,>99% purity,51,,artificial sea water,DLS,150,,,mussels,Mytilus galloprovincialis,artificial sea water,,16 °C,dark,lysosomal membrane stability of mussel hemocytes,NOEC,10 µg/L,"None of the NP tested significantly
affected lysosomal membrane stability, indicating the lack of a major toxic effect. However, all NP suspensions induced a concentration-dependent lysozyme release, extracellular oxyradical and nitric oxide (NO) production, to a different extent and with different time courses depending on the concentration and the NP type. The inflammatory effects of NPs were mediated by rapid activation of the stress-activated p38 MAPK.",,,"Laura Canesia, Caterina Ciacci, Davide Vallottoc, Gabriella Galloa,
Antonio Marcominic, Giulio Pojanac","In vitro effects of suspensions of selected nanoparticles
(C60 fullerene, TiO2, SiO2) on Mytilus hemocytes",Aquatic Toxicology,96,2,151,158,2010,,,,,,,,,,,,,,,,,,,,,,,,,,,,,,,,,,,,,,,,,,,,,,,,,,,,,,,,,,,,,,,,,,,,,,,,,,,,,,,,,,,,,,,,,,,,,,,,,,,,,,,,,,,,,,,,,,,,,,,,,,,,,,,,,,,,,,,,,,,,,,,,,,,,,,,,,,,,,,,,,,,,,,,,,,,,,,,,,,,,,,,,,,,,,,,,,,,,,,,,,,,,,,,,,
TiO2,13463-67-7,Evonik Degussa P25 (Germany),,,21,,,50 ± 15,"86% anatase
14% rutile",moderately hard reconstituted water diluted with deionized water to 25%,DLS,157-171,,,crustacean,Daphnia magna,moderately hard reconstituted water diluted with deionized water to 25%,48 h,22 ± 1 °C,laboratory lightning,mortality,NOEC,100 mg/L,,,,"Ma, Hongbo; Brennan, Amanda; Diamond, Stephen A.",Phototoxicity of TiO2 nanoparticles under solar radiation to two aquatic species: Daphnia magna and Japanese medaka,ENVIRONMENTAL TOXICOLOGY AND CHEMISTRY,31,7,1621,1629,2012,,,,,,,,,,,,,,,,,,,,,,,,,,,,,,,,,,,,,,,,,,,,,,,,,,,,,,,,,,,,,,,,,,,,,,,,,,,,,,,,,,,,,,,,,,,,,,,,,,,,,,,,,,,,,,,,,,,,,,,,,,,,,,,,,,,,,,,,,,,,,,,,,,,,,,,,,,,,,,,,,,,,,,,,,,,,,,,,,,,,,,,,,,,,,,,,,,,,,,,,,,,,,,,,,
TiO2,13463-67-7,Evonik Degussa P25 (Germany),,,21,,,50 ± 15,"86% anatase
14% rutile",moderately hard reconstituted water diluted with deionized water to 25%,DLS,157-171,,,crustacean,Daphnia magna,moderately hard reconstituted water diluted with deionized water to 25%,48 h,22 ± 1 °C,laboratory lightning,mortality,LC15,150 mg/L,,,,"Ma, Hongbo; Brennan, Amanda; Diamond, Stephen A.",Phototoxicity of TiO2 nanoparticles under solar radiation to two aquatic species: Daphnia magna and Japanese medaka,ENVIRONMENTAL TOXICOLOGY AND CHEMISTRY,31,7,1621,1629,2012,,,,,,,,,,,,,,,,,,,,,,,,,,,,,,,,,,,,,,,,,,,,,,,,,,,,,,,,,,,,,,,,,,,,,,,,,,,,,,,,,,,,,,,,,,,,,,,,,,,,,,,,,,,,,,,,,,,,,,,,,,,,,,,,,,,,,,,,,,,,,,,,,,,,,,,,,,,,,,,,,,,,,,,,,,,,,,,,,,,,,,,,,,,,,,,,,,,,,,,,,,,,,,,,,
TiO2,13463-67-7,Evonik Degussa P25 (Germany),,,21,,,50 ± 15,"86% anatase
14% rutile",moderately hard reconstituted water diluted with deionized water to 25%,DLS,157-171,,,crustacean,Daphnia magna,moderately hard reconstituted water diluted with deionized water to 25%,48 h,22 ± 1 °C,laboratory lightning,mortality,LC55,1500 mg/L,,,,"Ma, Hongbo; Brennan, Amanda; Diamond, Stephen A.",Phototoxicity of TiO2 nanoparticles under solar radiation to two aquatic species: Daphnia magna and Japanese medaka,ENVIRONMENTAL TOXICOLOGY AND CHEMISTRY,31,7,1621,1629,2012,,,,,,,,,,,,,,,,,,,,,,,,,,,,,,,,,,,,,,,,,,,,,,,,,,,,,,,,,,,,,,,,,,,,,,,,,,,,,,,,,,,,,,,,,,,,,,,,,,,,,,,,,,,,,,,,,,,,,,,,,,,,,,,,,,,,,,,,,,,,,,,,,,,,,,,,,,,,,,,,,,,,,,,,,,,,,,,,,,,,,,,,,,,,,,,,,,,,,,,,,,,,,,,,,
TiO2,13463-67-7,Evonik Degussa P25 (Germany),,,21,,,50 ± 15,"86% anatase
14% rutile",moderately hard reconstituted water diluted with deionized water to 25%,DLS,157-171,,,crustacean,Daphnia magna,moderately hard reconstituted water diluted with deionized water to 25%,48 h,22 ± 1 °C,"4-h daily SSR exposure during each 24-h period, UVA irradiance of 1,700 µW/cm2",mortality,LC50,29.8 (95%CI 24.8-35.1) µg/L,,,,"Ma, Hongbo; Brennan, Amanda; Diamond, Stephen A.",Phototoxicity of TiO2 nanoparticles under solar radiation to two aquatic species: Daphnia magna and Japanese medaka,ENVIRONMENTAL TOXICOLOGY AND CHEMISTRY,31,7,1621,1629,2012,,,,,,,,,,,,,,,,,,,,,,,,,,,,,,,,,,,,,,,,,,,,,,,,,,,,,,,,,,,,,,,,,,,,,,,,,,,,,,,,,,,,,,,,,,,,,,,,,,,,,,,,,,,,,,,,,,,,,,,,,,,,,,,,,,,,,,,,,,,,,,,,,,,,,,,,,,,,,,,,,,,,,,,,,,,,,,,,,,,,,,,,,,,,,,,,,,,,,,,,,,,,,,,,,
TiO2,13463-67-7,Evonik Degussa P25 (Germany),,,21,,,50 ± 15,"86% anatase
14% rutile",1% moderately hard reconstituted water,DLS,323-1568,,"16,5 mV",fish,Oryzias latipes,1% moderately hard reconstituted water,96 h,22 ± 1 °C,laboratory lightning,mortality,LC50,294 (95%CI 275-318) mg nominal TiO2/L,,,,"Ma, Hongbo; Brennan, Amanda; Diamond, Stephen A.",Phototoxicity of TiO2 nanoparticles under solar radiation to two aquatic species: Daphnia magna and Japanese medaka,ENVIRONMENTAL TOXICOLOGY AND CHEMISTRY,31,7,1621,1629,2012,,,,,,,,,,,,,,,,,,,,,,,,,,,,,,,,,,,,,,,,,,,,,,,,,,,,,,,,,,,,,,,,,,,,,,,,,,,,,,,,,,,,,,,,,,,,,,,,,,,,,,,,,,,,,,,,,,,,,,,,,,,,,,,,,,,,,,,,,,,,,,,,,,,,,,,,,,,,,,,,,,,,,,,,,,,,,,,,,,,,,,,,,,,,,,,,,,,,,,,,,,,,,,,,,
TiO2,13463-67-7,Evonik Degussa P25 (Germany),,,21,,,50 ± 15,"86% anatase
14% rutile",1% moderately hard reconstituted water,DLS,323-1568,,"16,5 mV",fish,Oryzias latipes,1% moderately hard reconstituted water,96 h,22 ± 1 °C,laboratory lightning,mortality,LC50,155 (95%CI 132-175) mg measured TiO2/L,,,,"Ma, Hongbo; Brennan, Amanda; Diamond, Stephen A.",Phototoxicity of TiO2 nanoparticles under solar radiation to two aquatic species: Daphnia magna and Japanese medaka,ENVIRONMENTAL TOXICOLOGY AND CHEMISTRY,31,7,1621,1629,2012,,,,,,,,,,,,,,,,,,,,,,,,,,,,,,,,,,,,,,,,,,,,,,,,,,,,,,,,,,,,,,,,,,,,,,,,,,,,,,,,,,,,,,,,,,,,,,,,,,,,,,,,,,,,,,,,,,,,,,,,,,,,,,,,,,,,,,,,,,,,,,,,,,,,,,,,,,,,,,,,,,,,,,,,,,,,,,,,,,,,,,,,,,,,,,,,,,,,,,,,,,,,,,,,,
TiO2,13463-67-7,Evonik Degussa P25 (Germany),,,21,,,50 ± 15,"86% anatase
14% rutile",1% moderately hard reconstituted water,DLS,323-1568,,"16,5 mV",fish,Oryzias latipes,1% moderately hard reconstituted water,96 h,22 ± 1 °C,"4-h daily SSR exposure during each 24-h period, UVA irradiance of 1,700 µW/cm2",mortality,LC50,2.46 (95%CI 2.12-3.27) mg nominal TiO2/L,,,,"Ma, Hongbo; Brennan, Amanda; Diamond, Stephen A.",Phototoxicity of TiO2 nanoparticles under solar radiation to two aquatic species: Daphnia magna and Japanese medaka,ENVIRONMENTAL TOXICOLOGY AND CHEMISTRY,31,7,1621,1629,2012,,,,,,,,,,,,,,,,,,,,,,,,,,,,,,,,,,,,,,,,,,,,,,,,,,,,,,,,,,,,,,,,,,,,,,,,,,,,,,,,,,,,,,,,,,,,,,,,,,,,,,,,,,,,,,,,,,,,,,,,,,,,,,,,,,,,,,,,,,,,,,,,,,,,,,,,,,,,,,,,,,,,,,,,,,,,,,,,,,,,,,,,,,,,,,,,,,,,,,,,,,,,,,,,,
TiO2,13463-67-7,Evonik Degussa P25 (Germany),,,21,,,50 ± 15,"86% anatase
14% rutile",1% moderately hard reconstituted water,DLS,323-1568,,"16,5 mV",fish,Oryzias latipes,1% moderately hard reconstituted water,96 h,22 ± 1 °C,"4-h daily SSR exposure during each 24-h period, UVA irradiance of 1,700 µW/cm2",mortality,LC50,2.19 (95%CI 1.85-3.06) mg measured TiO2/L,,,,"Ma, Hongbo; Brennan, Amanda; Diamond, Stephen A.",Phototoxicity of TiO2 nanoparticles under solar radiation to two aquatic species: Daphnia magna and Japanese medaka,ENVIRONMENTAL TOXICOLOGY AND CHEMISTRY,31,7,1621,1629,2012,,,,,,,,,,,,,,,,,,,,,,,,,,,,,,,,,,,,,,,,,,,,,,,,,,,,,,,,,,,,,,,,,,,,,,,,,,,,,,,,,,,,,,,,,,,,,,,,,,,,,,,,,,,,,,,,,,,,,,,,,,,,,,,,,,,,,,,,,,,,,,,,,,,,,,,,,,,,,,,,,,,,,,,,,,,,,,,,,,,,,,,,,,,,,,,,,,,,,,,,,,,,,,,,,
TiO2,13463-67-7,Nanostructured and Amorphous Materials,,,5,,,141,100% anatase,water,DLS,496-829,,,earthworm,Eisenia fetida,"artificial soil was composed of 70% silica sand (90% particles
having a diameter of less than 40 mm), 20% kaolin clay, and 10% peat sieved to 2 mm, and had a water content of 54%",28 days,22 °C,dark,survival,NOEC,10000 mg/kg,,,,"McShane, Heather; Sarrazin, Manon; Whalen, Joann K.; Hendershot, William H.; Sunahara, Geoffrey I.",Reproductive and behavioral responses of earthworms exposed to nano-sized titanium dioxide in soil,ENVIRONMENTAL TOXICOLOGY AND CHEMISTRY,31,1,184,193,2012,,,,,,,,,,,,,,,,,,,,,,,,,,,,,,,,,,,,,,,,,,,,,,,,,,,,,,,,,,,,,,,,,,,,,,,,,,,,,,,,,,,,,,,,,,,,,,,,,,,,,,,,,,,,,,,,,,,,,,,,,,,,,,,,,,,,,,,,,,,,,,,,,,,,,,,,,,,,,,,,,,,,,,,,,,,,,,,,,,,,,,,,,,,,,,,,,,,,,,,,,,,,,,,,,
TiO2,13463-67-7,Nanostructured and Amorphous Materials,,,5,,,141,100% anatase,water,DLS,496-829,,,earthworm,Eisenia fetida,"artificial soil was composed of 70% silica sand (90% particles
having a diameter of less than 40 mm), 20% kaolin clay, and 10% peat sieved to 2 mm, and had a water content of 54%",28 days,22 °C,dark,reproduction cocoon production,NOEC,10000 mg/kg,,,,"McShane, Heather; Sarrazin, Manon; Whalen, Joann K.; Hendershot, William H.; Sunahara, Geoffrey I.",Reproductive and behavioral responses of earthworms exposed to nano-sized titanium dioxide in soil,ENVIRONMENTAL TOXICOLOGY AND CHEMISTRY,31,1,184,193,2012,,,,,,,,,,,,,,,,,,,,,,,,,,,,,,,,,,,,,,,,,,,,,,,,,,,,,,,,,,,,,,,,,,,,,,,,,,,,,,,,,,,,,,,,,,,,,,,,,,,,,,,,,,,,,,,,,,,,,,,,,,,,,,,,,,,,,,,,,,,,,,,,,,,,,,,,,,,,,,,,,,,,,,,,,,,,,,,,,,,,,,,,,,,,,,,,,,,,,,,,,,,,,,,,,
TiO2,13463-67-7,"Aeroxide P25;
Evonik Industries",,,21,,,49,"83% anatase
17% rutile",water,DLS,1209,,,earthworm,Eisenia fetida,"artificial soil was composed of 70% silica sand (90% particles
having a diameter of less than 40 mm), 20% kaolin clay, and 10% peat sieved to 2 mm, and had a water content of 54%",28 days,22 °C,dark,reproduction cocoon production,NOEC,10000 mg/kg,,,,"McShane, Heather; Sarrazin, Manon; Whalen, Joann K.; Hendershot, William H.; Sunahara, Geoffrey I.",Reproductive and behavioral responses of earthworms exposed to nano-sized titanium dioxide in soil,ENVIRONMENTAL TOXICOLOGY AND CHEMISTRY,31,1,184,193,2012,,,,,,,,,,,,,,,,,,,,,,,,,,,,,,,,,,,,,,,,,,,,,,,,,,,,,,,,,,,,,,,,,,,,,,,,,,,,,,,,,,,,,,,,,,,,,,,,,,,,,,,,,,,,,,,,,,,,,,,,,,,,,,,,,,,,,,,,,,,,,,,,,,,,,,,,,,,,,,,,,,,,,,,,,,,,,,,,,,,,,,,,,,,,,,,,,,,,,,,,,,,,,,,,,
TiO2,13463-67-7,Nanostructured and Amorphous Materials,,,5,,,141,100% anatase,water,DLS,496-829,,,earthworm,Eisenia andrei,"artificial soil was composed of 70% silica sand (90% particles
having a diameter of less than 40 mm), 20% kaolin clay, and 10% peat sieved to 2 mm, and had a water content of 54%",28 days,22 °C,dark,reproduction cocoon production,NOEC,10000 mg/kg,,,,"McShane, Heather; Sarrazin, Manon; Whalen, Joann K.; Hendershot, William H.; Sunahara, Geoffrey I.",Reproductive and behavioral responses of earthworms exposed to nano-sized titanium dioxide in soil,ENVIRONMENTAL TOXICOLOGY AND CHEMISTRY,31,1,184,193,2012,,,,,,,,,,,,,,,,,,,,,,,,,,,,,,,,,,,,,,,,,,,,,,,,,,,,,,,,,,,,,,,,,,,,,,,,,,,,,,,,,,,,,,,,,,,,,,,,,,,,,,,,,,,,,,,,,,,,,,,,,,,,,,,,,,,,,,,,,,,,,,,,,,,,,,,,,,,,,,,,,,,,,,,,,,,,,,,,,,,,,,,,,,,,,,,,,,,,,,,,,,,,,,,,,
TiO2,13463-67-7,"Aeroxide P25;
Evonik Industries",,,21,,,49,"83% anatase
17% rutile",water,DLS,1209,,,earthworm,Eisenia andrei,"artificial soil was composed of 70% silica sand (90% particles
having a diameter of less than 40 mm), 20% kaolin clay, and 10% peat sieved to 2 mm, and had a water content of 54%",28 days,22 °C,dark,reproduction cocoon production,NOEC,10000 mg/kg,,,,"McShane, Heather; Sarrazin, Manon; Whalen, Joann K.; Hendershot, William H.; Sunahara, Geoffrey I.",Reproductive and behavioral responses of earthworms exposed to nano-sized titanium dioxide in soil,ENVIRONMENTAL TOXICOLOGY AND CHEMISTRY,31,1,184,193,2012,,,,,,,,,,,,,,,,,,,,,,,,,,,,,,,,,,,,,,,,,,,,,,,,,,,,,,,,,,,,,,,,,,,,,,,,,,,,,,,,,,,,,,,,,,,,,,,,,,,,,,,,,,,,,,,,,,,,,,,,,,,,,,,,,,,,,,,,,,,,,,,,,,,,,,,,,,,,,,,,,,,,,,,,,,,,,,,,,,,,,,,,,,,,,,,,,,,,,,,,,,,,,,,,,
TiO2,13463-67-7,Nanostructured and Amorphous Materials,,,5,,,141,100% anatase,water,DLS,496-829,,,earthworm,Eisenia fetida,"artificial soil was composed of 70% silica sand (90% particles
having a diameter of less than 40 mm), 20% kaolin clay, and 10% peat sieved to 2 mm, and had a water content of 54%",28 days,22 °C,dark,reproduction hatching rate,NOEC,10000 mg/kg,,,,"McShane, Heather; Sarrazin, Manon; Whalen, Joann K.; Hendershot, William H.; Sunahara, Geoffrey I.",Reproductive and behavioral responses of earthworms exposed to nano-sized titanium dioxide in soil,ENVIRONMENTAL TOXICOLOGY AND CHEMISTRY,31,1,184,193,2012,,,,,,,,,,,,,,,,,,,,,,,,,,,,,,,,,,,,,,,,,,,,,,,,,,,,,,,,,,,,,,,,,,,,,,,,,,,,,,,,,,,,,,,,,,,,,,,,,,,,,,,,,,,,,,,,,,,,,,,,,,,,,,,,,,,,,,,,,,,,,,,,,,,,,,,,,,,,,,,,,,,,,,,,,,,,,,,,,,,,,,,,,,,,,,,,,,,,,,,,,,,,,,,,,
TiO2,13463-67-7,"Aeroxide P25;
Evonik Industries",,,21,,,49,"83% anatase
17% rutile",water,DLS,1209,,,earthworm,Eisenia fetida,"artificial soil was composed of 70% silica sand (90% particles
having a diameter of less than 40 mm), 20% kaolin clay, and 10% peat sieved to 2 mm, and had a water content of 54%",28 days,22 °C,dark,reproduction hatching rate,NOEC,10000 mg/kg,,,,"McShane, Heather; Sarrazin, Manon; Whalen, Joann K.; Hendershot, William H.; Sunahara, Geoffrey I.",Reproductive and behavioral responses of earthworms exposed to nano-sized titanium dioxide in soil,ENVIRONMENTAL TOXICOLOGY AND CHEMISTRY,31,1,184,193,2012,,,,,,,,,,,,,,,,,,,,,,,,,,,,,,,,,,,,,,,,,,,,,,,,,,,,,,,,,,,,,,,,,,,,,,,,,,,,,,,,,,,,,,,,,,,,,,,,,,,,,,,,,,,,,,,,,,,,,,,,,,,,,,,,,,,,,,,,,,,,,,,,,,,,,,,,,,,,,,,,,,,,,,,,,,,,,,,,,,,,,,,,,,,,,,,,,,,,,,,,,,,,,,,,,
TiO2,13463-67-7,Nanostructured and Amorphous Materials,,,5,,,141,100% anatase,water,DLS,496-829,,,earthworm,Eisenia andrei,"artificial soil was composed of 70% silica sand (90% particles
having a diameter of less than 40 mm), 20% kaolin clay, and 10% peat sieved to 2 mm, and had a water content of 54%",28 days,22 °C,dark,reproduction hatching rate,NOEC,10000 mg/kg,,,,"McShane, Heather; Sarrazin, Manon; Whalen, Joann K.; Hendershot, William H.; Sunahara, Geoffrey I.",Reproductive and behavioral responses of earthworms exposed to nano-sized titanium dioxide in soil,ENVIRONMENTAL TOXICOLOGY AND CHEMISTRY,31,1,184,193,2012,,,,,,,,,,,,,,,,,,,,,,,,,,,,,,,,,,,,,,,,,,,,,,,,,,,,,,,,,,,,,,,,,,,,,,,,,,,,,,,,,,,,,,,,,,,,,,,,,,,,,,,,,,,,,,,,,,,,,,,,,,,,,,,,,,,,,,,,,,,,,,,,,,,,,,,,,,,,,,,,,,,,,,,,,,,,,,,,,,,,,,,,,,,,,,,,,,,,,,,,,,,,,,,,,
TiO2,13463-67-7,"Aeroxide P25;
Evonik Industries",,,21,,,49,"83% anatase
17% rutile",water,DLS,1209,,,earthworm,Eisenia andrei,"artificial soil was composed of 70% silica sand (90% particles
having a diameter of less than 40 mm), 20% kaolin clay, and 10% peat sieved to 2 mm, and had a water content of 54%",28 days,22 °C,dark,reproduction hatching rate,NOEC,10000 mg/kg,,,,"McShane, Heather; Sarrazin, Manon; Whalen, Joann K.; Hendershot, William H.; Sunahara, Geoffrey I.",Reproductive and behavioral responses of earthworms exposed to nano-sized titanium dioxide in soil,ENVIRONMENTAL TOXICOLOGY AND CHEMISTRY,31,1,184,193,2012,,,,,,,,,,,,,,,,,,,,,,,,,,,,,,,,,,,,,,,,,,,,,,,,,,,,,,,,,,,,,,,,,,,,,,,,,,,,,,,,,,,,,,,,,,,,,,,,,,,,,,,,,,,,,,,,,,,,,,,,,,,,,,,,,,,,,,,,,,,,,,,,,,,,,,,,,,,,,,,,,,,,,,,,,,,,,,,,,,,,,,,,,,,,,,,,,,,,,,,,,,,,,,,,,
TiO2,13463-67-7,Nanostructured and Amorphous Materials,,,5,,,141,100% anatase,water,DLS,496-829,,,earthworm,Eisenia andrei,"artificial soil was composed of 70% silica sand (90% particles
having a diameter of less than 40 mm), 20% kaolin clay, and 10% peat sieved to 2 mm, and had a water content of 54%",48 h,20 °C,dark,avoidance,EC48 ± 23,10000 mg/L,There were significantly fewer earthworms in soils amended with nano-TiO2 than in the negative control soils,,,"McShane, Heather; Sarrazin, Manon; Whalen, Joann K.; Hendershot, William H.; Sunahara, Geoffrey I.",Reproductive and behavioral responses of earthworms exposed to nano-sized titanium dioxide in soil,ENVIRONMENTAL TOXICOLOGY AND CHEMISTRY,31,1,184,193,2012,,,,,,,,,,,,,,,,,,,,,,,,,,,,,,,,,,,,,,,,,,,,,,,,,,,,,,,,,,,,,,,,,,,,,,,,,,,,,,,,,,,,,,,,,,,,,,,,,,,,,,,,,,,,,,,,,,,,,,,,,,,,,,,,,,,,,,,,,,,,,,,,,,,,,,,,,,,,,,,,,,,,,,,,,,,,,,,,,,,,,,,,,,,,,,,,,,,,,,,,,,,,,,,,,
TiO2,13463-67-7,"Hombikat
UV100; Sachtleben Chemie",,,10,,,274,100% anatase,water,DLS,805,,,earthworm,Eisenia andrei,"artificial soil was composed of 70% silica sand (90% particles
having a diameter of less than 40 mm), 20% kaolin clay, and 10% peat sieved to 2 mm, and had a water content of 54%",48 h,20 °C,dark,avoidance,EC24 ± 33,10000 mg/L,There were significantly fewer earthworms in soils amended with nano-TiO2 than in the negative control soils,,,"McShane, Heather; Sarrazin, Manon; Whalen, Joann K.; Hendershot, William H.; Sunahara, Geoffrey I.",Reproductive and behavioral responses of earthworms exposed to nano-sized titanium dioxide in soil,ENVIRONMENTAL TOXICOLOGY AND CHEMISTRY,31,1,184,193,2012,,,,,,,,,,,,,,,,,,,,,,,,,,,,,,,,,,,,,,,,,,,,,,,,,,,,,,,,,,,,,,,,,,,,,,,,,,,,,,,,,,,,,,,,,,,,,,,,,,,,,,,,,,,,,,,,,,,,,,,,,,,,,,,,,,,,,,,,,,,,,,,,,,,,,,,,,,,,,,,,,,,,,,,,,,,,,,,,,,,,,,,,,,,,,,,,,,,,,,,,,,,,,,,,,
TiO2,13463-67-7,"Aeroxide P25;
Evonik Industries",,,21,,,49,"83% anatase
17% rutile",water,DLS,1209,,,earthworm,Eisenia andrei,"artificial soil was composed of 70% silica sand (90% particles
having a diameter of less than 40 mm), 20% kaolin clay, and 10% peat sieved to 2 mm, and had a water content of 54%",48 h,20 °C,dark,avoidance,EC37 ± 15,10000 mg/L,There were significantly fewer earthworms in soils amended with nano-TiO2 than in the negative control soils,,,"McShane, Heather; Sarrazin, Manon; Whalen, Joann K.; Hendershot, William H.; Sunahara, Geoffrey I.",Reproductive and behavioral responses of earthworms exposed to nano-sized titanium dioxide in soil,ENVIRONMENTAL TOXICOLOGY AND CHEMISTRY,31,1,184,193,2012,,,,,,,,,,,,,,,,,,,,,,,,,,,,,,,,,,,,,,,,,,,,,,,,,,,,,,,,,,,,,,,,,,,,,,,,,,,,,,,,,,,,,,,,,,,,,,,,,,,,,,,,,,,,,,,,,,,,,,,,,,,,,,,,,,,,,,,,,,,,,,,,,,,,,,,,,,,,,,,,,,,,,,,,,,,,,,,,,,,,,,,,,,,,,,,,,,,,,,,,,,,,,,,,,
TiO2,13463-67-7,Sigma-Aldrich,,,21,,,,anatase,"hard, reconstituted
water (0.008 g/L KCl, 0.12 g/L CaCO3, 0.12 g/L MgSO4,
and 0.192 g/L NaHCO3 in distilled water filtered through a Minipore Milli-Q apparatus), pH 8.2 ± 0.2",,,,,crustacean,Daphnia magna,"hard, reconstituted
water (0.008 g/L KCl, 0.12 g/L CaCO3, 0.12 g/L MgSO4,
and 0.192 g/L NaHCO3 in distilled water filtered through a Minipore Milli-Q apparatus), pH 8.2 ± 0.2",96 h,20 ± 1 °C,16-h/8-h light/dark cycle,mortality,LC50,0.42 mM,,,,"Bang, Seung Hyuck; Le, Thai-Hoang; Lee, Sung Kyu; Kim, Pil; Kim, Jong Soo; Min, Jiho",Toxicity Assessment of Titanium (IV) Oxide Nanoparticles Using Daphnia magna (Water Flea).,Environmental health and toxicology,26,,e2011002,,2011,,,,,,,,,,,,,,,,,,,,,,,,,,,,,,,,,,,,,,,,,,,,,,,,,,,,,,,,,,,,,,,,,,,,,,,,,,,,,,,,,,,,,,,,,,,,,,,,,,,,,,,,,,,,,,,,,,,,,,,,,,,,,,,,,,,,,,,,,,,,,,,,,,,,,,,,,,,,,,,,,,,,,,,,,,,,,,,,,,,,,,,,,,,,,,,,,,,,,,,,,,,,,,,,,
TiO2,13463-67-7,Sigma-Aldrich,,,21,,,,anatase,"hard, reconstituted
water (0.008 g/L KCl, 0.12 g/L CaCO3, 0.12 g/L MgSO4,
and 0.192 g/L NaHCO3 in distilled water filtered through a Minipore Milli-Q apparatus), pH 8.2 ± 0.2",,,,,crustacean,Daphnia magna,"hard, reconstituted
water (0.008 g/L KCl, 0.12 g/L CaCO3, 0.12 g/L MgSO4,
and 0.192 g/L NaHCO3 in distilled water filtered through a Minipore Milli-Q apparatus), pH 8.2 ± 0.2",96 h,20 ± 1 °C,16-h/8-h light/dark cycle,mortality,LC20 ,0.19 mM,,,,"Bang, Seung Hyuck; Le, Thai-Hoang; Lee, Sung Kyu; Kim, Pil; Kim, Jong Soo; Min, Jiho",Toxicity Assessment of Titanium (IV) Oxide Nanoparticles Using Daphnia magna (Water Flea).,Environmental health and toxicology,26,,e2011002,,2011,,,,,,,,,,,,,,,,,,,,,,,,,,,,,,,,,,,,,,,,,,,,,,,,,,,,,,,,,,,,,,,,,,,,,,,,,,,,,,,,,,,,,,,,,,,,,,,,,,,,,,,,,,,,,,,,,,,,,,,,,,,,,,,,,,,,,,,,,,,,,,,,,,,,,,,,,,,,,,,,,,,,,,,,,,,,,,,,,,,,,,,,,,,,,,,,,,,,,,,,,,,,,,,,,
TiO2,13463-67-7,Sigma-Aldrich,,,21,,,,anatase,"hard, reconstituted
water (0.008 g/L KCl, 0.12 g/L CaCO3, 0.12 g/L MgSO4,
and 0.192 g/L NaHCO3 in distilled water filtered through a Minipore Milli-Q apparatus), pH 8.2 ± 0.2",,,,,crustacean,Daphnia magna,"hard, reconstituted
water (0.008 g/L KCl, 0.12 g/L CaCO3, 0.12 g/L MgSO4,
and 0.192 g/L NaHCO3 in distilled water filtered through a Minipore Milli-Q apparatus), pH 8.2 ± 0.2",21 days,20 ± 1 °C,16-h/8-h light/dark cycle,mortality,LC100,1 mM,"all organisms died before the reproduction time at a concentration of 10 mM of TiO2. In addition, the exposure of anatase (21 nm) particles were more toxic to D. Magna",,,"Bang, Seung Hyuck; Le, Thai-Hoang; Lee, Sung Kyu; Kim, Pil; Kim, Jong Soo; Min, Jiho",Toxicity Assessment of Titanium (IV) Oxide Nanoparticles Using Daphnia magna (Water Flea).,Environmental health and toxicology,26,,e2011002,,2011,,,,,,,,,,,,,,,,,,,,,,,,,,,,,,,,,,,,,,,,,,,,,,,,,,,,,,,,,,,,,,,,,,,,,,,,,,,,,,,,,,,,,,,,,,,,,,,,,,,,,,,,,,,,,,,,,,,,,,,,,,,,,,,,,,,,,,,,,,,,,,,,,,,,,,,,,,,,,,,,,,,,,,,,,,,,,,,,,,,,,,,,,,,,,,,,,,,,,,,,,,,,,,,,,
TiO2,13463-67-7,"TiO2 NPs were obtained by low a temperature hydrolysis of TiCl3 (0.15 M HCl) followed by a pH adjustment at 4.0 ± 0.2 with NaOH, a maturation during 1 day at 60°C and a final oxidative drying under air flow",rods,,25 ± 5 ,,,150,100% rutile,"freshwater from Seine River (SR),  pH 7.8-8.2, TOC 0.23 ± 0.01 mM, Ionic strength 5-8 mM, Ca2+ 2.3 ± 0.1 mM, Na+ 0.46 mM, NO3- 0.39 mM",DLS,880 ± 100,,-14.3 ± 0.1 mV,bacteria,E.coli (MG1655),"freshwater from Seine River (SR),  pH 7.8-8.2, TOC 0.23 ± 0.01 mM, Ionic strength 5-8 mM, Ca2+ 2.3 ± 0.1 mM, Na+ 0.46 mM, NO3- 0.39 mM",4 h,37 °C,room light,"survival, %CFU normalized to control",EC22,100 ppm,"NPs are all toxic for E. coli in SRFW at concentrations higher than
10 ppm and this effect increased with concentration.",,EM images show that E. coli in contact with 100 and 1000 ppm of R in SRFW were rarely coated by TiO2,"Planchon, Mariane; Ferrari, Roselyne; Guyot, Francois; Gelabert, Alexandre; Menguy, Nicolas; Chaneac, Corinne; Thill, Antoine; Benedetti, Marc F.; Spalla, Olivier",Interaction between Escherichia coli and TiO2 nanoparticles in natural and artificial waters,COLLOIDS AND SURFACES B-BIOINTERFACES,102,,158,164,2013,,,,,,,,,,,,,,,,,,,,,,,,,,,,,,,,,,,,,,,,,,,,,,,,,,,,,,,,,,,,,,,,,,,,,,,,,,,,,,,,,,,,,,,,,,,,,,,,,,,,,,,,,,,,,,,,,,,,,,,,,,,,,,,,,,,,,,,,,,,,,,,,,,,,,,,,,,,,,,,,,,,,,,,,,,,,,,,,,,,,,,,,,,,,,,,,,,,,,,,,,,,,,,,,,
TiO2,13463-67-7,"TiO2 NPs were obtained by low a temperature hydrolysis of TiCl3 (0.15 M HCl) followed by a pH adjustment at 4.0 ± 0.2 with NaOH, a maturation during 1 day at 60°C and a final oxidative drying under air flow",rods and spheres,,"8.5 ± 2 
20 ± 3 ",,,70,"50% rutile
50% anatase","freshwater from Seine River (SR),  pH 7.8-8.2, TOC 0.23 ± 0.01 mM, Ionic strength 5-8 mM, Ca2+ 2.3 ± 0.1 mM, Na+ 0.46 mM, NO3- 0.39 mM",DLS,450,,-11.0 ± 0.2 mV,bacteria,E.coli (MG1655),"freshwater from Seine River (SR),  pH 7.8-8.2, TOC 0.23 ± 0.01 mM, Ionic strength 5-8 mM, Ca2+ 2.3 ± 0.1 mM, Na+ 0.46 mM, NO3- 0.39 mM",4 h,37 °C,room light,"survival, %CFU normalized to control",EC59,50 ppm,"NPs are all toxic for E. coli in SRFW at concentrations higher than
10 ppm and this effect increased with concentration.",,EM images show that E. coli in contact with 100 and 1000 ppm of R in SRFW were rarely coated by TiO2,"Planchon, Mariane; Ferrari, Roselyne; Guyot, Francois; Gelabert, Alexandre; Menguy, Nicolas; Chaneac, Corinne; Thill, Antoine; Benedetti, Marc F.; Spalla, Olivier",Interaction between Escherichia coli and TiO2 nanoparticles in natural and artificial waters,COLLOIDS AND SURFACES B-BIOINTERFACES,102,,158,164,2013,,,,,,,,,,,,,,,,,,,,,,,,,,,,,,,,,,,,,,,,,,,,,,,,,,,,,,,,,,,,,,,,,,,,,,,,,,,,,,,,,,,,,,,,,,,,,,,,,,,,,,,,,,,,,,,,,,,,,,,,,,,,,,,,,,,,,,,,,,,,,,,,,,,,,,,,,,,,,,,,,,,,,,,,,,,,,,,,,,,,,,,,,,,,,,,,,,,,,,,,,,,,,,,,,
TiO2,13463-67-7,"TiO2 NPs were obtained by an acid hydrolysis of TiCl4 (0.5 M HCl+ 0.5 M NaCl) followed by a pH adjustment at 2.0 ± 0.1with NaOH, and a 1 month maturation at 60°C before drying",rods and spheres,,"8.5 ± 2 
20 ± 3 ",,,70,"50% rutile
50% anatase","freshwater from Seine River (SR),  pH 7.8-8.2, TOC 0.23 ± 0.01 mM, Ionic strength 5-8 mM, Ca2+ 2.3 ± 0.1 mM, Na+ 0.46 mM, NO3- 0.39 mM",DLS,450,,-11.0 ± 0.2 mV,bacteria,E.coli (MG1655),"freshwater from Seine River (SR),  pH 7.8-8.2, TOC 0.23 ± 0.01 mM, Ionic strength 5-8 mM, Ca2+ 2.3 ± 0.1 mM, Na+ 0.46 mM, NO3- 0.39 mM",4 h,37 °C,room light,"survival, %CFU normalized to control",EC37,100 ppm,"NPs are all toxic for E. coli in SRFW at concentrations higher than
10 ppm and this effect increased with concentration.",,EM images show that E. coli in contact with 100 and 1000 ppm of R in SRFW were rarely coated by TiO2,"Planchon, Mariane; Ferrari, Roselyne; Guyot, Francois; Gelabert, Alexandre; Menguy, Nicolas; Chaneac, Corinne; Thill, Antoine; Benedetti, Marc F.; Spalla, Olivier",Interaction between Escherichia coli and TiO2 nanoparticles in natural and artificial waters,COLLOIDS AND SURFACES B-BIOINTERFACES,102,,158,164,2013,,,,,,,,,,,,,,,,,,,,,,,,,,,,,,,,,,,,,,,,,,,,,,,,,,,,,,,,,,,,,,,,,,,,,,,,,,,,,,,,,,,,,,,,,,,,,,,,,,,,,,,,,,,,,,,,,,,,,,,,,,,,,,,,,,,,,,,,,,,,,,,,,,,,,,,,,,,,,,,,,,,,,,,,,,,,,,,,,,,,,,,,,,,,,,,,,,,,,,,,,,,,,,,,,
TiO2,13463-67-7,Degussa P25 (Germany),cubes and spheres,,"22 ± 6 
37 ± 5 ",,,50,"79% anatase
21% rutile","freshwater from Seine River (SR),  pH 7.8-8.2, TOC 0.23 ± 0.01 mM, Ionic strength 5-8 mM, Ca2+ 2.3 ± 0.1 mM, Na+ 0.46 mM, NO3- 0.39 mM",DLS,880 ± 100,,-10.5 ± 0.1 mV,bacteria,E.coli (MG1655),"freshwater from Seine River (SR),  pH 7.8-8.2, TOC 0.23 ± 0.01 mM, Ionic strength 5-8 mM, Ca2+ 2.3 ± 0.1 mM, Na+ 0.46 mM, NO3- 0.39 mM",4 h,37 °C,room light,"survival, %CFU normalized to control",EC44,25 ppm,"NPs are all toxic for E. coli in SRFW at concentrations higher than
10 ppm and this effect increased with concentration.",,EM images show that E. coli in contact with 100 and 1000 ppm of R in SRFW were rarely coated by TiO2,"Planchon, Mariane; Ferrari, Roselyne; Guyot, Francois; Gelabert, Alexandre; Menguy, Nicolas; Chaneac, Corinne; Thill, Antoine; Benedetti, Marc F.; Spalla, Olivier",Interaction between Escherichia coli and TiO2 nanoparticles in natural and artificial waters,COLLOIDS AND SURFACES B-BIOINTERFACES,102,,158,164,2013,,,,,,,,,,,,,,,,,,,,,,,,,,,,,,,,,,,,,,,,,,,,,,,,,,,,,,,,,,,,,,,,,,,,,,,,,,,,,,,,,,,,,,,,,,,,,,,,,,,,,,,,,,,,,,,,,,,,,,,,,,,,,,,,,,,,,,,,,,,,,,,,,,,,,,,,,,,,,,,,,,,,,,,,,,,,,,,,,,,,,,,,,,,,,,,,,,,,,,,,,,,,,,,,,
TiO2,13463-67-7,Degussa P25 (Germany),cubes and spheres,,"22 ± 6 
37 ± 5 ",,,50,"79% anatase
21% rutile","freshwater from Seine River (SR),  pH 7.8-8.2, TOC 0.23 ± 0.01 mM, Ionic strength 5-8 mM, Ca2+ 2.3 ± 0.1 mM, Na+ 0.46 mM, NO3- 0.39 mM",DLS,880 ± 100,,-10.5 ± 0.1 mV,bacteria,E.coli (MG1655),"freshwater from Seine River (SR),  pH 7.8-8.2, TOC 0.23 ± 0.01 mM, Ionic strength 5-8 mM, Ca2+ 2.3 ± 0.1 mM, Na+ 0.46 mM, NO3- 0.39 mM",4 h,37 °C,room light,"survival, %CFU normalized to control",EC52,50 ppm,"NPs are all toxic for E. coli in SRFW at concentrations higher than
10 ppm and this effect increased with concentration.",,EM images show that E. coli in contact with 100 and 1000 ppm of R in SRFW were rarely coated by TiO2,"Planchon, Mariane; Ferrari, Roselyne; Guyot, Francois; Gelabert, Alexandre; Menguy, Nicolas; Chaneac, Corinne; Thill, Antoine; Benedetti, Marc F.; Spalla, Olivier",Interaction between Escherichia coli and TiO2 nanoparticles in natural and artificial waters,COLLOIDS AND SURFACES B-BIOINTERFACES,102,,158,164,2013,,,,,,,,,,,,,,,,,,,,,,,,,,,,,,,,,,,,,,,,,,,,,,,,,,,,,,,,,,,,,,,,,,,,,,,,,,,,,,,,,,,,,,,,,,,,,,,,,,,,,,,,,,,,,,,,,,,,,,,,,,,,,,,,,,,,,,,,,,,,,,,,,,,,,,,,,,,,,,,,,,,,,,,,,,,,,,,,,,,,,,,,,,,,,,,,,,,,,,,,,,,,,,,,,
TiO2,13463-67-7,Degussa P25 (Germany),cubes and spheres,,"22 ± 6 
37 ± 5 ",,,50,"79% anatase
21% rutile","freshwater from Seine River (SR),  pH 7.8-8.2, TOC 0.23 ± 0.01 mM, Ionic strength 5-8 mM, Ca2+ 2.3 ± 0.1 mM, Na+ 0.46 mM, NO3- 0.39 mM",DLS,880 ± 100,,-10.5 ± 0.1 mV,bacteria,E.coli (MG1655),"freshwater from Seine River (SR),  pH 7.8-8.2, TOC 0.23 ± 0.01 mM, Ionic strength 5-8 mM, Ca2+ 2.3 ± 0.1 mM, Na+ 0.46 mM, NO3- 0.39 mM",4 h,37 °C,room light,"survival, %CFU normalized to control",EC79,100 ppm,"NPs are all toxic for E. coli in SRFW at concentrations higher than
10 ppm and this effect increased with concentration.",,EM images show that E. coli in contact with 100 and 1000 ppm of R in SRFW were rarely coated by TiO2,"Planchon, Mariane; Ferrari, Roselyne; Guyot, Francois; Gelabert, Alexandre; Menguy, Nicolas; Chaneac, Corinne; Thill, Antoine; Benedetti, Marc F.; Spalla, Olivier",Interaction between Escherichia coli and TiO2 nanoparticles in natural and artificial waters,COLLOIDS AND SURFACES B-BIOINTERFACES,102,,158,164,2013,,,,,,,,,,,,,,,,,,,,,,,,,,,,,,,,,,,,,,,,,,,,,,,,,,,,,,,,,,,,,,,,,,,,,,,,,,,,,,,,,,,,,,,,,,,,,,,,,,,,,,,,,,,,,,,,,,,,,,,,,,,,,,,,,,,,,,,,,,,,,,,,,,,,,,,,,,,,,,,,,,,,,,,,,,,,,,,,,,,,,,,,,,,,,,,,,,,,,,,,,,,,,,,,,
TiO2,13463-67-7,"TiO2 NPs were obtained by low a temperature hydrolysis of TiCl3 (0.15 M HCl) followed by a pH adjustment at 4.0 ± 0.2 with NaOH, a maturation during 1 day at 60°C and a final oxidative drying under air flow",rods,,25 ± 5 ,,,150,100% rutile,"Synthetic water,  pH5.2, TOC 8.3*10-3 mM, Ionic strength 5 mM, Ca2+ <0.05 mM, Na+ 6 mM, NO3- 5 mM",DLS,600,,+14.9 ± 0.2 mV,bacteria,E.coli (MG1655),"Synthetic water,  pH5.2, TOC 8.3*10-3 mM, Ionic strength 5 mM, Ca2+ <0.05 mM, Na+ 6 mM, NO3- 5 mM",4 h,37 °C,room light,"survival, %CFU normalized to control",EC40,100 ppm,the toxicity was found to be lower at pH 5,,TEM images showed an important adsorption of NPs on bacterial surface. Some bacterial cells were entirely coated by a layer of NPs.,"Planchon, Mariane; Ferrari, Roselyne; Guyot, Francois; Gelabert, Alexandre; Menguy, Nicolas; Chaneac, Corinne; Thill, Antoine; Benedetti, Marc F.; Spalla, Olivier",Interaction between Escherichia coli and TiO2 nanoparticles in natural and artificial waters,COLLOIDS AND SURFACES B-BIOINTERFACES,102,,158,164,2013,,,,,,,,,,,,,,,,,,,,,,,,,,,,,,,,,,,,,,,,,,,,,,,,,,,,,,,,,,,,,,,,,,,,,,,,,,,,,,,,,,,,,,,,,,,,,,,,,,,,,,,,,,,,,,,,,,,,,,,,,,,,,,,,,,,,,,,,,,,,,,,,,,,,,,,,,,,,,,,,,,,,,,,,,,,,,,,,,,,,,,,,,,,,,,,,,,,,,,,,,,,,,,,,,
TiO2,13463-67-7,"TiO2 NPs were obtained by an acid hydrolysis of TiCl4 (0.5 M HCl+ 0.5 M NaCl) followed by a pH adjustment at 2.0 ± 0.1with NaOH, and a 1 month maturation at 60°C before drying",rods and spheres,,"8.5 ± 2 
20 ± 3 ",,,70,"50% rutile
50% anatase","Synthetic water,  pH5.2, TOC 8.3*10-3 mM, Ionic strength 5 mM, Ca2+ <0.05 mM, Na+ 6 mM, NO3- 5 mM",DLS,250,,-3.1 ± 0.1 mV,bacteria,E.coli (MG1655),"Synthetic water,  pH5.2, TOC 8.3*10-3 mM, Ionic strength 5 mM, Ca2+ <0.05 mM, Na+ 6 mM, NO3- 5 mM",4 h,38 °C,room light,"survival, %CFU normalized to control",EC33,100 ppm,the toxicity was found to be lower at pH 5,,TEM images showed an important adsorption of NPs on bacterial surface. Some bacterial cells were entirely coated by a layer of NPs.,"Planchon, Mariane; Ferrari, Roselyne; Guyot, Francois; Gelabert, Alexandre; Menguy, Nicolas; Chaneac, Corinne; Thill, Antoine; Benedetti, Marc F.; Spalla, Olivier",Interaction between Escherichia coli and TiO2 nanoparticles in natural and artificial waters,COLLOIDS AND SURFACES B-BIOINTERFACES,102,,158,164,2013,,,,,,,,,,,,,,,,,,,,,,,,,,,,,,,,,,,,,,,,,,,,,,,,,,,,,,,,,,,,,,,,,,,,,,,,,,,,,,,,,,,,,,,,,,,,,,,,,,,,,,,,,,,,,,,,,,,,,,,,,,,,,,,,,,,,,,,,,,,,,,,,,,,,,,,,,,,,,,,,,,,,,,,,,,,,,,,,,,,,,,,,,,,,,,,,,,,,,,,,,,,,,,,,,
TiO2,13463-67-7,Degussa P25 (Germany),cubes and spheres,,"22 ± 6 
37 ± 5 ",,,50,"79% anatase
