Repository: NSF-ALL-SPICE-Alliance/Nano

# AFRL, 2022-23 School Year

## Background of the Partnership 

The Airforce Research Laboratory (AFRL) extended a research partnership to ROTC, active duty, reserve military, or US armed forces, veteran students, at Chaminade University of Honolulu and The University of Hawaii at Manoa in Big Data and Analytics. This research partnership allowed students to explore the domain of Data Science and Analytics while exploring nanomaterials with little to no background. This project was built into two phases. Phase I, consisted of training each student in Data Science programming skills, mathmatical and computational skills.

File: AFRL_Fall_2023/data/Beilstein_J_Nanotechnol-06-1788-s002/NanoE-Tox-database.csv (part 36 of 44)
Name,CAS no,"Origin (company, synthesis method)",Shape,Initial coating/functionalization,"Diameter, nm","Length, nm",Possible impurities,"Surface area, BET (m2/g)",Other observations,Media,"Method to
21% rutile","Synthetic water,  pH5.2, TOC 8.3*10-3 mM, Ionic strength 5 mM, Ca2+ <0.05 mM, Na+ 6 mM, NO3- 5 mM",DLS,600,,+11.4 ± 0.2 mV,bacteria,E.coli (MG1655),"Synthetic water,  pH5.2, TOC 8.3*10-3 mM, Ionic strength 5 mM, Ca2+ <0.05 mM, Na+ 6 mM, NO3- 5 mM",4 h,39 °C,room light,"survival, %CFU normalized to control",EC31,100 ppm,the toxicity was found to be lower at pH 5,,TEM images showed an important adsorption of NPs on bacterial surface. Some bacterial cells were entirely coated by a layer of NPs.,"Planchon, Mariane; Ferrari, Roselyne; Guyot, Francois; Gelabert, Alexandre; Menguy, Nicolas; Chaneac, Corinne; Thill, Antoine; Benedetti, Marc F.; Spalla, Olivier",Interaction between Escherichia coli and TiO2 nanoparticles in natural and artificial waters,COLLOIDS AND SURFACES B-BIOINTERFACES,102,,158,164,2013,,,,,,,,,,,,,,,,,,,,,,,,,,,,,,,,,,,,,,,,,,,,,,,,,,,,,,,,,,,,,,,,,,,,,,,,,,,,,,,,,,,,,,,,,,,,,,,,,,,,,,,,,,,,,,,,,,,,,,,,,,,,,,,,,,,,,,,,,,,,,,,,,,,,,,,,,,,,,,,,,,,,,,,,,,,,,,,,,,,,,,,,,,,,,,,,,,,,,,,,,,,,,,,,,
TiO2,13463-67-7,"TiO2 NPs were obtained by low a temperature hydrolysis of TiCl3 (0.15 M HCl) followed by a pH adjustment at 4.0 ± 0.2 with NaOH, a maturation during 1 day at 60°C and a final oxidative drying under air flow",rods,,25 ± 5 ,,,150,100% rutile,"Synthetic water,  pH 8.0, TOC <8.3*10-3 mM, Ionic strength 5 mM, Ca2+ <0.05 mM, Na+ 6 mM, NO3- 5 mM",DLS,800,,-12.7 ± 0.2 mV,bacteria,E.coli (MG1655),"Synthetic water,  pH 8.0, TOC <8.3*10-3 mM, Ionic strength 5 mM, Ca2+ <0.05 mM, Na+ 6 mM, NO3- 5 mM",4 h,37 °C,room light,"survival, %CFU normalized to control",EC16,50 ppm,"the toxicity was found to be lower
at pH 5 compared to Seine water (pH 8).",,,"Planchon, Mariane; Ferrari, Roselyne; Guyot, Francois; Gelabert, Alexandre; Menguy, Nicolas; Chaneac, Corinne; Thill, Antoine; Benedetti, Marc F.; Spalla, Olivier",Interaction between Escherichia coli and TiO2 nanoparticles in natural and artificial waters,COLLOIDS AND SURFACES B-BIOINTERFACES,102,,158,164,2013,,,,,,,,,,,,,,,,,,,,,,,,,,,,,,,,,,,,,,,,,,,,,,,,,,,,,,,,,,,,,,,,,,,,,,,,,,,,,,,,,,,,,,,,,,,,,,,,,,,,,,,,,,,,,,,,,,,,,,,,,,,,,,,,,,,,,,,,,,,,,,,,,,,,,,,,,,,,,,,,,,,,,,,,,,,,,,,,,,,,,,,,,,,,,,,,,,,,,,,,,,,,,,,,,
TiO2,13463-67-7,"TiO2 NPs were obtained by low a temperature hydrolysis of TiCl3 (0.15 M HCl) followed by a pH adjustment at 4.0 ± 0.2 with NaOH, a maturation during 1 day at 60°C and a final oxidative drying under air flow",rods,,25 ± 5 ,,,150,100% rutile,"Synthetic water,  pH 8.0, TOC <8.3*10-3 mM, Ionic strength 5 mM, Ca2+ <0.05 mM, Na+ 6 mM, NO3- 5 mM",DLS,800,,-12.7 ± 0.2 mV,bacteria,E.coli (MG1655),"Synthetic water,  pH 8.0, TOC <8.3*10-3 mM, Ionic strength 5 mM, Ca2+ <0.05 mM, Na+ 6 mM, NO3- 5 mM",4 h,37 °C,room light,"survival, %CFU normalized to control",EC52,100 ppm,"the toxicity was found to be lower
at pH 5 compared to Seine water (pH 8).",,,"Planchon, Mariane; Ferrari, Roselyne; Guyot, Francois; Gelabert, Alexandre; Menguy, Nicolas; Chaneac, Corinne; Thill, Antoine; Benedetti, Marc F.; Spalla, Olivier",Interaction between Escherichia coli and TiO2 nanoparticles in natural and artificial waters,COLLOIDS AND SURFACES B-BIOINTERFACES,102,,158,164,2013,,,,,,,,,,,,,,,,,,,,,,,,,,,,,,,,,,,,,,,,,,,,,,,,,,,,,,,,,,,,,,,,,,,,,,,,,,,,,,,,,,,,,,,,,,,,,,,,,,,,,,,,,,,,,,,,,,,,,,,,,,,,,,,,,,,,,,,,,,,,,,,,,,,,,,,,,,,,,,,,,,,,,,,,,,,,,,,,,,,,,,,,,,,,,,,,,,,,,,,,,,,,,,,,,
TiO2,13463-67-7,"TiO2 NPs were obtained by an acid hydrolysis of TiCl4 (0.5 M HCl+ 0.5 M NaCl) followed by a pH adjustment at 2.0 ± 0.1with NaOH, and a 1 month maturation at 60°C before drying",rods and spheres,,"8.5 ± 2 
20 ± 3 ",,,70,"50% rutile
50% anatase","Synthetic water,  pH 8.0, TOC <8.3*10-3 mM, Ionic strength 5 mM, Ca2+ <0.05 mM, Na+ 6 mM, NO3- 5 mM",DLS,350,,-8.9 ± 0.3 mV,bacteria,E.coli (MG1655),"Synthetic water,  pH 8.0, TOC <8.3*10-3 mM, Ionic strength 5 mM, Ca2+ <0.05 mM, Na+ 6 mM, NO3- 5 mM",4 h,38 °C,room light,"survival, %CFU normalized to control",EC18,100 ppm,"the toxicity was found to be lower
 at pH 5 compared to Seine water (pH 8).",,,"Planchon, Mariane; Ferrari, Roselyne; Guyot, Francois; Gelabert, Alexandre; Menguy, Nicolas; Chaneac, Corinne; Thill, Antoine; Benedetti, Marc F.; Spalla, Olivier",Interaction between Escherichia coli and TiO2 nanoparticles in natural and artificial waters,COLLOIDS AND SURFACES B-BIOINTERFACES,102,,158,164,2013,,,,,,,,,,,,,,,,,,,,,,,,,,,,,,,,,,,,,,,,,,,,,,,,,,,,,,,,,,,,,,,,,,,,,,,,,,,,,,,,,,,,,,,,,,,,,,,,,,,,,,,,,,,,,,,,,,,,,,,,,,,,,,,,,,,,,,,,,,,,,,,,,,,,,,,,,,,,,,,,,,,,,,,,,,,,,,,,,,,,,,,,,,,,,,,,,,,,,,,,,,,,,,,,,
TiO2,13463-67-7,Degussa P25 (Germany),cubes and spheres,,"22 ± 6 
37 ± 5 ",,,50,"79% anatase
21% rutile","Synthetic water,  pH 8.0, TOC <8.3*10-3 mM, Ionic strength 5 mM, Ca2+ <0.05 mM, Na+ 6 mM, NO3- 5 mM",DLS,800,,-7.1 ± 0.2 mV,bacteria,E.coli (MG1655),"Synthetic water,  pH 8.0, TOC <8.3*10-3 mM, Ionic strength 5 mM, Ca2+ <0.05 mM, Na+ 6 mM, NO3- 5 mM",4 h,39 °C,room light,"survival, %CFU normalized to control",EC46,50 ppm,"the toxicity was found to be lower
 at pH 5 compared to Seine water (pH 8).",,,"Planchon, Mariane; Ferrari, Roselyne; Guyot, Francois; Gelabert, Alexandre; Menguy, Nicolas; Chaneac, Corinne; Thill, Antoine; Benedetti, Marc F.; Spalla, Olivier",Interaction between Escherichia coli and TiO2 nanoparticles in natural and artificial waters,COLLOIDS AND SURFACES B-BIOINTERFACES,102,,158,164,2013,,,,,,,,,,,,,,,,,,,,,,,,,,,,,,,,,,,,,,,,,,,,,,,,,,,,,,,,,,,,,,,,,,,,,,,,,,,,,,,,,,,,,,,,,,,,,,,,,,,,,,,,,,,,,,,,,,,,,,,,,,,,,,,,,,,,,,,,,,,,,,,,,,,,,,,,,,,,,,,,,,,,,,,,,,,,,,,,,,,,,,,,,,,,,,,,,,,,,,,,,,,,,,,,,
TiO2,13463-67-7,Degussa P25 (Germany),cubes and spheres,,"22 ± 6 
37 ± 5 ",,,50,"79% anatase
21% rutile","Synthetic water,  pH 8.0, TOC <8.3*10-3 mM, Ionic strength 5 mM, Ca2+ <0.05 mM, Na+ 6 mM, NO3- 5 mM",DLS,800,,-7.1 ± 0.2 mV,bacteria,E.coli (MG1655),"Synthetic water,  pH 8.0, TOC <8.3*10-3 mM, Ionic strength 5 mM, Ca2+ <0.05 mM, Na+ 6 mM, NO3- 5 mM",4 h,39 °C,room light,"survival, %CFU normalized to control",EC65,100 ppm,"the toxicity was found to be lower
 at pH 5 compared to Seine water (pH 8).",,,"Planchon, Mariane; Ferrari, Roselyne; Guyot, Francois; Gelabert, Alexandre; Menguy, Nicolas; Chaneac, Corinne; Thill, Antoine; Benedetti, Marc F.; Spalla, Olivier",Interaction between Escherichia coli and TiO2 nanoparticles in natural and artificial waters,COLLOIDS AND SURFACES B-BIOINTERFACES,102,,158,164,2013,,,,,,,,,,,,,,,,,,,,,,,,,,,,,,,,,,,,,,,,,,,,,,,,,,,,,,,,,,,,,,,,,,,,,,,,,,,,,,,,,,,,,,,,,,,,,,,,,,,,,,,,,,,,,,,,,,,,,,,,,,,,,,,,,,,,,,,,,,,,,,,,,,,,,,,,,,,,,,,,,,,,,,,,,,,,,,,,,,,,,,,,,,,,,,,,,,,,,,,,,,,,,,,,,
TiO2,13463-67-7,Degussa P25 (Germany),,,,,,,,"ISO test water
(water quality parameters, pH 7.54; conductivity, 0.58 mS/cm;
dissolved oxygen, 6.78 mg/L)",,358-968 nm,,"-10,3 mV",crustacean,Daphnia magna,"ISO test water
(water quality parameters, pH 7.54; conductivity, 0.58 mS/cm; dissolved oxygen, 6.78 mg/L)",48 h,,"16-h/8-h UVA light/dark cycle, illuminated with a F20T12 Hg UVA 20-W lamp from GE Lighting; 365-nm irradiance density was 0.56 mW/cm2 on the surface and 0.29 mW/cm2 at the bottom of the test tube  ",mortality,EC50,0.8  (95%CI 0.1-1.4) mg/L,,,,"Amiano, Irene; Olabarrieta, Josune; Vitorica, Joana; Zorita, Saioa",Acute toxicity of nanosized TiO2 to Daphnia magna under UVA irradiation,ENVIRONMENTAL TOXICOLOGY AND CHEMISTRY,31,11,2564,2566,2012,,,,,,,,,,,,,,,,,,,,,,,,,,,,,,,,,,,,,,,,,,,,,,,,,,,,,,,,,,,,,,,,,,,,,,,,,,,,,,,,,,,,,,,,,,,,,,,,,,,,,,,,,,,,,,,,,,,,,,,,,,,,,,,,,,,,,,,,,,,,,,,,,,,,,,,,,,,,,,,,,,,,,,,,,,,,,,,,,,,,,,,,,,,,,,,,,,,,,,,,,,,,,,,,,
TiO2,13463-67-7,Degussa P25 (Germany),,,,,,,,"ISO test water
(water quality parameters, pH 7.54; conductivity, 0.58 mS/cm;
dissolved oxygen, 6.78 mg/L)",,358-968 nm,,"-10,3 mV",crustacean,Daphnia magna,"ISO test water
(water quality parameters, pH 7.54; conductivity, 0.58 mS/cm; dissolved oxygen, 6.78 mg/L)",48 h,,dark,mortality,EC50,19.3 (95%CI 9.9-37.7) mg/L,,,,"Amiano, Irene; Olabarrieta, Josune; Vitorica, Joana; Zorita, Saioa",Acute toxicity of nanosized TiO2 to Daphnia magna under UVA irradiation,ENVIRONMENTAL TOXICOLOGY AND CHEMISTRY,31,11,2564,2566,2012,,,,,,,,,,,,,,,,,,,,,,,,,,,,,,,,,,,,,,,,,,,,,,,,,,,,,,,,,,,,,,,,,,,,,,,,,,,,,,,,,,,,,,,,,,,,,,,,,,,,,,,,,,,,,,,,,,,,,,,,,,,,,,,,,,,,,,,,,,,,,,,,,,,,,,,,,,,,,,,,,,,,,,,,,,,,,,,,,,,,,,,,,,,,,,,,,,,,,,,,,,,,,,,,,
TiO2,13463-67-7,Degussa P25 (Germany),,,,,,,,"real river water (water quality
parameters, pH 8.15; conductivity, 0.23 mS/cm; total organic
carbon, 1.5 mg/L; dissolved oxygen, 7.52 mg/L",,345-605 nm,,"-14,9 mV",crustacean,Daphnia magna,"real river water (water quality
parameters, pH 8.15; conductivity, 0.23 mS/cm; total organic
carbon, 1.5 mg/L; dissolved oxygen, 7.52 mg/L",48 h,,"16-h/8-h UVA light/dark cycle, illuminated with a F20T12 Hg UVA 20-W lamp from GE Lighting; 365-nm irradiance density was 0.56 mW/cm2 on the surface and 0.29 mW/cm2 at the bottom of the test tube  ",mortality,EC51,2.8 (95%CI 1.2-6.6) mg/L,,,,"Amiano, Irene; Olabarrieta, Josune; Vitorica, Joana; Zorita, Saioa",Acute toxicity of nanosized TiO2 to Daphnia magna under UVA irradiation,ENVIRONMENTAL TOXICOLOGY AND CHEMISTRY,31,11,2564,2566,2012,,,,,,,,,,,,,,,,,,,,,,,,,,,,,,,,,,,,,,,,,,,,,,,,,,,,,,,,,,,,,,,,,,,,,,,,,,,,,,,,,,,,,,,,,,,,,,,,,,,,,,,,,,,,,,,,,,,,,,,,,,,,,,,,,,,,,,,,,,,,,,,,,,,,,,,,,,,,,,,,,,,,,,,,,,,,,,,,,,,,,,,,,,,,,,,,,,,,,,,,,,,,,,,,,
TiO2,13463-67-7,Degussa P25 (Germany),,,,,,,,"real river water (water quality
parameters, pH 8.15; conductivity, 0.23 mS/cm; total organic
carbon, 1.5 mg/L; dissolved oxygen, 7.52 mg/L",,345-605 nm,,"-14,9 mV",crustacean,Daphnia magna,"real river water (water quality
parameters, pH 8.15; conductivity, 0.23 mS/cm; total organic
carbon, 1.5 mg/L; dissolved oxygen, 7.52 mg/L",48 h,,dark,mortality,EC52,27.8 (95%CI 19.0-36.7) mg/L,,,,"Amiano, Irene; Olabarrieta, Josune; Vitorica, Joana; Zorita, Saioa",Acute toxicity of nanosized TiO2 to Daphnia magna under UVA irradiation,ENVIRONMENTAL TOXICOLOGY AND CHEMISTRY,31,11,2564,2566,2012,,,,,,,,,,,,,,,,,,,,,,,,,,,,,,,,,,,,,,,,,,,,,,,,,,,,,,,,,,,,,,,,,,,,,,,,,,,,,,,,,,,,,,,,,,,,,,,,,,,,,,,,,,,,,,,,,,,,,,,,,,,,,,,,,,,,,,,,,,,,,,,,,,,,,,,,,,,,,,,,,,,,,,,,,,,,,,,,,,,,,,,,,,,,,,,,,,,,,,,,,,,,,,,,,
TiO2,13463-67-7,Shanghai Jingchun Reagent,near rhabditiform,,5-Oct,,>99.8% purity,120,,"1/10 Modified Steinberg medium, pH 6.5",,,,-20 mV,plant,Lemna Minor,"1/10 Modified Steinberg medium, pH 6.5",7 days,26 ± 2 °C,"16-h/8-h light/dark cycle, metal halide lamps 72 µmol/m2/s",growth,NOEC,1000 mg/L,"Lemna minor cells accumulated more ROS when the plant was exposed to TiO2 NPs than when exposed to the same concentration of bulk TiO2. The plant cells increased antioxidant
defense-enzyme (POD, SOD, and CAT) activity to eliminate the accumulated ROS in plant cells when the TiO2
NP concentration was lower than 200 mg/L in the culture media. The SOD activity decreased when the TiO2 NP concentration was higher than 200 mg/L, and the plant cell encountered serious damage from 500 mg/L TiO2 NP concentration in the culture media.",,,"Song, Guanling; Gao, Yuan; Wu, Hao; Hou, Wenhua; Zhang, Chunyang; Ma, Huiquan",Physiological effect of anatase TiO2 nanoparticles on Lemna minor,ENVIRONMENTAL TOXICOLOGY AND CHEMISTRY,31,9,2147,2152,2012,,,,,,,,,,,,,,,,,,,,,,,,,,,,,,,,,,,,,,,,,,,,,,,,,,,,,,,,,,,,,,,,,,,,,,,,,,,,,,,,,,,,,,,,,,,,,,,,,,,,,,,,,,,,,,,,,,,,,,,,,,,,,,,,,,,,,,,,,,,,,,,,,,,,,,,,,,,,,,,,,,,,,,,,,,,,,,,,,,,,,,,,,,,,,,,,,,,,,,,,,,,,,,,,,
TiO2,13463-67-7,"AEROXIDE® P25, Evonik Degussa (Germany)",,,23 ± 4.9 ,,,50 ± 15,"84% anatase
16% rutile",sterile ultrapure water,DLS,60-80 nm,,,mussels,Dreissena polymorpha,artificial freshwater reconstituted with Milli-Q grade water and Evian mineral water (50/50 v/v),24 h,20 °C,dark,cell viability ,NOEC,25 mg/L,"Viability, phagocytosis activity and mitogen activated protein kinase
(MAPK) phosphorylation level of ERK 1/2 and p38 in hemocytes extracted from exposed mussels
were comparable to those from control specimens.",,TiO2 NP was internalized into hemocytes of D. polymorpha.,"Couleau, Nicolas; Techer, Didier; Pagnout, Christophe; Jomini, Stephane; Foucaud, Laurent; Laval-Gilly, Philippe; Falla, Jairo; Bennasroune, Amar",Hemocyte responses of Dreissena polymorpha following a short-term in vivo exposure to titanium dioxide nanoparticles: Preliminary investigations,SCIENCE OF THE TOTAL ENVIRONMENT,438,,490,497,2012,,,,,,,,,,,,,,,,,,,,,,,,,,,,,,,,,,,,,,,,,,,,,,,,,,,,,,,,,,,,,,,,,,,,,,,,,,,,,,,,,,,,,,,,,,,,,,,,,,,,,,,,,,,,,,,,,,,,,,,,,,,,,,,,,,,,,,,,,,,,,,,,,,,,,,,,,,,,,,,,,,,,,,,,,,,,,,,,,,,,,,,,,,,,,,,,,,,,,,,,,,,,,,,,,
TiO2,13463-67-7,Degussa P25 (Germany),,,25,,,49,"70% anatase
30% rutile",freshwater,,400 nm,,,crustacean,Daphnia similis,"Daphnia's dilution water with added salts (KCl, NaHCO3, CaSO4·2H2O and MgSO4·7H2O), Hardness 40-48 mg/L CaCO3, pH 7.2–7.6,   conductivity 160 μS/cm",48 h,20 ± 2  °C,dark,mortality,NOEC,100 mg/L,,,,"Marcone, Glauciene P. S.; Oliveira, Adria C.; Almeida, Gilberto; Umbuzeiro, Gisela A.; Jardim, Wilson F.",Ecotoxicity of TiO2 to Daphnia similis under irradiation,JOURNAL OF HAZARDOUS MATERIALS,211,,436,442,2012,,,,,,,,,,,,,,,,,,,,,,,,,,,,,,,,,,,,,,,,,,,,,,,,,,,,,,,,,,,,,,,,,,,,,,,,,,,,,,,,,,,,,,,,,,,,,,,,,,,,,,,,,,,,,,,,,,,,,,,,,,,,,,,,,,,,,,,,,,,,,,,,,,,,,,,,,,,,,,,,,,,,,,,,,,,,,,,,,,,,,,,,,,,,,,,,,,,,,,,,,,,,,,,,,
TiO2,13463-67-7,Degussa P25 calcined at 900 °C (Germany),,,35,,,9,rutile,freshwater,,350 nm,,,crustacean,Daphnia similis,"Daphnia's dilution water with added salts (KCl, NaHCO3, CaSO4·2H2O and MgSO4·7H2O), Hardness 40-48 mg/L CaCO3, pH 7.2–7.6,   conductivity 160 μS/cm",48 h,20 ± 2  °C,dark,mortality,NOEC,100 mg/L,,,,"Marcone, Glauciene P. S.; Oliveira, Adria C.; Almeida, Gilberto; Umbuzeiro, Gisela A.; Jardim, Wilson F.",Ecotoxicity of TiO2 to Daphnia similis under irradiation,JOURNAL OF HAZARDOUS MATERIALS,211,,436,442,2012,,,,,,,,,,,,,,,,,,,,,,,,,,,,,,,,,,,,,,,,,,,,,,,,,,,,,,,,,,,,,,,,,,,,,,,,,,,,,,,,,,,,,,,,,,,,,,,,,,,,,,,,,,,,,,,,,,,,,,,,,,,,,,,,,,,,,,,,,,,,,,,,,,,,,,,,,,,,,,,,,,,,,,,,,,,,,,,,,,,,,,,,,,,,,,,,,,,,,,,,,,,,,,,,,
TiO2,13463-67-7,Degussa P25 (Germany),,,25,,,49,"70% anatase
30% rutile",freshwater,,400 nm,,,crustacean,Daphnia similis,"Daphnia's dilution water with added salts (KCl, NaHCO3, CaSO4·2H2O and MgSO4·7H2O), Hardness 40-48 mg/L CaCO3, pH 7.2–7.6,   conductivity 160 μS/cm",48 h,20 ± 2  °C,16-h/8-h light/dark cycle with 15 W Xe fluorescent lamp (visible light),mortality,NOEC,100 mg/L,,,,"Marcone, Glauciene P. S.; Oliveira, Adria C.; Almeida, Gilberto; Umbuzeiro, Gisela A.; Jardim, Wilson F.",Ecotoxicity of TiO2 to Daphnia similis under irradiation,JOURNAL OF HAZARDOUS MATERIALS,211,,436,442,2012,,,,,,,,,,,,,,,,,,,,,,,,,,,,,,,,,,,,,,,,,,,,,,,,,,,,,,,,,,,,,,,,,,,,,,,,,,,,,,,,,,,,,,,,,,,,,,,,,,,,,,,,,,,,,,,,,,,,,,,,,,,,,,,,,,,,,,,,,,,,,,,,,,,,,,,,,,,,,,,,,,,,,,,,,,,,,,,,,,,,,,,,,,,,,,,,,,,,,,,,,,,,,,,,,
TiO2,13463-67-7,Degussa P25 calcined at 900 °C (Germany),,,35,,,9,rutile,freshwater,,350 nm,,,crustacean,Daphnia similis,"Daphnia's dilution water with added salts (KCl, NaHCO3, CaSO4·2H2O and MgSO4·7H2O), Hardness 40-48 mg/L CaCO3, pH 7.2–7.6,   conductivity 160 μS/cm",48 h,20 ± 2  °C,16-h/8-h light/dark cycle with 15 W Xe fluorescent lamp (visible light),mortality,NOEC,100 mg/L,,,,"Marcone, Glauciene P. S.; Oliveira, Adria C.; Almeida, Gilberto; Umbuzeiro, Gisela A.; Jardim, Wilson F.",Ecotoxicity of TiO2 to Daphnia similis under irradiation,JOURNAL OF HAZARDOUS MATERIALS,211,,436,442,2012,,,,,,,,,,,,,,,,,,,,,,,,,,,,,,,,,,,,,,,,,,,,,,,,,,,,,,,,,,,,,,,,,,,,,,,,,,,,,,,,,,,,,,,,,,,,,,,,,,,,,,,,,,,,,,,,,,,,,,,,,,,,,,,,,,,,,,,,,,,,,,,,,,,,,,,,,,,,,,,,,,,,,,,,,,,,,,,,,,,,,,,,,,,,,,,,,,,,,,,,,,,,,,,,,
TiO2,13463-67-7,"Synthesized using the sol-gel method, TiO2 powder was heated at 400 °C",,,19,,,57,anatase,freshwater,,330 nm,,,crustacean,Daphnia similis,"Daphnia's dilution water with added salts (KCl, NaHCO3, CaSO4·2H2O and MgSO4·7H2O), Hardness 40-48 mg/L CaCO3, pH 7.2–7.6,   conductivity 160 μS/cm",48 h,20 ± 2  °C,16-h/8-h light/dark cycle with 15 W UV fluorescent lamps (UVA light),mortality,EC50,56.9 mg/L,,,,"Marcone, Glauciene P. S.; Oliveira, Adria C.; Almeida, Gilberto; Umbuzeiro, Gisela A.; Jardim, Wilson F.",Ecotoxicity of TiO2 to Daphnia similis under irradiation,JOURNAL OF HAZARDOUS MATERIALS,211,,436,442,2012,,,,,,,,,,,,,,,,,,,,,,,,,,,,,,,,,,,,,,,,,,,,,,,,,,,,,,,,,,,,,,,,,,,,,,,,,,,,,,,,,,,,,,,,,,,,,,,,,,,,,,,,,,,,,,,,,,,,,,,,,,,,,,,,,,,,,,,,,,,,,,,,,,,,,,,,,,,,,,,,,,,,,,,,,,,,,,,,,,,,,,,,,,,,,,,,,,,,,,,,,,,,,,,,,
TiO2,13463-67-7,"Synthesized using the sol-gel method, TiO2 powder was heated at 900 °C",,,33,,,10,rutile,freshwater,,400 nm,,,crustacean,Daphnia similis,"Daphnia's dilution water with added salts (KCl, NaHCO3, CaSO4·2H2O and MgSO4·7H2O), Hardness 40-48 mg/L CaCO3, pH 7.2–7.6,   conductivity 160 μS/cm",48 h,20 ± 2  °C,16-h/8-h light/dark cycle with 15 W UV fluorescent lamps (UVA light),mortality,EC50,> 100 mg/L,,,,"Marcone, Glauciene P. S.; Oliveira, Adria C.; Almeida, Gilberto; Umbuzeiro, Gisela A.; Jardim, Wilson F.",Ecotoxicity of TiO2 to Daphnia similis under irradiation,JOURNAL OF HAZARDOUS MATERIALS,211,,436,442,2012,,,,,,,,,,,,,,,,,,,,,,,,,,,,,,,,,,,,,,,,,,,,,,,,,,,,,,,,,,,,,,,,,,,,,,,,,,,,,,,,,,,,,,,,,,,,,,,,,,,,,,,,,,,,,,,,,,,,,,,,,,,,,,,,,,,,,,,,,,,,,,,,,,,,,,,,,,,,,,,,,,,,,,,,,,,,,,,,,,,,,,,,,,,,,,,,,,,,,,,,,,,,,,,,,
TiO2,13463-67-7,"Synthesized using the sol-gel method, TiO2 powder was heated at 400 °C and 900 °C, to obtain TiO2 anatase and rutile, respectively",,,20,,,49,"70% anatase
30% rutile",freshwater,,450 nm,,,crustacean,Daphnia similis,"Daphnia's dilution water with added salts (KCl, NaHCO3, CaSO4·2H2O and MgSO4·7H2O), Hardness 40-48 mg/L CaCO3, pH 7.2–7.6,   conductivity 160 μS/cm",48 h,20 ± 2  °C,16-h/8-h light/dark cycle with 15 W UV fluorescent lamps (UVA light),mortality,EC50,12.5 mg/L,,,,"Marcone, Glauciene P. S.; Oliveira, Adria C.; Almeida, Gilberto; Umbuzeiro, Gisela A.; Jardim, Wilson F.",Ecotoxicity of TiO2 to Daphnia similis under irradiation,JOURNAL OF HAZARDOUS MATERIALS,211,,436,442,2012,,,,,,,,,,,,,,,,,,,,,,,,,,,,,,,,,,,,,,,,,,,,,,,,,,,,,,,,,,,,,,,,,,,,,,,,,,,,,,,,,,,,,,,,,,,,,,,,,,,,,,,,,,,,,,,,,,,,,,,,,,,,,,,,,,,,,,,,,,,,,,,,,,,,,,,,,,,,,,,,,,,,,,,,,,,,,,,,,,,,,,,,,,,,,,,,,,,,,,,,,,,,,,,,,
TiO2,13463-67-7,Degussa P25 (Germany),,,25,,,49,"70% anatase
30% rutile",freshwater,,400 nm,,,crustacean,Daphnia similis,"Daphnia's dilution water with added salts (KCl, NaHCO3, CaSO4·2H2O and MgSO4·7H2O), Hardness 40-48 mg/L CaCO3, pH 7.2–7.6,   conductivity 160 μS/cm",48 h,20 ± 2  °C,16-h/8-h light/dark cycle with 15 W UV fluorescent lamps (UVA light),mortality,EC50,7.9 mg/L,,,,"Marcone, Glauciene P. S.; Oliveira, Adria C.; Almeida, Gilberto; Umbuzeiro, Gisela A.; Jardim, Wilson F.",Ecotoxicity of TiO2 to Daphnia similis under irradiation,JOURNAL OF HAZARDOUS MATERIALS,211,,436,442,2012,,,,,,,,,,,,,,,,,,,,,,,,,,,,,,,,,,,,,,,,,,,,,,,,,,,,,,,,,,,,,,,,,,,,,,,,,,,,,,,,,,,,,,,,,,,,,,,,,,,,,,,,,,,,,,,,,,,,,,,,,,,,,,,,,,,,,,,,,,,,,,,,,,,,,,,,,,,,,,,,,,,,,,,,,,,,,,,,,,,,,,,,,,,,,,,,,,,,,,,,,,,,,,,,,
TiO2,13463-67-7,Degussa P25 calcined at 900 °C (Germany),,,35,,,9,rutile,freshwater,,350 nm,,,crustacean,Daphnia similis,"Daphnia's dilution water with added salts (KCl, NaHCO3, CaSO4·2H2O and MgSO4·7H2O), Hardness 40-48 mg/L CaCO3, pH 7.2–7.6,   conductivity 160 μS/cm",48 h,20 ± 2  °C,16-h/8-h light/dark cycle with 15 W UV fluorescent lamps (UVA light),mortality,EC50,> 100 mg/L,,,,"Marcone, Glauciene P. S.; Oliveira, Adria C.; Almeida, Gilberto; Umbuzeiro, Gisela A.; Jardim, Wilson F.",Ecotoxicity of TiO2 to Daphnia similis under irradiation,JOURNAL OF HAZARDOUS MATERIALS,211,,436,442,2012,,,,,,,,,,,,,,,,,,,,,,,,,,,,,,,,,,,,,,,,,,,,,,,,,,,,,,,,,,,,,,,,,,,,,,,,,,,,,,,,,,,,,,,,,,,,,,,,,,,,,,,,,,,,,,,,,,,,,,,,,,,,,,,,,,,,,,,,,,,,,,,,,,,,,,,,,,,,,,,,,,,,,,,,,,,,,,,,,,,,,,,,,,,,,,,,,,,,,,,,,,,,,,,,,
TiO2,13463-67-7,"AEROXIDE® P25, Evonik Degussa (Germany)",,,21,,>99.5% purity,50,"80% anatase
20% rutile",,,,,,plant,Triticum aestivum ,moistened paper,8 days,20 ± 1  °C,natural light,seed germination,NOEC,500 mg/L,Nanosized TiO2 in an appropriate concentration could promote the seed germination and seedling growth of wheat,,,"Feizi, Hassan; Moghaddam, Parviz Rezvani; Shahtahmassebi, Nasser; Fotovat, Amir",Impact of Bulk and Nanosized Titanium Dioxide (TiO2) on Wheat Seed Germination and Seedling Growth,BIOLOGICAL TRACE ELEMENT RESEARCH,146,1,101,106,2012,,,,,,,,,,,,,,,,,,,,,,,,,,,,,,,,,,,,,,,,,,,,,,,,,,,,,,,,,,,,,,,,,,,,,,,,,,,,,,,,,,,,,,,,,,,,,,,,,,,,,,,,,,,,,,,,,,,,,,,,,,,,,,,,,,,,,,,,,,,,,,,,,,,,,,,,,,,,,,,,,,,,,,,,,,,,,,,,,,,,,,,,,,,,,,,,,,,,,,,,,,,,,,,,,
TiO2,13463-67-7,Degussa P25 (Germany),,,21,,,,"80% anatase
20% rutile",SAM-S5 medium,DLS,97.16 ± 1.96 nm,,,crustacean,Gammarus fossarum,"black alder (Alnus
glutinosa L. Gaertn.) leaf disc, SAM-S5 medium",7 days,20 ± 1  °C,"12-h/12-h light/dark cycle, UV-A and UV-B irradiation at an intensity of 28.0 W/m2 and 0.9 W/m2",mortality,LC90,2.0 mg/L,"Mean feeding rates significantly reduced by approximately 40%. Only a slight, non-significant decrease in the mean feeding rate of G. fossarum exposed in total darkness was observed.",,,"Bundschuh, Mirco; Zubrod, Jochen P.; Englert, Dominic; Seitz, Frank; Rosenfeldt, Ricki R.; Schulz, Ralf",Effects of nano-TiO2 in combination with ambient UV-irradiation on a leaf shredding amphipod,CHEMOSPHERE,85,10,1563,1567,2011,,,,,,,,,,,,,,,,,,,,,,,,,,,,,,,,,,,,,,,,,,,,,,,,,,,,,,,,,,,,,,,,,,,,,,,,,,,,,,,,,,,,,,,,,,,,,,,,,,,,,,,,,,,,,,,,,,,,,,,,,,,,,,,,,,,,,,,,,,,,,,,,,,,,,,,,,,,,,,,,,,,,,,,,,,,,,,,,,,,,,,,,,,,,,,,,,,,,,,,,,,,,,,,,,
TiO2,13463-67-7,"NanoStructured and Amorphous
Materials",,"bovine
serum albumin (BSA) as dispersant",10,,,274.2,anatase,culture Mes-Volvox medium,,192 ± 0.8 nm,,,cyanobacteria,Anabaena variabilis,"nitrogen-free modified Mes-Volvox medium containing 0.16mM MgSO4*7H2O, 0.16mM Na2-glycerophosphate*5H2O, 0.67mM KCl, 10mM MES, 0.1mM vitamin B12, 0.1mM biotin vitamin solution, and trace metals.",96 h,20  °C,12-h/12-h light/dark cycle,growth,EC50,0.62 mg/L,"The production of total ROS in A. variabilis cells increased with
increasing nTiO2 doses and exposure time, and the intracellular ROS contributed to only a small fraction (<10%) of the total ROS
measured.",,,"Cherchi, Carla; Chernenko, Tatyana; Diem, Max; Gu, April Z.",IMPACT OF NANO TITANIUM DIOXIDE EXPOSURE ON CELLULAR STRUCTURE OF ANABAENA VARIABILIS AND EVIDENCE OF INTERNALIZATION,ENVIRONMENTAL TOXICOLOGY AND CHEMISTRY,30,4,861,869,2011,,,,,,,,,,,,,,,,,,,,,,,,,,,,,,,,,,,,,,,,,,,,,,,,,,,,,,,,,,,,,,,,,,,,,,,,,,,,,,,,,,,,,,,,,,,,,,,,,,,,,,,,,,,,,,,,,,,,,,,,,,,,,,,,,,,,,,,,,,,,,,,,,,,,,,,,,,,,,,,,,,,,,,,,,,,,,,,,,,,,,,,,,,,,,,,,,,,,,,,,,,,,,,,,,
TiO2,13463-67-7,"Degussa Evonik (Essen, Germany)",,,22,,>99.5% purity,51,,"artificial sea water, 36‰ salinity ",DLS,150-1600 nm,,,mussels,Mytilus galloprovincialis,"artifical sea water, 36‰ salinity",24 h,16  °C,,mortality,NOEC,5 mg/L,"TiO2 induced significant effects on lysosomal membrane stability at both 1 and 5mg/L (74% and 53%, respectively), TiO2 stimulated catalase activity in the digestive gland at 1 and 5 mg/l (157% and 200%, respectively), however no effects on catalase and GST activities in the gills were observed",,,"Canesi, L.; Fabbri, R.; Gallo, G.; Vallotto, D.; Marcomini, A.; Pojana, G.","Biomarkers in Mytilus galloprovincialis exposed to suspensions of selected nanoparticles (Nano carbon black, C60 fullerene, Nano-TiO2, Nano-SiO2)",AQUATIC TOXICOLOGY,100,2,168,177,2010,,,,,,,,,,,,,,,,,,,,,,,,,,,,,,,,,,,,,,,,,,,,,,,,,,,,,,,,,,,,,,,,,,,,,,,,,,,,,,,,,,,,,,,,,,,,,,,,,,,,,,,,,,,,,,,,,,,,,,,,,,,,,,,,,,,,,,,,,,,,,,,,,,,,,,,,,,,,,,,,,,,,,,,,,,,,,,,,,,,,,,,,,,,,,,,,,,,,,,,,,,,,,,,,,
TiO2,13463-67-7,Sigma-Aldrich (UK),,,23.2,,"99.9% purity; 
82.3 ppm K
9.7 ppm Zn
6.0 ppm Na
3.1 ppm Fe
0.4 ppm Li",46.3,mixed anatase and rutile,"artificial sea water, 36‰ salinity ",,200,,,lugworm,Arenicola marina,"6 cm of artifical sea water, 36‰ salinity,
10 cm of natural sediment collected from Mothercombe beach, England (50°18″41 N, 3°56″45 W, organic content 0.33 ± 0.4%, sand:silt ratio of 99.33: 0.67%, mean grain size 125 mm),  fed every other day with 1% Isochyrsis sp. solution",10 days,15  °C,8-h/16-h light/dark cycle,mortality,NOEC,3 g/kg,"TiO2 nanoparticles had no effect on burrowing behaviour of A. marina into clean sediment. A significant impact of exposure to TiO2 nanoparticles on A. marina feeding behaviour during the exposure period and on lysosomal stability in A. marina coelomocytes was observed. A significant decrease in casting rate, increase in cellular damage and DNA damage in coelomocytes was measured for nanoTiO2",,nanoTiO2 aggregations > 200 nm diameter formed around the microvilli of the gut epithelium cells,"Galloway, T; Lewis, C; Dolciotti, I; Johnston, BD; Moger, J; Regoli, F",Sublethal toxicity of nano-titanium dioxide and carbon nanotubes in a sediment dwelling marine polychaete,ENVIRONMENTAL POLLUTION,158,5,1748,1755,2010,,,,,,,,,,,,,,,,,,,,,,,,,,,,,,,,,,,,,,,,,,,,,,,,,,,,,,,,,,,,,,,,,,,,,,,,,,,,,,,,,,,,,,,,,,,,,,,,,,,,,,,,,,,,,,,,,,,,,,,,,,,,,,,,,,,,,,,,,,,,,,,,,,,,,,,,,,,,,,,,,,,,,,,,,,,,,,,,,,,,,,,,,,,,,,,,,,,,,,,,,,,,,,,,,
TiO2,13463-67-7,"Sigma-Aldrich (Zwijndrecht, The Netherlands)",,,,,,,,,,,,,bacteria,Vibrio fischeri NRRL B-11177,Microtox 81.9% basic test by following the instructions of the test tutorial,15 min,Microtox 81.9% basic test by following the instructions of the test tutorial,Microtox 81.9% basic test by following the instructions of the test tutorial,light output reduction,EC50,> 100 mg/L,,,,"Velzeboer, Ilona; Hendriks, A. Jan; Ragas, Ad M. J.; Van de Meent, Dik",Aquatic ecotoxicity tests of some nanomaterials,ENVIRONMENTAL TOXICOLOGY AND CHEMISTRY,27,9,1942,1947,2008,,,,,,,,,,,,,,,,,,,,,,,,,,,,,,,,,,,,,,,,,,,,,,,,,,,,,,,,,,,,,,,,,,,,,,,,,,,,,,,,,,,,,,,,,,,,,,,,,,,,,,,,,,,,,,,,,,,,,,,,,,,,,,,,,,,,,,,,,,,,,,,,,,,,,,,,,,,,,,,,,,,,,,,,,,,,,,,,,,,,,,,,,,,,,,,,,,,,,,,,,,,,,,,,,
TiO2,13463-67-7,"Sigma-Aldrich (Zwijndrecht, The Netherlands)",,,,,,,,,,,,,algae,Pseudokirchneriella subcapitata,"Dutch standard water (Milli-Q), NaHCO3, KHCO3, CaCl2*2H2O, MgSO4*7H2O",4.5 h,20 °C,"continuous light (100 µE/m^2/s, 650 nm)",decrease in the efficiency of photosynthesis,EC50,> 100 mg/L,,,,"Velzeboer, Ilona; Hendriks, A. Jan; Ragas, Ad M. J.; Van de Meent, Dik",Aquatic ecotoxicity tests of some nanomaterials,ENVIRONMENTAL TOXICOLOGY AND CHEMISTRY,27,9,1942,1947,2008,,,,,,,,,,,,,,,,,,,,,,,,,,,,,,,,,,,,,,,,,,,,,,,,,,,,,,,,,,,,,,,,,,,,,,,,,,,,,,,,,,,,,,,,,,,,,,,,,,,,,,,,,,,,,,,,,,,,,,,,,,,,,,,,,,,,,,,,,,,,,,,,,,,,,,,,,,,,,,,,,,,,,,,,,,,,,,,,,,,,,,,,,,,,,,,,,,,,,,,,,,,,,,,,,
TiO2,13463-67-7,"Sigma-Aldrich (Zwijndrecht, The Netherlands)",,,,,,,,,,,,,crustacean,Chydorus sphaericus,tap water,48 h,20 °C,17-h/7-h light/dark cycle,mortality,LC50,> 100 mg/L,,,,"Velzeboer, Ilona; Hendriks, A. Jan; Ragas, Ad M. J.; Van de Meent, Dik",Aquatic ecotoxicity tests of some nanomaterials,ENVIRONMENTAL TOXICOLOGY AND CHEMISTRY,27,9,1942,1947,2008,,,,,,,,,,,,,,,,,,,,,,,,,,,,,,,,,,,,,,,,,,,,,,,,,,,,,,,,,,,,,,,,,,,,,,,,,,,,,,,,,,,,,,,,,,,,,,,,,,,,,,,,,,,,,,,,,,,,,,,,,,,,,,,,,,,,,,,,,,,,,,,,,,,,,,,,,,,,,,,,,,,,,,,,,,,,,,,,,,,,,,,,,,,,,,,,,,,,,,,,,,,,,,,,,
TiO2,13463-67-7,"Sigma-Aldrich (Zwijndrecht, The Netherlands)",,,,,,,,,,,,,bacteria,soil bacteri,"10 M sterile Bis-tris (2-(bis(2-hydroxyethyl)amino)-2-(hydroxymethyl)
propane-1,3-diol",7 days,,,mortality,EC50,> 100 mg/L,,,,"Velzeboer, Ilona; Hendriks, A. Jan; Ragas, Ad M. J.; Van de Meent, Dik",Aquatic ecotoxicity tests of some nanomaterials,ENVIRONMENTAL TOXICOLOGY AND CHEMISTRY,27,9,1942,1947,2008,,,,,,,,,,,,,,,,,,,,,,,,,,,,,,,,,,,,,,,,,,,,,,,,,,,,,,,,,,,,,,,,,,,,,,,,,,,,,,,,,,,,,,,,,,,,,,,,,,,,,,,,,,,,,,,,,,,,,,,,,,,,,,,,,,,,,,,,,,,,,,,,,,,,,,,,,,,,,,,,,,,,,,,,,,,,,,,,,,,,,,,,,,,,,,,,,,,,,,,,,,,,,,,,,
TiO2,13463-67-7,"Nanostructured and Amorphous Materials (Houston, TX, USA)",,,<25 ,,,,,,,,,,bacteria,"Esherichia coli
strain RB1436","minimum salt medium (MgSO4·7H2O 0.2 g, CaCl2 0.1 g, FeSO4·7H2O 0.05 mg, NaMoO4·2H2O 0.05 mg, K2HPO4 0.43 g, KH2PO4 0.23 g/l)",1.5 h,,,bioluminescence reduction,EC50,>1000 mg/L,,,,"Ko, Kyung-Seok; Kong, In Chul","Toxic effects of nanoparticles on bioluminescence activity, seed germination, and gene mutation",APPLIED MICROBIOLOGY AND BIOTECHNOLOGY,98,7,3295,3303,2014,,,,,,,,,,,,,,,,,,,,,,,,,,,,,,,,,,,,,,,,,,,,,,,,,,,,,,,,,,,,,,,,,,,,,,,,,,,,,,,,,,,,,,,,,,,,,,,,,,,,,,,,,,,,,,,,,,,,,,,,,,,,,,,,,,,,,,,,,,,,,,,,,,,,,,,,,,,,,,,,,,,,,,,,,,,,,,,,,,,,,,,,,,,,,,,,,,,,,,,,,,,,,,,,,
TiO2,13463-67-7,"Nanostructured and Amorphous Materials (Houston, TX, USA)",,,<25 ,,,,,,,,,,plant,Lactuca sativa L.,"filter paper, distilled water",3 days,23 ± 2 °C,dark,seed germination,EC50,>1000 mg/L,,,,"Ko, Kyung-Seok; Kong, In Chul","Toxic effects of nanoparticles on bioluminescence activity, seed germination, and gene mutation",APPLIED MICROBIOLOGY AND BIOTECHNOLOGY,98,7,3295,3303,2014,,,,,,,,,,,,,,,,,,,,,,,,,,,,,,,,,,,,,,,,,,,,,,,,,,,,,,,,,,,,,,,,,,,,,,,,,,,,,,,,,,,,,,,,,,,,,,,,,,,,,,,,,,,,,,,,,,,,,,,,,,,,,,,,,,,,,,,,,,,,,,,,,,,,,,,,,,,,,,,,,,,,,,,,,,,,,,,,,,,,,,,,,,,,,,,,,,,,,,,,,,,,,,,,,
TiO2,13463-67-7,"Nanostructured and Amorphous Materials (Houston, TX, USA)",,,<25 ,,,,,,,,,,plant,Raphanus sativus L.,"filter paper, distilled water",3 days,23 ± 2 °C,dark,seed germination,EC50,>1000 mg/L,,,,"Ko, Kyung-Seok; Kong, In Chul","Toxic effects of nanoparticles on bioluminescence activity, seed germination, and gene mutation",APPLIED MICROBIOLOGY AND BIOTECHNOLOGY,98,7,3295,3303,2014,,,,,,,,,,,,,,,,,,,,,,,,,,,,,,,,,,,,,,,,,,,,,,,,,,,,,,,,,,,,,,,,,,,,,,,,,,,,,,,,,,,,,,,,,,,,,,,,,,,,,,,,,,,,,,,,,,,,,,,,,,,,,,,,,,,,,,,,,,,,,,,,,,,,,,,,,,,,,,,,,,,,,,,,,,,,,,,,,,,,,,,,,,,,,,,,,,,,,,,,,,,,,,,,,
TiO2,13463-67-7,"Nanjing High Technology NANO CO., LTD (Nanjing, Jiangshu province, China)",spindle,,<20 ,,>99.5% purity,,anatase,deionized water,DLS,100-550 nm,,,fish,Danio rerio,,96 h,26 ± 1 °C,14-h/10-h light/dark cycle,embryo-larval mortality,NOEC,500 mg/L,No significant malformations on zebrafish embryos or larvae were seen,,,"Zhu, Xiaoshan; Zhu, Lin; Duan, Zhenghua; Qi, Ruiqi; Li, Yan; Lang, Yupeng",Comparative toxicity of several metal oxide nanoparticle aqueous suspensions to Zebrafish (Danio rerio) early developmental stage,JOURNAL OF ENVIRONMENTAL SCIENCE AND HEALTH PART A-TOXIC/HAZARDOUS SUBSTANCES & ENVIRONMENTAL ENGINEERING,43,3,278,284,2008,,,,,,,,,,,,,,,,,,,,,,,,,,,,,,,,,,,,,,,,,,,,,,,,,,,,,,,,,,,,,,,,,,,,,,,,,,,,,,,,,,,,,,,,,,,,,,,,,,,,,,,,,,,,,,,,,,,,,,,,,,,,,,,,,,,,,,,,,,,,,,,,,,,,,,,,,,,,,,,,,,,,,,,,,,,,,,,,,,,,,,,,,,,,,,,,,,,,,,,,,,,,,,,,,
TiO2,13463-67-7,"Nanjing High Technology NANO CO., LTD (Nanjing, Jiangshu province, China)",spindle,,<20 ,,>99.5% purity,,anatase,deionized water,DLS,100-550 nm,,,fish,Danio rerio,,96 h,26 ± 1 °C,14-h/10-h light/dark cycle,hatching rate,NOEC,500 mg/L,No significant malformations on zebrafish embryos or larvae were seen,,,"Zhu, Xiaoshan; Zhu, Lin; Duan, Zhenghua; Qi, Ruiqi; Li, Yan; Lang, Yupeng",Comparative toxicity of several metal oxide nanoparticle aqueous suspensions to Zebrafish (Danio rerio) early developmental stage,JOURNAL OF ENVIRONMENTAL SCIENCE AND HEALTH PART A-TOXIC/HAZARDOUS SUBSTANCES & ENVIRONMENTAL ENGINEERING,43,3,278,284,2008,,,,,,,,,,,,,,,,,,,,,,,,,,,,,,,,,,,,,,,,,,,,,,,,,,,,,,,,,,,,,,,,,,,,,,,,,,,,,,,,,,,,,,,,,,,,,,,,,,,,,,,,,,,,,,,,,,,,,,,,,,,,,,,,,,,,,,,,,,,,,,,,,,,,,,,,,,,,,,,,,,,,,,,,,,,,,,,,,,,,,,,,,,,,,,,,,,,,,,,,,,,,,,,,,
TiO2,13463-67-7,"Nanjing High Technology NANO CO., LTD (Nanjing, Jiangshu province, China)",,uncoated,<20 ,,>99.5% purity,,anatase,,,,,,crustacean,Daphnia magna,"reconstituted water (MilliQ water + 64.75 mg/L NaHCO3, 5.75 mg/L KCl, 123.25 mg/L MgSO*7H2O, and 294 mg/L CaCl2*2H2O",48 h,23 ± 2 °C,natural light/dark cycle,immobilization,EC50 ,35.306 (95%CI 25.627-48.928) mg/L,"100% immobilization and 90% mortality occurred in the 500 mg/L exposure group. However, at 10 mg/L, only 20% immobilization and 0% mortality was observed",,Large amounts of dark material were found in the gut tract of D. magna after NP exposure,"Zhu, Xiaoshan; Zhu, Lin; Chen, Yongsheng; Tian, Shengyan",Acute toxicities of six manufactured nanomaterial suspensions to Daphnia magna,JOURNAL OF NANOPARTICLE RESEARCH,11,1,67,75,2009,,,,,,,,,,,,,,,,,,,,,,,,,,,,,,,,,,,,,,,,,,,,,,,,,,,,,,,,,,,,,,,,,,,,,,,,,,,,,,,,,,,,,,,,,,,,,,,,,,,,,,,,,,,,,,,,,,,,,,,,,,,,,,,,,,,,,,,,,,,,,,,,,,,,,,,,,,,,,,,,,,,,,,,,,,,,,,,,,,,,,,,,,,,,,,,,,,,,,,,,,,,,,,,,,
TiO2,13463-67-7,"Nanjing High Technology NANO CO., LTD (Nanjing, Jiangshu province, China)",,uncoated,<20 ,,>99.5% purity,,anatase,,,,,,crustacean,Daphnia magna,"reconstituted water (MilliQ water + 64.75 mg/L NaHCO3, 5.75 mg/L KCl, 123.25 mg/L MgSO*7H2O, and 294 mg/L CaCl2*2H2O",48 h,23 ± 2 °C,natural light/dark cycle,mortality,LC50 ,143.387 (95%CI 106.466-202.818) mg/L,"100% immobilization and 90% mortality occurred in the 500 mg/L exposure group. However, at 10 mg/L, only 20% immobilization and 0% mortality was observed",,Large amounts of dark material were found in the gut tract of D. magna after NP exposure,"Zhu, Xiaoshan; Zhu, Lin; Chen, Yongsheng; Tian, Shengyan",Acute toxicities of six manufactured nanomaterial suspensions to Daphnia magna,JOURNAL OF NANOPARTICLE RESEARCH,11,1,67,75,2009,,,,,,,,,,,,,,,,,,,,,,,,,,,,,,,,,,,,,,,,,,,,,,,,,,,,,,,,,,,,,,,,,,,,,,,,,,,,,,,,,,,,,,,,,,,,,,,,,,,,,,,,,,,,,,,,,,,,,,,,,,,,,,,,,,,,,,,,,,,,,,,,,,,,,,,,,,,,,,,,,,,,,,,,,,,,,,,,,,,,,,,,,,,,,,,,,,,,,,,,,,,,,,,,,
TiO2,13463-67-7,"Hongchen Material Sci & Tech Co., Zhejiang, China",,,50,,>99% purity,325,anatase,ultrapure water,DLS,338-917 nm,,-18.9 mV,nematode,Caenorhabditis elegans,ultrapure water,24 h,20 ± 1 °C,dark,mortality,LC50,79.9 mg/L,,,,"Wang, Huanhua; Wick, Robert L.; Xing, Baoshan","Toxicity of nanoparticulate and bulk ZnO, Al2O3 and TiO2 to the nematode Caenorhabditis elegans",ENVIRONMENTAL POLLUTION,157,4,1171,1177,2009,,,,,,,,,,,,,,,,,,,,,,,,,,,,,,,,,,,,,,,,,,,,,,,,,,,,,,,,,,,,,,,,,,,,,,,,,,,,,,,,,,,,,,,,,,,,,,,,,,,,,,,,,,,,,,,,,,,,,,,,,,,,,,,,,,,,,,,,,,,,,,,,,,,,,,,,,,,,,,,,,,,,,,,,,,,,,,,,,,,,,,,,,,,,,,,,,,,,,,,,,,,,,,,,,
TiO2,13463-67-7,"synthesized by laser pyrolysis, and annealed under air (400°C, 3 h) to
remove carbon based impurities",spherical,,12,,,82,"95% anatase, point of zero charge: 6.4",ultrapure water,DLS,value not given,,20 mV,bacteria,Escherichia coli MG1655,Luria-Bertani medium,24 h,room temperature,dark,survival,EC55,100 mg/L,NPs were adsorbed onto bacterial surface and localized in the periplasmic compartment,"Bactericidal effects were partly due to NP-induced production of intracellular ROS, but we rather think that the impairment of cell membrane integrity is the major cause of bacterial death.",,"Simon-Deckers, Angelique; Loo, Sylvain; Mayne-L'Hermite, Martine; Herlin-Boime, Nathalie; Menguy, Nicolas; Reynaud, Cecile; Gouget, Barbara; Carriere, Marie","Size-, Composition- and Shape-Dependent Toxicological Impact of Metal Oxide Nanoparticles and Carbon Nanotubes toward Bacteria",ENVIRONMENTAL SCIENCE & TECHNOLOGY,43,21,8423,8429,2009,,,,,,,,,,,,,,,,,,,,,,,,,,,,,,,,,,,,,,,,,,,,,,,,,,,,,,,,,,,,,,,,,,,,,,,,,,,,,,,,,,,,,,,,,,,,,,,,,,,,,,,,,,,,,,,,,,,,,,,,,,,,,,,,,,,,,,,,,,,,,,,,,,,,,,,,,,,,,,,,,,,,,,,,,,,,,,,,,,,,,,,,,,,,,,,,,,,,,,,,,,,,,,,,,
TiO2,13463-67-7,Sigma-Aldrich (ref 637254),spherical,,17,,,122,"100% anatase, point of zero charge: 5.6",ultrapure water,DLS,value not given,,12 mV,bacteria,Escherichia coli MG1655,Luria-Bertani medium,24 h,room temperature,dark,survival,EC85,100 mg/L,,"Bactericidal effects were partly due to NP-induced production of intracellular ROS, but we rather think that the impairment of cell membrane integrity is the major cause of bacterial death.",,"Simon-Deckers, Angelique; Loo, Sylvain; Mayne-L'Hermite, Martine; Herlin-Boime, Nathalie; Menguy, Nicolas; Reynaud, Cecile; Gouget, Barbara; Carriere, Marie","Size-, Composition- and Shape-Dependent Toxicological Impact of Metal Oxide Nanoparticles and Carbon Nanotubes toward Bacteria",ENVIRONMENTAL SCIENCE & TECHNOLOGY,43,21,8423,8429,2009,,,,,,,,,,,,,,,,,,,,,,,,,,,,,,,,,,,,,,,,,,,,,,,,,,,,,,,,,,,,,,,,,,,,,,,,,,,,,,,,,,,,,,,,,,,,,,,,,,,,,,,,,,,,,,,,,,,,,,,,,,,,,,,,,,,,,,,,,,,,,,,,,,,,,,,,,,,,,,,,,,,,,,,,,,,,,,,,,,,,,,,,,,,,,,,,,,,,,,,,,,,,,,,,,
TiO2,13463-67-7,Degussa (AEROXIDE P25),spherical,,25,,,46 (50 ± 15),"86% anatase, point of zero charge: 7",ultrapure water,DLS,25-140 nm,,44 mV,bacteria,Escherichia coli MG1655,Luria-Bertani medium,24 h,room temperature,dark,survival,EC73,100 mg/L,,"Bactericidal effects were partly due to NP-induced production of intracellular ROS, but we rather think that the impairment of cell membrane integrity is the major cause of bacterial death.",,"Simon-Deckers, Angelique; Loo, Sylvain; Mayne-L'Hermite, Martine; Herlin-Boime, Nathalie; Menguy, Nicolas; Reynaud, Cecile; Gouget, Barbara; Carriere, Marie","Size-, Composition- and Shape-Dependent Toxicological Impact of Metal Oxide Nanoparticles and Carbon Nanotubes toward Bacteria",ENVIRONMENTAL SCIENCE & TECHNOLOGY,43,21,8423,8429,2009,,,,,,,,,,,,,,,,,,,,,,,,,,,,,,,,,,,,,,,,,,,,,,,,,,,,,,,,,,,,,,,,,,,,,,,,,,,,,,,,,,,,,,,,,,,,,,,,,,,,,,,,,,,,,,,,,,,,,,,,,,,,,,,,,,,,,,,,,,,,,,,,,,,,,,,,,,,,,,,,,,,,,,,,,,,,,,,,,,,,,,,,,,,,,,,,,,,,,,,,,,,,,,,,,
TiO2,13463-67-7,Sigma-Aldrich (ref T8141),spherical,,142,,,10,"100% anatase, point of zero charge: 5.2 ",ultrapure water,DLS,value not given,,-33 mV,bacteria,Escherichia coli MG1655,Luria-Bertani medium,24 h,room temperature,dark,survival,NOEC,100 mg/L,NPs were not observed in the periplasm of bacteria,"Bactericidal effects were partly due to NP-induced production of intracellular ROS, but we rather think that the impairment of cell membrane integrity is the major cause of bacterial death.",,"Simon-Deckers, Angelique; Loo, Sylvain; Mayne-L'Hermite, Martine; Herlin-Boime, Nathalie; Menguy, Nicolas; Reynaud, Cecile; Gouget, Barbara; Carriere, Marie","Size-, Composition- and Shape-Dependent Toxicological Impact of Metal Oxide Nanoparticles and Carbon Nanotubes toward Bacteria",ENVIRONMENTAL SCIENCE & TECHNOLOGY,43,21,8423,8429,2009,,,,,,,,,,,,,,,,,,,,,,,,,,,,,,,,,,,,,,,,,,,,,,,,,,,,,,,,,,,,,,,,,,,,,,,,,,,,,,,,,,,,,,,,,,,,,,,,,,,,,,,,,,,,,,,,,,,,,,,,,,,,,,,,,,,,,,,,,,,,,,,,,,,,,,,,,,,,,,,,,,,,,,,,,,,,,,,,,,,,,,,,,,,,,,,,,,,,,,,,,,,,,,,,,
TiO2,13463-67-7,"synthesized by laser pyrolysis, and annealed under air (400°C, 3 h) to
remove carbon based impurities",spherical,,21,,,73,90% rutile,ultrapure water,DLS,value not given,,0 mV,bacteria,Escherichia coli MG1655,Luria-Bertani medium,24 h,room temperature,dark,survival,EC48,100 mg/L,,"Bactericidal effects were partly due to NP-induced production of intracellular ROS, but we rather think that the impairment of cell membrane integrity is the major cause of bacterial death.",,"Simon-Deckers, Angelique; Loo, Sylvain; Mayne-L'Hermite, Martine; Herlin-Boime, Nathalie; Menguy, Nicolas; Reynaud, Cecile; Gouget, Barbara; Carriere, Marie","Size-, Composition- and Shape-Dependent Toxicological Impact of Metal Oxide Nanoparticles and Carbon Nanotubes toward Bacteria",ENVIRONMENTAL SCIENCE & TECHNOLOGY,43,21,8423,8429,2009,,,,,,,,,,,,,,,,,,,,,,,,,,,,,,,,,,,,,,,,,,,,,,,,,,,,,,,,,,,,,,,,,,,,,,,,,,,,,,,,,,,,,,,,,,,,,,,,,,,,,,,,,,,,,,,,,,,,,,,,,,,,,,,,,,,,,,,,,,,,,,,,,,,,,,,,,,,,,,,,,,,,,,,,,,,,,,,,,,,,,,,,,,,,,,,,,,,,,,,,,,,,,,,,,
