Repository: NSF-ALL-SPICE-Alliance/Nano

# AFRL, 2022-23 School Year

## Background of the Partnership 

The Airforce Research Laboratory (AFRL) extended a research partnership to ROTC, active duty, reserve military, or US armed forces, veteran students, at Chaminade University of Honolulu and The University of Hawaii at Manoa in Big Data and Analytics. This research partnership allowed students to explore the domain of Data Science and Analytics while exploring nanomaterials with little to no background. This project was built into two phases. Phase I, consisted of training each student in Data Science programming skills, mathmatical and computational skills.

File: AFRL_Fall_2023/data/Beilstein_J_Nanotechnol-06-1788-s002/NanoE-Tox-database.csv (part 37 of 44)
Name,CAS no,"Origin (company, synthesis method)",Shape,Initial coating/functionalization,"Diameter, nm","Length, nm",Possible impurities,"Surface area, BET (m2/g)",Other observations,Media,"Method to
TiO2,13463-67-7,Sigma-Aldrich (ref 637262),elongated,,9,68,,118 ± 1,100% rutile,ultrapure water,DLS,value not given,,-50 mV,bacteria,Escherichia coli MG1655,Luria-Bertani medium,24 h,room temperature,dark,survival,NOEC,500 mg/L,NPs were not observed in the periplasm of bacteria,"Bactericidal effects were partly due to NP-induced production of intracellular ROS, but we rather think that the impairment of cell membrane integrity is the major cause of bacterial death.",,"Simon-Deckers, Angelique; Loo, Sylvain; Mayne-L'Hermite, Martine; Herlin-Boime, Nathalie; Menguy, Nicolas; Reynaud, Cecile; Gouget, Barbara; Carriere, Marie","Size-, Composition- and Shape-Dependent Toxicological Impact of Metal Oxide Nanoparticles and Carbon Nanotubes toward Bacteria",ENVIRONMENTAL SCIENCE & TECHNOLOGY,43,21,8423,8429,2009,,,,,,,,,,,,,,,,,,,,,,,,,,,,,,,,,,,,,,,,,,,,,,,,,,,,,,,,,,,,,,,,,,,,,,,,,,,,,,,,,,,,,,,,,,,,,,,,,,,,,,,,,,,,,,,,,,,,,,,,,,,,,,,,,,,,,,,,,,,,,,,,,,,,,,,,,,,,,,,,,,,,,,,,,,,,,,,,,,,,,,,,,,,,,,,,,,,,,,,,,,,,,,,,,
TiO2,13463-67-7,"synthesized by laser pyrolysis, and annealed under air (400°C, 3 h) to
remove carbon based impurities",spherical,,12,,,82,"95% anatase, point of zero charge: 6.4",ultrapure water,DLS,value not given,,20 mV,bacteria,Cupriavididus metallidurans CH34,Tris Salt Mineral medium (TSM) with 1% gluconate as a carbon source,24 h,room temperature,dark,survival,NOEC,500 mg/L,NPs were adsorbed onto bacterial surface and localized in the periplasmic compartment,"Bactericidal effects were partly due to NP-induced production of intracellular ROS, but we rather think that the impairment of cell membrane integrity is the major cause of bacterial death.",,"Simon-Deckers, Angelique; Loo, Sylvain; Mayne-L'Hermite, Martine; Herlin-Boime, Nathalie; Menguy, Nicolas; Reynaud, Cecile; Gouget, Barbara; Carriere, Marie","Size-, Composition- and Shape-Dependent Toxicological Impact of Metal Oxide Nanoparticles and Carbon Nanotubes toward Bacteria",ENVIRONMENTAL SCIENCE & TECHNOLOGY,43,21,8423,8429,2009,,,,,,,,,,,,,,,,,,,,,,,,,,,,,,,,,,,,,,,,,,,,,,,,,,,,,,,,,,,,,,,,,,,,,,,,,,,,,,,,,,,,,,,,,,,,,,,,,,,,,,,,,,,,,,,,,,,,,,,,,,,,,,,,,,,,,,,,,,,,,,,,,,,,,,,,,,,,,,,,,,,,,,,,,,,,,,,,,,,,,,,,,,,,,,,,,,,,,,,,,,,,,,,,,
TiO2,13463-67-7,Sigma-Aldrich (ref 637254),spherical,,17,,,122,"100% anatase, point of zero charge: 5.6",ultrapure water,DLS,value not given,,12 mV,bacteria,Cupriavididus metallidurans CH34,Tris Salt Mineral medium (TSM) with 1% gluconate as a carbon source,24 h,room temperature,dark,survival,NOEC,500 mg/L,,"Bactericidal effects were partly due to NP-induced production of intracellular ROS, but we rather think that the impairment of cell membrane integrity is the major cause of bacterial death.",,"Simon-Deckers, Angelique; Loo, Sylvain; Mayne-L'Hermite, Martine; Herlin-Boime, Nathalie; Menguy, Nicolas; Reynaud, Cecile; Gouget, Barbara; Carriere, Marie","Size-, Composition- and Shape-Dependent Toxicological Impact of Metal Oxide Nanoparticles and Carbon Nanotubes toward Bacteria",ENVIRONMENTAL SCIENCE & TECHNOLOGY,43,21,8423,8429,2009,,,,,,,,,,,,,,,,,,,,,,,,,,,,,,,,,,,,,,,,,,,,,,,,,,,,,,,,,,,,,,,,,,,,,,,,,,,,,,,,,,,,,,,,,,,,,,,,,,,,,,,,,,,,,,,,,,,,,,,,,,,,,,,,,,,,,,,,,,,,,,,,,,,,,,,,,,,,,,,,,,,,,,,,,,,,,,,,,,,,,,,,,,,,,,,,,,,,,,,,,,,,,,,,,
TiO2,13463-67-7,Degussa (AEROXIDE P25),spherical,,25,,,46 (50 ± 15),"86% anatase, point of zero charge: 7",ultrapure water,DLS,25-140 nm,,44 mV,bacteria,Cupriavididus metallidurans CH34,Tris Salt Mineral medium (TSM) with 1% gluconate as a carbon source,24 h,room temperature,dark,survival,NOEC,500 mg/L,,"Bactericidal effects were partly due to NP-induced production of intracellular ROS, but we rather think that the impairment of cell membrane integrity is the major cause of bacterial death.",,"Simon-Deckers, Angelique; Loo, Sylvain; Mayne-L'Hermite, Martine; Herlin-Boime, Nathalie; Menguy, Nicolas; Reynaud, Cecile; Gouget, Barbara; Carriere, Marie","Size-, Composition- and Shape-Dependent Toxicological Impact of Metal Oxide Nanoparticles and Carbon Nanotubes toward Bacteria",ENVIRONMENTAL SCIENCE & TECHNOLOGY,43,21,8423,8429,2009,,,,,,,,,,,,,,,,,,,,,,,,,,,,,,,,,,,,,,,,,,,,,,,,,,,,,,,,,,,,,,,,,,,,,,,,,,,,,,,,,,,,,,,,,,,,,,,,,,,,,,,,,,,,,,,,,,,,,,,,,,,,,,,,,,,,,,,,,,,,,,,,,,,,,,,,,,,,,,,,,,,,,,,,,,,,,,,,,,,,,,,,,,,,,,,,,,,,,,,,,,,,,,,,,
TiO2,13463-67-7,Sigma-Aldrich (ref T8141),spherical,,142,,,10,"100% anatase, point of zero charge: 5.2 ",ultrapure water,DLS,value not given,,-33 mV,bacteria,Cupriavididus metallidurans CH34,Tris Salt Mineral medium (TSM) with 1% gluconate as a carbon source,24 h,room temperature,dark,survival,NOEC,500 mg/L,NPs were not observed in the periplasm of bacteria,"Bactericidal effects were partly due to NP-induced production of intracellular ROS, but we rather think that the impairment of cell membrane integrity is the major cause of bacterial death.",,"Simon-Deckers, Angelique; Loo, Sylvain; Mayne-L'Hermite, Martine; Herlin-Boime, Nathalie; Menguy, Nicolas; Reynaud, Cecile; Gouget, Barbara; Carriere, Marie","Size-, Composition- and Shape-Dependent Toxicological Impact of Metal Oxide Nanoparticles and Carbon Nanotubes toward Bacteria",ENVIRONMENTAL SCIENCE & TECHNOLOGY,43,21,8423,8429,2009,,,,,,,,,,,,,,,,,,,,,,,,,,,,,,,,,,,,,,,,,,,,,,,,,,,,,,,,,,,,,,,,,,,,,,,,,,,,,,,,,,,,,,,,,,,,,,,,,,,,,,,,,,,,,,,,,,,,,,,,,,,,,,,,,,,,,,,,,,,,,,,,,,,,,,,,,,,,,,,,,,,,,,,,,,,,,,,,,,,,,,,,,,,,,,,,,,,,,,,,,,,,,,,,,
TiO2,13463-67-7,"synthesized by laser pyrolysis, and annealed under air (400°C, 3 h) to
remove carbon based impurities",spherical,,21,,,73,90% rutile,ultrapure water,DLS,value not given,,0 mV,bacteria,Cupriavididus metallidurans CH34,Tris Salt Mineral medium (TSM) with 1% gluconate as a carbon source,24 h,room temperature,dark,survival,NOEC,500 mg/L,,"Bactericidal effects were partly due to NP-induced production of intracellular ROS, but we rather think that the impairment of cell membrane integrity is the major cause of bacterial death.",,"Simon-Deckers, Angelique; Loo, Sylvain; Mayne-L'Hermite, Martine; Herlin-Boime, Nathalie; Menguy, Nicolas; Reynaud, Cecile; Gouget, Barbara; Carriere, Marie","Size-, Composition- and Shape-Dependent Toxicological Impact of Metal Oxide Nanoparticles and Carbon Nanotubes toward Bacteria",ENVIRONMENTAL SCIENCE & TECHNOLOGY,43,21,8423,8429,2009,,,,,,,,,,,,,,,,,,,,,,,,,,,,,,,,,,,,,,,,,,,,,,,,,,,,,,,,,,,,,,,,,,,,,,,,,,,,,,,,,,,,,,,,,,,,,,,,,,,,,,,,,,,,,,,,,,,,,,,,,,,,,,,,,,,,,,,,,,,,,,,,,,,,,,,,,,,,,,,,,,,,,,,,,,,,,,,,,,,,,,,,,,,,,,,,,,,,,,,,,,,,,,,,,
TiO2,13463-67-7,Sigma-Aldrich (ref 637262),elongated,,9,68,,118 ± 1,100% rutile,ultrapure water,DLS,value not given,,-50 mV,bacteria,Cupriavididus metallidurans CH34,Tris Salt Mineral medium (TSM) with 1% gluconate as a carbon source,24 h,room temperature,dark,survival,NOEC,500 mg/L,NPs were not observed in the periplasm of bacteria,"Bactericidal effects were partly due to NP-induced production of intracellular ROS, but we rather think that the impairment of cell membrane integrity is the major cause of bacterial death.",,"Simon-Deckers, Angelique; Loo, Sylvain; Mayne-L'Hermite, Martine; Herlin-Boime, Nathalie; Menguy, Nicolas; Reynaud, Cecile; Gouget, Barbara; Carriere, Marie","Size-, Composition- and Shape-Dependent Toxicological Impact of Metal Oxide Nanoparticles and Carbon Nanotubes toward Bacteria",ENVIRONMENTAL SCIENCE & TECHNOLOGY,43,21,8423,8429,2009,,,,,,,,,,,,,,,,,,,,,,,,,,,,,,,,,,,,,,,,,,,,,,,,,,,,,,,,,,,,,,,,,,,,,,,,,,,,,,,,,,,,,,,,,,,,,,,,,,,,,,,,,,,,,,,,,,,,,,,,,,,,,,,,,,,,,,,,,,,,,,,,,,,,,,,,,,,,,,,,,,,,,,,,,,,,,,,,,,,,,,,,,,,,,,,,,,,,,,,,,,,,,,,,,
TiO2,13463-67-7,"Sigma–Aldrich Chemical (St. Louis,MO,USA)",,,7,,,300.81,,,,,,,nematode,Caenorhabditis elegans Bristol strain N2,"K-medium
(0.032M KCl, 0.051M NaCl)",24 h,20 °C,,growth inhibition,EC9,1 mg/L,,"The expression of most of the tested genes (metal response proteins mtl-1, cdr-1; xenobiotic metabolism enzyme gst-1; antioxidant enzymes sod-1, ctl-2; tumor suppressor and apoptosis proteins cep-1, ape-1; yolk proteins vit-2, vit-6) was not significantly changed; increase in the expression of xenobitix metabolism enzyme cyp35a2 gene was the most pronounced.",,"Roh, Ji-Yeon; Park, Young-Kwon; Park, Kwangsik; Choi, Jinhee","Ecotoxicological investigation of CeO2 and TiO2 nanoparticles on the soil nematode Caenorhabditis elegans using gene expression, growth, fertility, and survival as endpoints",ENVIRONMENTAL TOXICOLOGY AND PHARMACOLOGY,29,2,167,172,2010,,,,,,,,,,,,,,,,,,,,,,,,,,,,,,,,,,,,,,,,,,,,,,,,,,,,,,,,,,,,,,,,,,,,,,,,,,,,,,,,,,,,,,,,,,,,,,,,,,,,,,,,,,,,,,,,,,,,,,,,,,,,,,,,,,,,,,,,,,,,,,,,,,,,,,,,,,,,,,,,,,,,,,,,,,,,,,,,,,,,,,,,,,,,,,,,,,,,,,,,,,,,,,,,,
TiO2,13463-67-7,"Sigma–Aldrich Chemical (St. Louis,MO,USA)",,,20,,,66.604,,,,,,,nematode,Caenorhabditis elegans Bristol strain N2,"K-medium
(0.032M KCl, 0.051M NaCl)",24 h,20 °C,,growth inhibition,NOEC,1 mg/L,,"Although some minor fluctuations were observed, the expression of the tested genes  (metal response proteins mtl-1, cdr-1; xenobiotic metabolism enzyme gst-1, cyp35a2; antioxidant enzymes sod-1, ctl-2; tumor suppressor and apoptosis proteins cep-1, ape-1; yolk proteins vit-2, vit-6) was not significantly changed",,"Roh, Ji-Yeon; Park, Young-Kwon; Park, Kwangsik; Choi, Jinhee","Ecotoxicological investigation of CeO2 and TiO2 nanoparticles on the soil nematode Caenorhabditis elegans using gene expression, growth, fertility, and survival as endpoints",ENVIRONMENTAL TOXICOLOGY AND PHARMACOLOGY,29,2,167,172,2010,,,,,,,,,,,,,,,,,,,,,,,,,,,,,,,,,,,,,,,,,,,,,,,,,,,,,,,,,,,,,,,,,,,,,,,,,,,,,,,,,,,,,,,,,,,,,,,,,,,,,,,,,,,,,,,,,,,,,,,,,,,,,,,,,,,,,,,,,,,,,,,,,,,,,,,,,,,,,,,,,,,,,,,,,,,,,,,,,,,,,,,,,,,,,,,,,,,,,,,,,,,,,,,,,
TiO2,13463-67-7,"Sigma–Aldrich Chemical (St. Louis,MO,USA)",,,7,,,300.81,,,,,,,nematode,Caenorhabditis elegans Bristol strain N2,"K-medium
(0.032M KCl, 0.051M NaCl)",24 h,20 °C,,fertility inhibition,EC21,1 mg/L,,"The expression of most of the tested genes (metal response proteins mtl-1, cdr-1; xenobiotic metabolism enzyme gst-1; antioxidant enzymes sod-1, ctl-2; tumor suppressor and apoptosis proteins cep-1, ape-1; yolk proteins vit-2, vit-6) was not significantly changed; increase in the expression of xenobitix metabolism enzyme cyp35a2 gene was the most pronounced.",,"Roh, Ji-Yeon; Park, Young-Kwon; Park, Kwangsik; Choi, Jinhee","Ecotoxicological investigation of CeO2 and TiO2 nanoparticles on the soil nematode Caenorhabditis elegans using gene expression, growth, fertility, and survival as endpoints",ENVIRONMENTAL TOXICOLOGY AND PHARMACOLOGY,29,2,167,172,2010,,,,,,,,,,,,,,,,,,,,,,,,,,,,,,,,,,,,,,,,,,,,,,,,,,,,,,,,,,,,,,,,,,,,,,,,,,,,,,,,,,,,,,,,,,,,,,,,,,,,,,,,,,,,,,,,,,,,,,,,,,,,,,,,,,,,,,,,,,,,,,,,,,,,,,,,,,,,,,,,,,,,,,,,,,,,,,,,,,,,,,,,,,,,,,,,,,,,,,,,,,,,,,,,,
TiO2,13463-67-7,"Sigma–Aldrich Chemical (St. Louis,MO,USA)",,,20,,,66.604,,,,,,,nematode,Caenorhabditis elegans Bristol strain N2,"K-medium
(0.032M KCl, 0.051M NaCl)",24 h,20 °C,,fertility inhibition,NOEC,1 mg/L,,"Although some minor fluctuations were observed, the expression of the tested genes  (metal response proteins mtl-1, cdr-1; xenobiotic metabolism enzyme gst-1, cyp35a2; antioxidant enzymes sod-1, ctl-2; tumor suppressor and apoptosis proteins cep-1, ape-1; yolk proteins vit-2, vit-6) was not significantly changed",,"Roh, Ji-Yeon; Park, Young-Kwon; Park, Kwangsik; Choi, Jinhee","Ecotoxicological investigation of CeO2 and TiO2 nanoparticles on the soil nematode Caenorhabditis elegans using gene expression, growth, fertility, and survival as endpoints",ENVIRONMENTAL TOXICOLOGY AND PHARMACOLOGY,29,2,167,172,2010,,,,,,,,,,,,,,,,,,,,,,,,,,,,,,,,,,,,,,,,,,,,,,,,,,,,,,,,,,,,,,,,,,,,,,,,,,,,,,,,,,,,,,,,,,,,,,,,,,,,,,,,,,,,,,,,,,,,,,,,,,,,,,,,,,,,,,,,,,,,,,,,,,,,,,,,,,,,,,,,,,,,,,,,,,,,,,,,,,,,,,,,,,,,,,,,,,,,,,,,,,,,,,,,,
TiO2,13463-67-7,"Sigma–Aldrich Chemical (St. Louis,MO,USA)",,,7,,,300.81,,,,,,,nematode,Caenorhabditis elegans Bristol strain N2,"K-medium
(0.032M KCl, 0.051M NaCl)",24 h,20 °C,,mortality,LC30 ± 1.4,1 mg/L,,"The expression of most of the tested genes (metal response proteins mtl-1, cdr-1; xenobiotic metabolism enzyme gst-1; antioxidant enzymes sod-1, ctl-2; tumor suppressor and apoptosis proteins cep-1, ape-1; yolk proteins vit-2, vit-6) was not significantly changed; increase in the expression of xenobitix metabolism enzyme cyp35a2 gene was the most pronounced.",,"Roh, Ji-Yeon; Park, Young-Kwon; Park, Kwangsik; Choi, Jinhee","Ecotoxicological investigation of CeO2 and TiO2 nanoparticles on the soil nematode Caenorhabditis elegans using gene expression, growth, fertility, and survival as endpoints",ENVIRONMENTAL TOXICOLOGY AND PHARMACOLOGY,29,2,167,172,2010,,,,,,,,,,,,,,,,,,,,,,,,,,,,,,,,,,,,,,,,,,,,,,,,,,,,,,,,,,,,,,,,,,,,,,,,,,,,,,,,,,,,,,,,,,,,,,,,,,,,,,,,,,,,,,,,,,,,,,,,,,,,,,,,,,,,,,,,,,,,,,,,,,,,,,,,,,,,,,,,,,,,,,,,,,,,,,,,,,,,,,,,,,,,,,,,,,,,,,,,,,,,,,,,,
TiO2,13463-67-7,"Sigma–Aldrich Chemical (St. Louis,MO,USA)",,,20,,,66.604,,,,,,,nematode,Caenorhabditis elegans Bristol strain N2,"K-medium
(0.032M KCl, 0.051M NaCl)",24 h,20 °C,,mortality,LC10,1 mg/L,,"Although some minor fluctuations were observed, the expression of the tested genes  (metal response proteins mtl-1, cdr-1; xenobiotic metabolism enzyme gst-1, cyp35a2; antioxidant enzymes sod-1, ctl-2; tumor suppressor and apoptosis proteins cep-1, ape-1; yolk proteins vit-2, vit-6) was not significantly changed",,"Roh, Ji-Yeon; Park, Young-Kwon; Park, Kwangsik; Choi, Jinhee","Ecotoxicological investigation of CeO2 and TiO2 nanoparticles on the soil nematode Caenorhabditis elegans using gene expression, growth, fertility, and survival as endpoints",ENVIRONMENTAL TOXICOLOGY AND PHARMACOLOGY,29,2,167,172,2010,,,,,,,,,,,,,,,,,,,,,,,,,,,,,,,,,,,,,,,,,,,,,,,,,,,,,,,,,,,,,,,,,,,,,,,,,,,,,,,,,,,,,,,,,,,,,,,,,,,,,,,,,,,,,,,,,,,,,,,,,,,,,,,,,,,,,,,,,,,,,,,,,,,,,,,,,,,,,,,,,,,,,,,,,,,,,,,,,,,,,,,,,,,,,,,,,,,,,,,,,,,,,,,,,
TiO2,13463-67-7,Sachtleben Chemie GmbH (Hombikat UV100),,,<10 ,,,288,"67.2% anatase 
32.8% amorphous",algal test media,DLS,1261 ± 72.0 nm,,-23 mV,algae,Pseudokirchneriella subcapitata,"Algal test medium (ISO 8692): alkalinity 0.6 meq/L, ionic strength 1.5mM, pH 7.4-7.8",72 h,20 ± 1 °C,continuous illumination at 80–105 µE/m2/s (cold light fluorescent tube emitting light in the visible spectrum),"growth inhibition (chlorophyll content ex 430 nm, em 671 ± 20 nm)",EC10,3.3 (95%CI 0.5-20.6) mg/L,The smallest TiO2 particle type (primary particle size <10 nm) resulted in higher inhibition at lower concentrations,,,"Hartmann, N. B.; Von der Kammer, F.; Hofmann, T.; Baalousha, M.; Ottofuelling, S.; Baun, A.","Algal testing of titanium dioxide nanoparticles-Testing considerations, inhibitory effects and modification of cadmium bioavailability",TOXICOLOGY,269,2-3,190,197,2010,,,,,,,,,,,,,,,,,,,,,,,,,,,,,,,,,,,,,,,,,,,,,,,,,,,,,,,,,,,,,,,,,,,,,,,,,,,,,,,,,,,,,,,,,,,,,,,,,,,,,,,,,,,,,,,,,,,,,,,,,,,,,,,,,,,,,,,,,,,,,,,,,,,,,,,,,,,,,,,,,,,,,,,,,,,,,,,,,,,,,,,,,,,,,,,,,,,,,,,,,,,,,,,,,
TiO2,13463-67-7,Sachtleben Chemie GmbH (Hombikat UV100),,,<10 ,,,288,"67.2% anatase 
32.8% amorphous",algal test media,DLS,1261 ± 72.0 nm,,-23 mV,algae,Pseudokirchneriella subcapitata,"Algal test medium (ISO 8692): alkalinity 0.6 meq/L, ionic strength 1.5mM, pH 7.4-7.8",72 h,20 ± 1 °C,continuous illumination at 80–105 µE/m2/s (cold light fluorescent tube emitting light in the visible spectrum),"growth inhibition (chlorophyll content ex 430 nm, em 671 ± 20 nm)",EC20,14.5 (95%CI 4.4-48.5) mg/L,The smallest TiO2 particle type (primary particle size <10 nm) resulted in higher inhibition at lower concentrations,,,"Hartmann, N. B.; Von der Kammer, F.; Hofmann, T.; Baalousha, M.; Ottofuelling, S.; Baun, A.","Algal testing of titanium dioxide nanoparticles-Testing considerations, inhibitory effects and modification of cadmium bioavailability",TOXICOLOGY,269,2-3,190,197,2010,,,,,,,,,,,,,,,,,,,,,,,,,,,,,,,,,,,,,,,,,,,,,,,,,,,,,,,,,,,,,,,,,,,,,,,,,,,,,,,,,,,,,,,,,,,,,,,,,,,,,,,,,,,,,,,,,,,,,,,,,,,,,,,,,,,,,,,,,,,,,,,,,,,,,,,,,,,,,,,,,,,,,,,,,,,,,,,,,,,,,,,,,,,,,,,,,,,,,,,,,,,,,,,,,
TiO2,13463-67-7,Sachtleben Chemie GmbH (Hombikat UV100),,,<10 ,,,288,"67.2% anatase 
32.8% amorphous",algal test media,DLS,1261 ± 72.0 nm,,-23 mV,algae,Pseudokirchneriella subcapitata,"Algal test medium (ISO 8692): alkalinity 0.6 meq/L, ionic strength 1.5mM, pH 7.4-7.8",72 h,20 ± 1 °C,continuous illumination at 80–105 µE/m2/s (cold light fluorescent tube emitting light in the visible spectrum),"growth inhibition (chlorophyll content ex 430 nm, em 671 ± 20 nm)",EC50,241 (95%CI 95.6-609) mg/L,The smallest TiO2 particle type (primary particle size <10 nm) resulted in higher inhibition at lower concentrations,,,"Hartmann, N. B.; Von der Kammer, F.; Hofmann, T.; Baalousha, M.; Ottofuelling, S.; Baun, A.","Algal testing of titanium dioxide nanoparticles-Testing considerations, inhibitory effects and modification of cadmium bioavailability",TOXICOLOGY,269,2-3,190,197,2010,,,,,,,,,,,,,,,,,,,,,,,,,,,,,,,,,,,,,,,,,,,,,,,,,,,,,,,,,,,,,,,,,,,,,,,,,,,,,,,,,,,,,,,,,,,,,,,,,,,,,,,,,,,,,,,,,,,,,,,,,,,,,,,,,,,,,,,,,,,,,,,,,,,,,,,,,,,,,,,,,,,,,,,,,,,,,,,,,,,,,,,,,,,,,,,,,,,,,,,,,,,,,,,,,
TiO2,13463-67-7,"Degussa P25 (Frederiksen, Ølgod, Denmark)",,,30,,,47,"72.6% anatase 
18.4% rutile
9% amorphous",algal test media,DLS,416 ± 78.0 nm,,-21 mV,algae,Pseudokirchneriella subcapitata,"Algal test medium (ISO 8692): alkalinity 0.6 meq/L, ionic strength 1.5mM, pH 7.4-7.8",72 h,20 ± 1 °C,continuous illumination at 80–105 µE/m2/s (cold light fluorescent tube emitting light in the visible spectrum),"growth inhibition (chlorophyll content ex 430 nm, em 671 ± 20 nm)",EC10,15.5 (95%CI 10.9-22.1) mg/L,The smallest TiO2 particle type (primary particle size <10 nm) resulted in higher inhibition at lower concentrations,,,"Hartmann, N. B.; Von der Kammer, F.; Hofmann, T.; Baalousha, M.; Ottofuelling, S.; Baun, A.","Algal testing of titanium dioxide nanoparticles-Testing considerations, inhibitory effects and modification of cadmium bioavailability",TOXICOLOGY,269,2-3,190,197,2010,,,,,,,,,,,,,,,,,,,,,,,,,,,,,,,,,,,,,,,,,,,,,,,,,,,,,,,,,,,,,,,,,,,,,,,,,,,,,,,,,,,,,,,,,,,,,,,,,,,,,,,,,,,,,,,,,,,,,,,,,,,,,,,,,,,,,,,,,,,,,,,,,,,,,,,,,,,,,,,,,,,,,,,,,,,,,,,,,,,,,,,,,,,,,,,,,,,,,,,,,,,,,,,,,
TiO2,13463-67-7,"Degussa P25 (Frederiksen, Ølgod, Denmark)",,,30,,,47,"72.6% anatase 
18.4% rutile
9% amorphous",algal test media,DLS,416 ± 78.0 nm,,-21 mV,algae,Pseudokirchneriella subcapitata,"Algal test medium (ISO 8692): alkalinity 0.6 meq/L, ionic strength 1.5mM, pH 7.4-7.8",72 h,20 ± 1 °C,continuous illumination at 80–105 µE/m2/s (cold light fluorescent tube emitting light in the visible spectrum),"growth inhibition (chlorophyll content ex 430 nm, em 671 ± 20 nm)",EC20,26.2 (95%CI 20.1-34.1) mg/L,The smallest TiO2 particle type (primary particle size <10 nm) resulted in higher inhibition at lower concentrations,,,"Hartmann, N. B.; Von der Kammer, F.; Hofmann, T.; Baalousha, M.; Ottofuelling, S.; Baun, A.","Algal testing of titanium dioxide nanoparticles-Testing considerations, inhibitory effects and modification of cadmium bioavailability",TOXICOLOGY,269,2-3,190,197,2010,,,,,,,,,,,,,,,,,,,,,,,,,,,,,,,,,,,,,,,,,,,,,,,,,,,,,,,,,,,,,,,,,,,,,,,,,,,,,,,,,,,,,,,,,,,,,,,,,,,,,,,,,,,,,,,,,,,,,,,,,,,,,,,,,,,,,,,,,,,,,,,,,,,,,,,,,,,,,,,,,,,,,,,,,,,,,,,,,,,,,,,,,,,,,,,,,,,,,,,,,,,,,,,,,
TiO2,13463-67-7,"Degussa P25 (Frederiksen, Ølgod, Denmark)",,,30,,,47,"72.6% anatase 
18.4% rutile
9% amorphous",algal test media,DLS,416 ± 78.0 nm,,-21 mV,algae,Pseudokirchneriella subcapitata,"Algal test medium (ISO 8692): alkalinity 0.6 meq/L, ionic strength 1.5mM, pH 7.4-7.8",72 h,20 ± 1 °C,continuous illumination at 80–105 µE/m2/s (cold light fluorescent tube emitting light in the visible spectrum),"growth inhibition (chlorophyll content ex 430 nm, em 671 ± 20 nm)",EC50,71.1 (95%CI 59.4-85.1) mg/L,The smallest TiO2 particle type (primary particle size <10 nm) resulted in higher inhibition at lower concentrations,,,"Hartmann, N. B.; Von der Kammer, F.; Hofmann, T.; Baalousha, M.; Ottofuelling, S.; Baun, A.","Algal testing of titanium dioxide nanoparticles-Testing considerations, inhibitory effects and modification of cadmium bioavailability",TOXICOLOGY,269,2-3,190,197,2010,,,,,,,,,,,,,,,,,,,,,,,,,,,,,,,,,,,,,,,,,,,,,,,,,,,,,,,,,,,,,,,,,,,,,,,,,,,,,,,,,,,,,,,,,,,,,,,,,,,,,,,,,,,,,,,,,,,,,,,,,,,,,,,,,,,,,,,,,,,,,,,,,,,,,,,,,,,,,,,,,,,,,,,,,,,,,,,,,,,,,,,,,,,,,,,,,,,,,,,,,,,,,,,,,
TiO2,13463-67-7,Sachtleben Chemie GmbH (Hombitan LW-S),,,300,,,11.5,anatase,algal test media,DLS,492 ± 46.4 nm,,-25 mV,algae,Pseudokirchneriella subcapitata,"Algal test medium (ISO 8692): alkalinity 0.6 meq/L, ionic strength 1.5mM, pH 7.4-7.8",72 h,20 ± 1 °C,continuous illumination at 80–105 µE/m2/s (cold light fluorescent tube emitting light in the visible spectrum),"growth inhibition (chlorophyll content ex 430 nm, em 671 ± 20 nm)",EC10,18.0 (95%CI 11.5-28.4) mg/L,The smallest TiO2 particle type (primary particle size <10 nm) resulted in higher inhibition at lower concentrations,,,"Hartmann, N. B.; Von der Kammer, F.; Hofmann, T.; Baalousha, M.; Ottofuelling, S.; Baun, A.","Algal testing of titanium dioxide nanoparticles-Testing considerations, inhibitory effects and modification of cadmium bioavailability",TOXICOLOGY,269,2-3,190,197,2010,,,,,,,,,,,,,,,,,,,,,,,,,,,,,,,,,,,,,,,,,,,,,,,,,,,,,,,,,,,,,,,,,,,,,,,,,,,,,,,,,,,,,,,,,,,,,,,,,,,,,,,,,,,,,,,,,,,,,,,,,,,,,,,,,,,,,,,,,,,,,,,,,,,,,,,,,,,,,,,,,,,,,,,,,,,,,,,,,,,,,,,,,,,,,,,,,,,,,,,,,,,,,,,,,
TiO2,13463-67-7,Sachtleben Chemie GmbH (Hombitan LW-S),,,300,,,11.5,anatase,algal test media,DLS,492 ± 46.4 nm,,-25 mV,algae,Pseudokirchneriella subcapitata,"Algal test medium (ISO 8692): alkalinity 0.6 meq/L, ionic strength 1.5mM, pH 7.4-7.8",72 h,20 ± 1 °C,continuous illumination at 80–105 µE/m2/s (cold light fluorescent tube emitting light in the visible spectrum),"growth inhibition (chlorophyll content ex 430 nm, em 671 ± 20 nm)",EC20,36.9 (95%CI 26.7-51) mg/L,The smallest TiO2 particle type (primary particle size <10 nm) resulted in higher inhibition at lower concentrations,,,"Hartmann, N. B.; Von der Kammer, F.; Hofmann, T.; Baalousha, M.; Ottofuelling, S.; Baun, A.","Algal testing of titanium dioxide nanoparticles-Testing considerations, inhibitory effects and modification of cadmium bioavailability",TOXICOLOGY,269,2-3,190,197,2010,,,,,,,,,,,,,,,,,,,,,,,,,,,,,,,,,,,,,,,,,,,,,,,,,,,,,,,,,,,,,,,,,,,,,,,,,,,,,,,,,,,,,,,,,,,,,,,,,,,,,,,,,,,,,,,,,,,,,,,,,,,,,,,,,,,,,,,,,,,,,,,,,,,,,,,,,,,,,,,,,,,,,,,,,,,,,,,,,,,,,,,,,,,,,,,,,,,,,,,,,,,,,,,,,
TiO2,13463-67-7,Sachtleben Chemie GmbH (Hombitan LW-S),,,300,,,11.5,anatase,algal test media,DLS,492 ± 46.4 nm,,-25 mV,algae,Pseudokirchneriella subcapitata,"Algal test medium (ISO 8692): alkalinity 0.6 meq/L, ionic strength 1.5mM, pH 7.4-7.8",72 h,20 ± 1 °C,continuous illumination at 80–105 µE/m2/s (cold light fluorescent tube emitting light in the visible spectrum),"growth inhibition (chlorophyll content ex 430 nm, em 671 ± 20 nm)",EC50,145 (95%CI 112-188) mg/L,The smallest TiO2 particle type (primary particle size <10 nm) resulted in higher inhibition at lower concentrations,,,"Hartmann, N. B.; Von der Kammer, F.; Hofmann, T.; Baalousha, M.; Ottofuelling, S.; Baun, A.","Algal testing of titanium dioxide nanoparticles-Testing considerations, inhibitory effects and modification of cadmium bioavailability",TOXICOLOGY,269,2-3,190,197,2010,,,,,,,,,,,,,,,,,,,,,,,,,,,,,,,,,,,,,,,,,,,,,,,,,,,,,,,,,,,,,,,,,,,,,,,,,,,,,,,,,,,,,,,,,,,,,,,,,,,,,,,,,,,,,,,,,,,,,,,,,,,,,,,,,,,,,,,,,,,,,,,,,,,,,,,,,,,,,,,,,,,,,,,,,,,,,,,,,,,,,,,,,,,,,,,,,,,,,,,,,,,,,,,,,
TiO2,13463-67-7,Evonik-Degussa,"spherical, multi-facetted, or slightly elongated",uncoated,30 ± 0.61 ,,>99.5% purity,50,"~73% anatase
~27% rutile",deionized water,DLS,282 ± 1.15 nm,,5.52 ± 1.99 mV,earthworm,Eisenia fetida,"Sandy loam soil with a pH of 5.8, total organic carbon 1.36%, clay 11.6%, silt 21.4%, and sand 64.7% (from Askov experimental station, Aarhus University, Faculty of Agricultural Sciences,
Denmark, batch no. 2-031207); The worms were fed weekly with 5 g dried cow-dung, pH of 8.5, from non-medicated animals.",28 days,20 °C,12-h/12-h light (295 Lux)/dark (25 Lux) cycle,mortality,LC2.5 ± 2.5,1000 mg/kg,After the exposure the gain in wet weight was 169 ± 64.0% (no increment/loss= 0%; increment in wet weight in case of the control= 100%). TiO2-NP caused a significantly reduced reproductive success.,,,"Heckmann, Lars-Henrik; Hovgaard, Mads B.; Sutherland, Duncan S.; Autrup, Herman; Besenbacher, Flemming; Scott-Fordsmand, Janeck J.",Limit-test toxicity screening of selected inorganic nanoparticles to the earthworm Eisenia fetida,ECOTOXICOLOGY,20,1,226,233,2011,,,,,,,,,,,,,,,,,,,,,,,,,,,,,,,,,,,,,,,,,,,,,,,,,,,,,,,,,,,,,,,,,,,,,,,,,,,,,,,,,,,,,,,,,,,,,,,,,,,,,,,,,,,,,,,,,,,,,,,,,,,,,,,,,,,,,,,,,,,,,,,,,,,,,,,,,,,,,,,,,,,,,,,,,,,,,,,,,,,,,,,,,,,,,,,,,,,,,,,,,,,,,,,,,
TiO2,13463-67-7,Evonik-Degussa,"spherical, multi-facetted, or slightly elongated",uncoated,30 ± 0.61 ,,>99.5% purity,50,"~73% anatase
~27% rutile",deionized water,DLS,282 ± 1.15 nm,,5.52 ± 1.99 mV,earthworm,Eisenia fetida,"Sandy loam soil with a pH of 5.8, total organic carbon 1.36%, clay 11.6%, silt 21.4%, and sand 64.7% (from Askov experimental station, Aarhus University, Faculty of Agricultural Sciences,
Denmark, batch no. 2-031207); The worms were fed weekly with 5 g dried cow-dung, pH of 8.5, from non-medicated animals.",28 days,20 °C,12-h/12-h light (295 Lux)/dark (25 Lux) cycle,cocoon production inhibition (reproductive toxicity),EC19.3 ± 7.3,1000 mg/kg,After the exposure the gain in wet weight was 169 ± 64.0% (no increment/loss= 0%; increment in wet weight in case of the control= 100%). TiO2-NP caused a significantly reduced reproductive success.,,,"Heckmann, Lars-Henrik; Hovgaard, Mads B.; Sutherland, Duncan S.; Autrup, Herman; Besenbacher, Flemming; Scott-Fordsmand, Janeck J.",Limit-test toxicity screening of selected inorganic nanoparticles to the earthworm Eisenia fetida,ECOTOXICOLOGY,20,1,226,233,2011,,,,,,,,,,,,,,,,,,,,,,,,,,,,,,,,,,,,,,,,,,,,,,,,,,,,,,,,,,,,,,,,,,,,,,,,,,,,,,,,,,,,,,,,,,,,,,,,,,,,,,,,,,,,,,,,,,,,,,,,,,,,,,,,,,,,,,,,,,,,,,,,,,,,,,,,,,,,,,,,,,,,,,,,,,,,,,,,,,,,,,,,,,,,,,,,,,,,,,,,,,,,,,,,,
TiO2,13463-67-7,Evonik-Degussa,"spherical, multi-facetted, or slightly elongated",uncoated,30 ± 0.61 ,,>99.5% purity,50,"~73% anatase
~27% rutile",deionized water,DLS,282 ± 1.15 nm,,5.52 ± 1.99 mV,earthworm,Eisenia fetida,"Sandy loam soil with a pH of 5.8, total organic carbon 1.36%, clay 11.6%, silt 21.4%, and sand 64.7% (from Askov experimental station, Aarhus University, Faculty of Agricultural Sciences,
Denmark, batch no. 2-031207); The worms were fed weekly with 5 g dried cow-dung, pH of 8.5, from non-medicated animals.",28 days,20 °C,12-h/12-h light (295 Lux)/dark (25 Lux) cycle,cocoon hatchability (reproductive toxicity),EC25.4 ± 5.7,1000 mg/kg,After the exposure the gain in wet weight was 169 ± 64.0% (no increment/loss= 0%; increment in wet weight in case of the control= 100%). TiO2-NP caused a significantly reduced reproductive success.,,,"Heckmann, Lars-Henrik; Hovgaard, Mads B.; Sutherland, Duncan S.; Autrup, Herman; Besenbacher, Flemming; Scott-Fordsmand, Janeck J.",Limit-test toxicity screening of selected inorganic nanoparticles to the earthworm Eisenia fetida,ECOTOXICOLOGY,20,1,226,233,2011,,,,,,,,,,,,,,,,,,,,,,,,,,,,,,,,,,,,,,,,,,,,,,,,,,,,,,,,,,,,,,,,,,,,,,,,,,,,,,,,,,,,,,,,,,,,,,,,,,,,,,,,,,,,,,,,,,,,,,,,,,,,,,,,,,,,,,,,,,,,,,,,,,,,,,,,,,,,,,,,,,,,,,,,,,,,,,,,,,,,,,,,,,,,,,,,,,,,,,,,,,,,,,,,,
TiO2,13463-67-7,Evonik-Degussa,"spherical, multi-facetted, or slightly elongated",uncoated,30 ± 0.61 ,,>99.5% purity,50,"~73% anatase
~27% rutile",deionized water,DLS,282 ± 1.15 nm,,5.52 ± 1.99 mV,earthworm,Eisenia fetida,"Sandy loam soil with a pH of 5.8, total organic carbon 1.36%, clay 11.6%, silt 21.4%, and sand 64.7% (from Askov experimental station, Aarhus University, Faculty of Agricultural Sciences,
Denmark, batch no. 2-031207); The worms were fed weekly with 5 g dried cow-dung, pH of 8.5, from non-medicated animals.",28 days,20 °C,12-h/12-h light (295 Lux)/dark (25 Lux) cycle,juvenile production (reproductive toxicity),EC49.3 ± 7.7,1000 mg/kg,After the exposure the gain in wet weight was 169 ± 64.0% (no increment/loss= 0%; increment in wet weight in case of the control= 100%). TiO2-NP caused a significantly reduced reproductive success.,,,"Heckmann, Lars-Henrik; Hovgaard, Mads B.; Sutherland, Duncan S.; Autrup, Herman; Besenbacher, Flemming; Scott-Fordsmand, Janeck J.",Limit-test toxicity screening of selected inorganic nanoparticles to the earthworm Eisenia fetida,ECOTOXICOLOGY,20,1,226,233,2011,,,,,,,,,,,,,,,,,,,,,,,,,,,,,,,,,,,,,,,,,,,,,,,,,,,,,,,,,,,,,,,,,,,,,,,,,,,,,,,,,,,,,,,,,,,,,,,,,,,,,,,,,,,,,,,,,,,,,,,,,,,,,,,,,,,,,,,,,,,,,,,,,,,,,,,,,,,,,,,,,,,,,,,,,,,,,,,,,,,,,,,,,,,,,,,,,,,,,,,,,,,,,,,,,
TiO2,13463-67-7,"Nanjing High Technology Nano Material CO., LTD (Nanjing, China)",,uncoated,,,>99.5% purity,>150,anatase,"sand-filtered seawater (salinity 30 ± 2 ‰, pH 8.0 ± 0.2, dissolved oxygen >7.0 mg/L, TBT undetectable)",DLS,562 nm - 22.7 µm,,,snail,Haliotis diversicolor supertexta,"sand-filtered seawater (salinity 30 ± 2 ‰, pH 8.0 ± 0.2, dissolved oxygen >7.0 mg/L, TBT undetectable)",10 h,24 ± 2 °C,,hatching inhibition,NOEC,2 mg/L,Direct adherence/adsorption of nTiO2 aggregates to the outer envelope (chorion) of abalone embryos was observed. TEM observation of abalone embryos indicated no internalization of nTiO2 in the embryos exposed to nTiO2 alone.,,,"Zhu, Xiaoshan; Zhou, Jin; Cai, Zhonghua",TiO2 Nanoparticles in the Marine Environment: Impact on the Toxicity of Tributyltin to Abalone (Haliotis diversicolor supertexta) Embryos,ENVIRONMENTAL SCIENCE & TECHNOLOGY,45,8,3753,3758,2011,,,,,,,,,,,,,,,,,,,,,,,,,,,,,,,,,,,,,,,,,,,,,,,,,,,,,,,,,,,,,,,,,,,,,,,,,,,,,,,,,,,,,,,,,,,,,,,,,,,,,,,,,,,,,,,,,,,,,,,,,,,,,,,,,,,,,,,,,,,,,,,,,,,,,,,,,,,,,,,,,,,,,,,,,,,,,,,,,,,,,,,,,,,,,,,,,,,,,,,,,,,,,,,,,
TiO2,13463-67-7,"Nanjing High Technology Nano Material CO., LTD (Nanjing, China)",,uncoated,,,>99.5% purity,>150,anatase,"sand-filtered seawater (salinity 30 ± 2 ‰, pH 8.0 ± 0.2, dissolved oxygen >7.0 mg/L, TBT undetectable)",DLS,562 nm - 22.7 µm,,,snail,Haliotis diversicolor supertexta,"sand-filtered seawater (salinity 30 ± 2 ‰, pH 8.0 ± 0.2, dissolved oxygen >7.0 mg/L, TBT undetectable)",10 h,24 ± 2 °C,,hatching inhibition,EC50,56.9 (95%CI 28.0-126.3) mg/L,Direct adherence/adsorption of nTiO2 aggregates to the outer envelope (chorion) of abalone embryos was observed. TEM observation of abalone embryos indicated no internalization of nTiO2 in the embryos exposed to nTiO2 alone.,,,"Zhu, Xiaoshan; Zhou, Jin; Cai, Zhonghua",TiO2 Nanoparticles in the Marine Environment: Impact on the Toxicity of Tributyltin to Abalone (Haliotis diversicolor supertexta) Embryos,ENVIRONMENTAL SCIENCE & TECHNOLOGY,45,8,3753,3758,2011,,,,,,,,,,,,,,,,,,,,,,,,,,,,,,,,,,,,,,,,,,,,,,,,,,,,,,,,,,,,,,,,,,,,,,,,,,,,,,,,,,,,,,,,,,,,,,,,,,,,,,,,,,,,,,,,,,,,,,,,,,,,,,,,,,,,,,,,,,,,,,,,,,,,,,,,,,,,,,,,,,,,,,,,,,,,,,,,,,,,,,,,,,,,,,,,,,,,,,,,,,,,,,,,,
TiO2,13463-67-7,"Nanjing High Technology Nano Material CO., LTD (Nanjing, China)",,uncoated,,,>99.5% purity,>150,anatase,"sand-filtered seawater (salinity 30 ± 2 ‰, pH 8.0 ± 0.2, dissolved oxygen >7.0 mg/L, TBT undetectable)",DLS,562 nm - 22.7 µm,,,snail,Haliotis diversicolor supertexta,"sand-filtered seawater (salinity 30 ± 2 ‰, pH 8.0 ± 0.2, dissolved oxygen >7.0 mg/L, TBT undetectable)",8 h,24 ± 2 °C,,malformation,NOEC,2 mg/L,Direct adherence/adsorption of nTiO2 aggregates to the outer envelope (chorion) of abalone embryos was observed. TEM observation of abalone embryos indicated no internalization of nTiO2 in the embryos exposed to nTiO2 alone.,,,"Zhu, Xiaoshan; Zhou, Jin; Cai, Zhonghua",TiO2 Nanoparticles in the Marine Environment: Impact on the Toxicity of Tributyltin to Abalone (Haliotis diversicolor supertexta) Embryos,ENVIRONMENTAL SCIENCE & TECHNOLOGY,45,8,3753,3758,2011,,,,,,,,,,,,,,,,,,,,,,,,,,,,,,,,,,,,,,,,,,,,,,,,,,,,,,,,,,,,,,,,,,,,,,,,,,,,,,,,,,,,,,,,,,,,,,,,,,,,,,,,,,,,,,,,,,,,,,,,,,,,,,,,,,,,,,,,,,,,,,,,,,,,,,,,,,,,,,,,,,,,,,,,,,,,,,,,,,,,,,,,,,,,,,,,,,,,,,,,,,,,,,,,,
TiO2,13463-67-7,"Nanjing High Technology Nano Material CO., LTD (Nanjing, China)",,uncoated,,,>99.5% purity,>150,anatase,"sand-filtered seawater (salinity 30 ± 2 ‰, pH 8.0 ± 0.2, dissolved oxygen >7.0 mg/L, TBT undetectable)",DLS,562 nm - 22.7 µm,,,snail,Haliotis diversicolor supertexta,"sand-filtered seawater (salinity 30 ± 2 ‰, pH 8.0 ± 0.2, dissolved oxygen >7.0 mg/L, TBT undetectable)",8 h,24 ± 2 °C,,malformation,EC50,345.8 (95%CI 155.0-1592.6) mg/L,Direct adherence/adsorption of nTiO2 aggregates to the outer envelope (chorion) of abalone embryos was observed. TEM observation of abalone embryos indicated no internalization of nTiO2 in the embryos exposed to nTiO2 alone.,,,"Zhu, Xiaoshan; Zhou, Jin; Cai, Zhonghua",TiO2 Nanoparticles in the Marine Environment: Impact on the Toxicity of Tributyltin to Abalone (Haliotis diversicolor supertexta) Embryos,ENVIRONMENTAL SCIENCE & TECHNOLOGY,45,8,3753,3758,2011,,,,,,,,,,,,,,,,,,,,,,,,,,,,,,,,,,,,,,,,,,,,,,,,,,,,,,,,,,,,,,,,,,,,,,,,,,,,,,,,,,,,,,,,,,,,,,,,,,,,,,,,,,,,,,,,,,,,,,,,,,,,,,,,,,,,,,,,,,,,,,,,,,,,,,,,,,,,,,,,,,,,,,,,,,,,,,,,,,,,,,,,,,,,,,,,,,,,,,,,,,,,,,,,,
TiO2,13463-67-7,"Crenox GmbH (Krefeld, Germany) ",,uncoated,6,,,230,anatase,ISO test medium,DLS,205 nm,,,crustacean,Daphnia magna,ISO test medium,72 h,20 ± 1 °C,16-h/8-h light/dark cycle,immobilization,EC3,2 mg/L,"All animals completed the first molting within 36 h without any substantial
differences between animals exposed to  nTiO2 and the controls. The second molting occurred in 100% of control animals between 66 and 78 h after
the start of the test, while animals exposed to nTiO2 showed a delay in molting and, most importantly, a significantly lower molting success of only 10%.","nTiO2 has a negative impact on the
molting and development of D. magna, which is likely to be connected to biological surface coating as a general pathway of physical NP toxicity.","NP showed a high tendency to bind to organic surfaces, resulting in a steadily growing layer of TiO2 on daphnids within the 96-h exposure period. The coating was visible within the first 24 h of exposure and completely disappeared with the first molting. Biological surface coating reoccurred within 1 h after the first molting and continued steadily during the 96-h exposure period. ","Dabrunz, Andre; Duester, Lars; Prasse, Carsten; Seitz, Frank; Rosenfeldt, Ricki; Schilde, Carsten; Schaumann, Gabriele E.; Schulz, Ralf",Biological Surface Coating and Molting Inhibition as Mechanisms of TiO2 Nanoparticle Toxicity in Daphnia magna,PLOS ONE,6,5,e20112,,2011,,,,,,,,,,,,,,,,,,,,,,,,,,,,,,,,,,,,,,,,,,,,,,,,,,,,,,,,,,,,,,,,,,,,,,,,,,,,,,,,,,,,,,,,,,,,,,,,,,,,,,,,,,,,,,,,,,,,,,,,,,,,,,,,,,,,,,,,,,,,,,,,,,,,,,,,,,,,,,,,,,,,,,,,,,,,,,,,,,,,,,,,,,,,,,,,,,,,,,,,,,,,,,,,,
TiO2,13463-67-7,"Crenox GmbH (Krefeld, Germany) ",,uncoated,6,,,230,anatase,ISO test medium,DLS,101 nm,,,crustacean,Daphnia magna,ISO test medium,72 h,20 ± 1 °C,16-h/8-h light/dark cycle,immobilization,EC66,2 mg/L,"All animals completed the first molting within 36 h without any substantial
differences between animals exposed to  nTiO2 and the controls. The second molting occurred in 100% of control animals between 66 and 78 h after
the start of the test, while animals exposed to nTiO2 showed a delay in molting and, most importantly, a significantly lower molting success of only 10%.","nTiO2 has a negative impact on the
molting and development of D. magna, which is likely to be connected to biological surface coating as a general pathway of physical NP toxicity.","NP showed a high tendency to bind to organic surfaces, resulting in a steadily growing layer of TiO2 on daphnids within the 96-h exposure period. The coating was visible within the first 24 h of exposure and completely disappeared with the first molting. Biological surface coating reoccurred within 1 h after the first molting and continued steadily during the 96-h exposure period. ","Dabrunz, Andre; Duester, Lars; Prasse, Carsten; Seitz, Frank; Rosenfeldt, Ricki; Schilde, Carsten; Schaumann, Gabriele E.; Schulz, Ralf",Biological Surface Coating and Molting Inhibition as Mechanisms of TiO2 Nanoparticle Toxicity in Daphnia magna,PLOS ONE,6,5,e20112,,2011,,,,,,,,,,,,,,,,,,,,,,,,,,,,,,,,,,,,,,,,,,,,,,,,,,,,,,,,,,,,,,,,,,,,,,,,,,,,,,,,,,,,,,,,,,,,,,,,,,,,,,,,,,,,,,,,,,,,,,,,,,,,,,,,,,,,,,,,,,,,,,,,,,,,,,,,,,,,,,,,,,,,,,,,,,,,,,,,,,,,,,,,,,,,,,,,,,,,,,,,,,,,,,,,,
TiO2,13463-67-7,"Crenox GmbH (Krefeld, Germany) ",,uncoated,6,,,230,anatase,ISO test medium,DLS,205 nm,,,crustacean,Daphnia magna,ISO test medium,96 h,20 ± 1 °C,16-h/8-h light/dark cycle,immobilization,EC57,2 mg/L,"All animals completed the first molting within 36 h without any substantial
differences between animals exposed to  nTiO2 and the controls. The second molting occurred in 100% of control animals between 66 and 78 h after
the start of the test, while animals exposed to nTiO2 showed a delay in molting and, most importantly, a significantly lower molting success of only 10%.","nTiO2 has a negative impact on the
molting and development of D. magna, which is likely to be connected to biological surface coating as a general pathway of physical NP toxicity.","NP showed a high tendency to bind to organic surfaces, resulting in a steadily growing layer of TiO2 on daphnids within the 96-h exposure period. The coating was visible within the first 24 h of exposure and completely disappeared with the first molting. Biological surface coating reoccurred within 1 h after the first molting and continued steadily during the 96-h exposure period. ","Dabrunz, Andre; Duester, Lars; Prasse, Carsten; Seitz, Frank; Rosenfeldt, Ricki; Schilde, Carsten; Schaumann, Gabriele E.; Schulz, Ralf",Biological Surface Coating and Molting Inhibition as Mechanisms of TiO2 Nanoparticle Toxicity in Daphnia magna,PLOS ONE,6,5,e20112,,2011,,,,,,,,,,,,,,,,,,,,,,,,,,,,,,,,,,,,,,,,,,,,,,,,,,,,,,,,,,,,,,,,,,,,,,,,,,,,,,,,,,,,,,,,,,,,,,,,,,,,,,,,,,,,,,,,,,,,,,,,,,,,,,,,,,,,,,,,,,,,,,,,,,,,,,,,,,,,,,,,,,,,,,,,,,,,,,,,,,,,,,,,,,,,,,,,,,,,,,,,,,,,,,,,,
TiO2,13463-67-7,"Crenox GmbH (Krefeld, Germany) ",,uncoated,6,,,230,anatase,ISO test medium,DLS,101 nm,,,crustacean,Daphnia magna,ISO test medium,96 h,20 ± 1 °C,16-h/8-h light/dark cycle,immobilization,EC100,2 mg/L,"All animals completed the first molting within 36 h without any substantial
differences between animals exposed to  nTiO2 and the controls. The second molting occurred in 100% of control animals between 66 and 78 h after
the start of the test, while animals exposed to nTiO2 showed a delay in molting and, most importantly, a significantly lower molting success of only 10%.","nTiO2 has a negative impact on the
