Repository: NSF-ALL-SPICE-Alliance/Nano

# AFRL, 2022-23 School Year

## Background of the Partnership 

The Airforce Research Laboratory (AFRL) extended a research partnership to ROTC, active duty, reserve military, or US armed forces, veteran students, at Chaminade University of Honolulu and The University of Hawaii at Manoa in Big Data and Analytics. This research partnership allowed students to explore the domain of Data Science and Analytics while exploring nanomaterials with little to no background. This project was built into two phases. Phase I, consisted of training each student in Data Science programming skills, mathmatical and computational skills.

File: AFRL_Fall_2023/data/Beilstein_J_Nanotechnol-06-1788-s002/NanoE-Tox-database.csv (part 38 of 44)
Name,CAS no,"Origin (company, synthesis method)",Shape,Initial coating/functionalization,"Diameter, nm","Length, nm",Possible impurities,"Surface area, BET (m2/g)",Other observations,Media,"Method to
molting and development of D. magna, which is likely to be connected to biological surface coating as a general pathway of physical NP toxicity.","NP showed a high tendency to bind to organic surfaces, resulting in a steadily growing layer of TiO2 on daphnids within the 96-h exposure period. The coating was visible within the first 24 h of exposure and completely disappeared with the first molting. Biological surface coating reoccurred within 1 h after the first molting and continued steadily during the 96-h exposure period. ","Dabrunz, Andre; Duester, Lars; Prasse, Carsten; Seitz, Frank; Rosenfeldt, Ricki; Schilde, Carsten; Schaumann, Gabriele E.; Schulz, Ralf",Biological Surface Coating and Molting Inhibition as Mechanisms of TiO2 Nanoparticle Toxicity in Daphnia magna,PLOS ONE,6,5,e20112,,2011,,,,,,,,,,,,,,,,,,,,,,,,,,,,,,,,,,,,,,,,,,,,,,,,,,,,,,,,,,,,,,,,,,,,,,,,,,,,,,,,,,,,,,,,,,,,,,,,,,,,,,,,,,,,,,,,,,,,,,,,,,,,,,,,,,,,,,,,,,,,,,,,,,,,,,,,,,,,,,,,,,,,,,,,,,,,,,,,,,,,,,,,,,,,,,,,,,,,,,,,,,,,,,,,,
TiO2,13463-67-7,"Crenox GmbH (Krefeld, Germany) ",,uncoated,6,,,230,anatase,ISO test medium,DLS,94 nm,,,crustacean,Daphnia magna,ISO test medium,24 h,20 ± 1 °C,16-h/8-h light/dark cycle,immobilization,NOEC,8 mg/L,"All animals completed the first molting within 36 h without any substantial
differences between animals exposed to  nTiO2 and the controls. The second molting occurred in 100% of control animals between 66 and 78 h after
the start of the test, while animals exposed to nTiO2 showed a delay in molting and, most importantly, a significantly lower molting success of only 10%.","nTiO2 has a negative impact on the
molting and development of D. magna, which is likely to be connected to biological surface coating as a general pathway of physical NP toxicity.","NP showed a high tendency to bind to organic surfaces, resulting in a steadily growing layer of TiO2 on daphnids within the 96-h exposure period. The coating was visible within the first 24 h of exposure and completely disappeared with the first molting. Biological surface coating reoccurred within 1 h after the first molting and continued steadily during the 96-h exposure period. ","Dabrunz, Andre; Duester, Lars; Prasse, Carsten; Seitz, Frank; Rosenfeldt, Ricki; Schilde, Carsten; Schaumann, Gabriele E.; Schulz, Ralf",Biological Surface Coating and Molting Inhibition as Mechanisms of TiO2 Nanoparticle Toxicity in Daphnia magna,PLOS ONE,6,5,e20112,,2011,,,,,,,,,,,,,,,,,,,,,,,,,,,,,,,,,,,,,,,,,,,,,,,,,,,,,,,,,,,,,,,,,,,,,,,,,,,,,,,,,,,,,,,,,,,,,,,,,,,,,,,,,,,,,,,,,,,,,,,,,,,,,,,,,,,,,,,,,,,,,,,,,,,,,,,,,,,,,,,,,,,,,,,,,,,,,,,,,,,,,,,,,,,,,,,,,,,,,,,,,,,,,,,,,
TiO2,13463-67-7,"Crenox GmbH (Krefeld, Germany) ",,uncoated,6,,,230,anatase,ISO test medium,DLS,94 nm,,,crustacean,Daphnia magna,ISO test medium,48 h,20 ± 1 °C,16-h/8-h light/dark cycle,immobilization,NOEC,8 mg/L,"All animals completed the first molting within 36 h without any substantial
differences between animals exposed to  nTiO2 and the controls. The second molting occurred in 100% of control animals between 66 and 78 h after
the start of the test, while animals exposed to nTiO2 showed a delay in molting and, most importantly, a significantly lower molting success of only 10%.","nTiO2 has a negative impact on the
molting and development of D. magna, which is likely to be connected to biological surface coating as a general pathway of physical NP toxicity.","NP showed a high tendency to bind to organic surfaces, resulting in a steadily growing layer of TiO2 on daphnids within the 96-h exposure period. The coating was visible within the first 24 h of exposure and completely disappeared with the first molting. Biological surface coating reoccurred within 1 h after the first molting and continued steadily during the 96-h exposure period. ","Dabrunz, Andre; Duester, Lars; Prasse, Carsten; Seitz, Frank; Rosenfeldt, Ricki; Schilde, Carsten; Schaumann, Gabriele E.; Schulz, Ralf",Biological Surface Coating and Molting Inhibition as Mechanisms of TiO2 Nanoparticle Toxicity in Daphnia magna,PLOS ONE,6,5,e20112,,2011,,,,,,,,,,,,,,,,,,,,,,,,,,,,,,,,,,,,,,,,,,,,,,,,,,,,,,,,,,,,,,,,,,,,,,,,,,,,,,,,,,,,,,,,,,,,,,,,,,,,,,,,,,,,,,,,,,,,,,,,,,,,,,,,,,,,,,,,,,,,,,,,,,,,,,,,,,,,,,,,,,,,,,,,,,,,,,,,,,,,,,,,,,,,,,,,,,,,,,,,,,,,,,,,,
TiO2,13463-67-7,"Crenox GmbH (Krefeld, Germany) ",,uncoated,6,,,230,anatase,ISO test medium,DLS,94 nm,,,crustacean,Daphnia magna,ISO test medium,72 h,20 ± 1 °C,16-h/8-h light/dark cycle,immobilization,EC50,3.8 (95%CI 2.3-5.3) mg/L,"All animals completed the first molting within 36 h without any substantial
differences between animals exposed to  nTiO2 and the controls. The second molting occurred in 100% of control animals between 66 and 78 h after
the start of the test, while animals exposed to nTiO2 showed a delay in molting and, most importantly, a significantly lower molting success of only 10%.","nTiO2 has a negative impact on the
molting and development of D. magna, which is likely to be connected to biological surface coating as a general pathway of physical NP toxicity.","NP showed a high tendency to bind to organic surfaces, resulting in a steadily growing layer of TiO2 on daphnids within the 96-h exposure period. The coating was visible within the first 24 h of exposure and completely disappeared with the first molting. Biological surface coating reoccurred within 1 h after the first molting and continued steadily during the 96-h exposure period. ","Dabrunz, Andre; Duester, Lars; Prasse, Carsten; Seitz, Frank; Rosenfeldt, Ricki; Schilde, Carsten; Schaumann, Gabriele E.; Schulz, Ralf",Biological Surface Coating and Molting Inhibition as Mechanisms of TiO2 Nanoparticle Toxicity in Daphnia magna,PLOS ONE,6,5,e20112,,2011,,,,,,,,,,,,,,,,,,,,,,,,,,,,,,,,,,,,,,,,,,,,,,,,,,,,,,,,,,,,,,,,,,,,,,,,,,,,,,,,,,,,,,,,,,,,,,,,,,,,,,,,,,,,,,,,,,,,,,,,,,,,,,,,,,,,,,,,,,,,,,,,,,,,,,,,,,,,,,,,,,,,,,,,,,,,,,,,,,,,,,,,,,,,,,,,,,,,,,,,,,,,,,,,,
TiO2,13463-67-7,"Crenox GmbH (Krefeld, Germany) ",,uncoated,6,,,230,anatase,ISO test medium,DLS,94 nm,,,crustacean,Daphnia magna,ISO test medium,96 h,20 ± 1 °C,16-h/8-h light/dark cycle,immobilization,EC50,0.73 (95%CI 0.68-0.78) mg/L,"All animals completed the first molting within 36 h without any substantial
differences between animals exposed to  nTiO2 and the controls. The second molting occurred in 100% of control animals between 66 and 78 h after
the start of the test, while animals exposed to nTiO2 showed a delay in molting and, most importantly, a significantly lower molting success of only 10%.","nTiO2 has a negative impact on the
molting and development of D. magna, which is likely to be connected to biological surface coating as a general pathway of physical NP toxicity.","NP showed a high tendency to bind to organic surfaces, resulting in a steadily growing layer of TiO2 on daphnids within the 96-h exposure period. The coating was visible within the first 24 h of exposure and completely disappeared with the first molting. Biological surface coating reoccurred within 1 h after the first molting and continued steadily during the 96-h exposure period. ","Dabrunz, Andre; Duester, Lars; Prasse, Carsten; Seitz, Frank; Rosenfeldt, Ricki; Schilde, Carsten; Schaumann, Gabriele E.; Schulz, Ralf",Biological Surface Coating and Molting Inhibition as Mechanisms of TiO2 Nanoparticle Toxicity in Daphnia magna,PLOS ONE,6,5,e20112,,2011,,,,,,,,,,,,,,,,,,,,,,,,,,,,,,,,,,,,,,,,,,,,,,,,,,,,,,,,,,,,,,,,,,,,,,,,,,,,,,,,,,,,,,,,,,,,,,,,,,,,,,,,,,,,,,,,,,,,,,,,,,,,,,,,,,,,,,,,,,,,,,,,,,,,,,,,,,,,,,,,,,,,,,,,,,,,,,,,,,,,,,,,,,,,,,,,,,,,,,,,,,,,,,,,,
TiO2,13463-67-7,Evonik Industries AG,,,21,,>99.5% purity,,,sterile deionized water,CPS disc centrifuge,368 (25-1874) nm,,,bacteria,river water bacteria,"phosphate-buffered saline, pH 7.4",1 h,24 ± 2 °C,dark,viability,NOEC,1 g/L,"The TiO2 ENP aggregates largely did not adhere to the bacterial cells, but remained detached",,,"Johnson, Andrew C.; Bowes, Michael J.; Crossley, Alison; Jarvie, Helen P.; Jurkschat, Kerstin; Juergens, Monika D.; Lawlor, Alan J.; Park, Barry; Rowland, Phillip; Spurgeon, David; Svendsen, Claus; Thompson, Ian P.; Barnes, Robert J.; Williams, Richard J.; Xu, Nan","An assessment of the fate, behaviour and environmental risk associated with sunscreen TiO2 nanoparticles in UK field scenarios",SCIENCE OF THE TOTAL ENVIRONMENT,409,13,2503,2510,2011,,,,,,,,,,,,,,,,,,,,,,,,,,,,,,,,,,,,,,,,,,,,,,,,,,,,,,,,,,,,,,,,,,,,,,,,,,,,,,,,,,,,,,,,,,,,,,,,,,,,,,,,,,,,,,,,,,,,,,,,,,,,,,,,,,,,,,,,,,,,,,,,,,,,,,,,,,,,,,,,,,,,,,,,,,,,,,,,,,,,,,,,,,,,,,,,,,,,,,,,,,,,,,,,,
TiO2,13463-67-7,Evonik Industries AG,,,21,,>99.5% purity,,,sterile deionized water,CPS disc centrifuge,368 (25-1874) nm,,,bacteria,river water bacteria,"phosphate-buffered saline, pH 7.4",1 h,24 ± 2 °C,"UV-light 365 nm, light intensity 4.2 W/m^2 (LF-206.LS, UVIlite ultraviolet lamp, Uvitec, UK)",viability,LC99,1 g/L,"The TiO2 ENP aggregates largely did not adhere to the bacterial cells, but remained detached",,,"Johnson, Andrew C.; Bowes, Michael J.; Crossley, Alison; Jarvie, Helen P.; Jurkschat, Kerstin; Juergens, Monika D.; Lawlor, Alan J.; Park, Barry; Rowland, Phillip; Spurgeon, David; Svendsen, Claus; Thompson, Ian P.; Barnes, Robert J.; Williams, Richard J.; Xu, Nan","An assessment of the fate, behaviour and environmental risk associated with sunscreen TiO2 nanoparticles in UK field scenarios",SCIENCE OF THE TOTAL ENVIRONMENT,409,13,2503,2510,2011,,,,,,,,,,,,,,,,,,,,,,,,,,,,,,,,,,,,,,,,,,,,,,,,,,,,,,,,,,,,,,,,,,,,,,,,,,,,,,,,,,,,,,,,,,,,,,,,,,,,,,,,,,,,,,,,,,,,,,,,,,,,,,,,,,,,,,,,,,,,,,,,,,,,,,,,,,,,,,,,,,,,,,,,,,,,,,,,,,,,,,,,,,,,,,,,,,,,,,,,,,,,,,,,,
TiO2,13463-67-7,Evonik Industries AG,,,21,,>99.5% purity,,,sterile deionized water,CPS disc centrifuge,368 (25-1874) nm,,,bacteria,river water bacteria,"phosphate-buffered saline, pH 7.4",1 h,24 ± 2 °C,"UV-light 365 nm, light intensity 4.2 W/m^2 (LF-206.LS, UVIlite ultraviolet lamp, Uvitec, UK)",viability,LC88,0.1 g/L,"The TiO2 ENP aggregates largely did not adhere to the bacterial cells, but remained detached",,,"Johnson, Andrew C.; Bowes, Michael J.; Crossley, Alison; Jarvie, Helen P.; Jurkschat, Kerstin; Juergens, Monika D.; Lawlor, Alan J.; Park, Barry; Rowland, Phillip; Spurgeon, David; Svendsen, Claus; Thompson, Ian P.; Barnes, Robert J.; Williams, Richard J.; Xu, Nan","An assessment of the fate, behaviour and environmental risk associated with sunscreen TiO2 nanoparticles in UK field scenarios",SCIENCE OF THE TOTAL ENVIRONMENT,409,13,2503,2510,2011,,,,,,,,,,,,,,,,,,,,,,,,,,,,,,,,,,,,,,,,,,,,,,,,,,,,,,,,,,,,,,,,,,,,,,,,,,,,,,,,,,,,,,,,,,,,,,,,,,,,,,,,,,,,,,,,,,,,,,,,,,,,,,,,,,,,,,,,,,,,,,,,,,,,,,,,,,,,,,,,,,,,,,,,,,,,,,,,,,,,,,,,,,,,,,,,,,,,,,,,,,,,,,,,,
TiO2,13463-67-7,Evonik Industries AG,,,21,,>99.5% purity,,,sterile deionized water,CPS disc centrifuge,368 (25-1874) nm,,,bacteria,river water bacteria,"phosphate-buffered saline, pH 7.4",1 h,24 ± 2 °C,"UV-light 365 nm, light intensity 4.2 W/m^2 (LF-206.LS, UVIlite ultraviolet lamp, Uvitec, UK)",viability,LC27,0.01 g/L,"The TiO2 ENP aggregates largely did not adhere to the bacterial cells, but remained detached",,,"Johnson, Andrew C.; Bowes, Michael J.; Crossley, Alison; Jarvie, Helen P.; Jurkschat, Kerstin; Juergens, Monika D.; Lawlor, Alan J.; Park, Barry; Rowland, Phillip; Spurgeon, David; Svendsen, Claus; Thompson, Ian P.; Barnes, Robert J.; Williams, Richard J.; Xu, Nan","An assessment of the fate, behaviour and environmental risk associated with sunscreen TiO2 nanoparticles in UK field scenarios",SCIENCE OF THE TOTAL ENVIRONMENT,409,13,2503,2510,2011,,,,,,,,,,,,,,,,,,,,,,,,,,,,,,,,,,,,,,,,,,,,,,,,,,,,,,,,,,,,,,,,,,,,,,,,,,,,,,,,,,,,,,,,,,,,,,,,,,,,,,,,,,,,,,,,,,,,,,,,,,,,,,,,,,,,,,,,,,,,,,,,,,,,,,,,,,,,,,,,,,,,,,,,,,,,,,,,,,,,,,,,,,,,,,,,,,,,,,,,,,,,,,,,,
TiO2,13463-67-7,Evonik Industries AG,,,21,,>99.5% purity,,,sterile deionized water,CPS disc centrifuge,368 (25-1874) nm,,,bacteria,river water bacteria,"phosphate-buffered saline, pH 7.4",1 h,24 ± 2 °C,"UV-light 365 nm, light intensity 4.2 W/m^2 (LF-206.LS, UVIlite ultraviolet lamp, Uvitec, UK)",viability,NOEC,0.001 g/L,"The TiO2 ENP aggregates largely did not adhere to the bacterial cells, but remained detached",,,"Johnson, Andrew C.; Bowes, Michael J.; Crossley, Alison; Jarvie, Helen P.; Jurkschat, Kerstin; Juergens, Monika D.; Lawlor, Alan J.; Park, Barry; Rowland, Phillip; Spurgeon, David; Svendsen, Claus; Thompson, Ian P.; Barnes, Robert J.; Williams, Richard J.; Xu, Nan","An assessment of the fate, behaviour and environmental risk associated with sunscreen TiO2 nanoparticles in UK field scenarios",SCIENCE OF THE TOTAL ENVIRONMENT,409,13,2503,2510,2011,,,,,,,,,,,,,,,,,,,,,,,,,,,,,,,,,,,,,,,,,,,,,,,,,,,,,,,,,,,,,,,,,,,,,,,,,,,,,,,,,,,,,,,,,,,,,,,,,,,,,,,,,,,,,,,,,,,,,,,,,,,,,,,,,,,,,,,,,,,,,,,,,,,,,,,,,,,,,,,,,,,,,,,,,,,,,,,,,,,,,,,,,,,,,,,,,,,,,,,,,,,,,,,,,
TiO2,1317-70-0,"Sigma Aldrich, USA","spherical, ellipsoidal",,<25 ,,99.7% purity,200-220,anatase,OECD algal medium,DLS,489.6 ± 8.5 nm,,,algae,Scenedesmus sp,OECD algal medium,72 h,,,growth inhibition (chlorophyll content absorbance at 665 and 649 nm),NOEC,1.2 mg/L,Microscopic analysis confirmed that the algal species were entrapped with agglomerated titania NPs.,,,"Sadiq, I. Mohammed; Dalai, Swayamprava; Chandrasekaran, N.; Mukherjee, A.",Ecotoxicity study of titania (TiO2) NPs on two microalgae species: Scenedesmus sp and Chlorella sp.,ECOTOXICOLOGY AND ENVIRONMENTAL SAFETY,74,5,1180,1187,2011,,,,,,,,,,,,,,,,,,,,,,,,,,,,,,,,,,,,,,,,,,,,,,,,,,,,,,,,,,,,,,,,,,,,,,,,,,,,,,,,,,,,,,,,,,,,,,,,,,,,,,,,,,,,,,,,,,,,,,,,,,,,,,,,,,,,,,,,,,,,,,,,,,,,,,,,,,,,,,,,,,,,,,,,,,,,,,,,,,,,,,,,,,,,,,,,,,,,,,,,,,,,,,,,,
TiO2,1317-70-0,"Sigma Aldrich, USA","spherical, ellipsoidal",,<25 ,,99.7% purity,200-220,anatase,OECD algal medium,DLS,489.6 ± 8.5 nm,,,algae,Scenedesmus sp,OECD algal medium,72 h,,,growth inhibition (chlorophyll content absorbance at 665 and 649 nm),EC50,21.2 mg/L,Microscopic analysis confirmed that the algal species were entrapped with agglomerated titania NPs.,,,"Sadiq, I. Mohammed; Dalai, Swayamprava; Chandrasekaran, N.; Mukherjee, A.",Ecotoxicity study of titania (TiO2) NPs on two microalgae species: Scenedesmus sp and Chlorella sp.,ECOTOXICOLOGY AND ENVIRONMENTAL SAFETY,74,5,1180,1187,2011,,,,,,,,,,,,,,,,,,,,,,,,,,,,,,,,,,,,,,,,,,,,,,,,,,,,,,,,,,,,,,,,,,,,,,,,,,,,,,,,,,,,,,,,,,,,,,,,,,,,,,,,,,,,,,,,,,,,,,,,,,,,,,,,,,,,,,,,,,,,,,,,,,,,,,,,,,,,,,,,,,,,,,,,,,,,,,,,,,,,,,,,,,,,,,,,,,,,,,,,,,,,,,,,,
TiO2,1317-70-0,"Sigma Aldrich, USA","spherical, ellipsoidal",,<25 ,,99.7% purity,200-220,anatase,OECD algal medium,DLS,489.6 ± 8.5 nm,,,algae,Chlorella sp,OECD algal medium,72 h,,,growth inhibition (chlorophyll content absorbance at 665 and 649 nm),NOEC,0.89 mg/L,Microscopic analysis confirmed that the algal species were entrapped with agglomerated titania NPs.,,,"Sadiq, I. Mohammed; Dalai, Swayamprava; Chandrasekaran, N.; Mukherjee, A.",Ecotoxicity study of titania (TiO2) NPs on two microalgae species: Scenedesmus sp and Chlorella sp.,ECOTOXICOLOGY AND ENVIRONMENTAL SAFETY,74,5,1180,1187,2011,,,,,,,,,,,,,,,,,,,,,,,,,,,,,,,,,,,,,,,,,,,,,,,,,,,,,,,,,,,,,,,,,,,,,,,,,,,,,,,,,,,,,,,,,,,,,,,,,,,,,,,,,,,,,,,,,,,,,,,,,,,,,,,,,,,,,,,,,,,,,,,,,,,,,,,,,,,,,,,,,,,,,,,,,,,,,,,,,,,,,,,,,,,,,,,,,,,,,,,,,,,,,,,,,
TiO2,1317-70-0,"Sigma Aldrich, USA","spherical, ellipsoidal",,<25 ,,99.7% purity,200-220,anatase,OECD algal medium,DLS,489.6 ± 8.5 nm,,,algae,Chlorella sp,OECD algal medium,72 h,,,growth inhibition (chlorophyll content absorbance at 665 and 649 nm),EC50,16.12 mg/L,Microscopic analysis confirmed that the algal species were entrapped with agglomerated titania NPs.,,,"Sadiq, I. Mohammed; Dalai, Swayamprava; Chandrasekaran, N.; Mukherjee, A.",Ecotoxicity study of titania (TiO2) NPs on two microalgae species: Scenedesmus sp and Chlorella sp.,ECOTOXICOLOGY AND ENVIRONMENTAL SAFETY,74,5,1180,1187,2011,,,,,,,,,,,,,,,,,,,,,,,,,,,,,,,,,,,,,,,,,,,,,,,,,,,,,,,,,,,,,,,,,,,,,,,,,,,,,,,,,,,,,,,,,,,,,,,,,,,,,,,,,,,,,,,,,,,,,,,,,,,,,,,,,,,,,,,,,,,,,,,,,,,,,,,,,,,,,,,,,,,,,,,,,,,,,,,,,,,,,,,,,,,,,,,,,,,,,,,,,,,,,,,,,
TiO2,13463-67-7,Evonik Degussa (Parsippany. NJ),semi-spherical,,27 ± 4 ,,98.03,51.5,"isoelectric point 6.2, Electrophoretic mobility in 1 mM KCl 2.37 ± 0.06 * 10^-8 m^2/V/s",,,,,,sea urchin,Lytechinus pictus,"0.45 µm filtered seawater containing 0.2-0.3 mg/L alginic acid, pH 8.0-8.2",96 h,15 °C,,embryo development,NOEC,10 mg/L,,,,"Fairbairn, Elise A.; Keller, Arturo A.; Maedler, Lutz; Zhou, Dongxu; Pokhrel, Suman; Cherr, Gary N.",Metal oxide nanomaterials in seawater: Linking physicochemical characteristics with biological response in sea urchin development,JOURNAL OF HAZARDOUS MATERIALS,192,3,1565,1571,2011,,,,,,,,,,,,,,,,,,,,,,,,,,,,,,,,,,,,,,,,,,,,,,,,,,,,,,,,,,,,,,,,,,,,,,,,,,,,,,,,,,,,,,,,,,,,,,,,,,,,,,,,,,,,,,,,,,,,,,,,,,,,,,,,,,,,,,,,,,,,,,,,,,,,,,,,,,,,,,,,,,,,,,,,,,,,,,,,,,,,,,,,,,,,,,,,,,,,,,,,,,,,,,,,,
TiO2,13463-67-7,"Vivo Nano (Toronto, Canada)",,hydrophilic sodium polyacrylate,1-Oct,,,,anatase,"artificial freshwater WC medium, pH 7.5 ± 0.1",DLS,19.0-46.8 nm,,ca -50 mV,algae,Chlamydomonas reinhardtii,"artificial freshwater WC medium, pH 7.5 ± 0.1",2 days,25 °C,,cell specific growth rate,NOEC,100 mg/L,,,,"Yang, Wei-Wan; Miao, Ai-Jun; Yang, Liu-Yan",Cd2+ Toxicity to a Green Alga Chlamydomonas reinhardtii as Influenced by Its Adsorption on TiO2 Engineered Nanoparticles,PLOS ONE,7,3,e32300,,2012,,,,,,,,,,,,,,,,,,,,,,,,,,,,,,,,,,,,,,,,,,,,,,,,,,,,,,,,,,,,,,,,,,,,,,,,,,,,,,,,,,,,,,,,,,,,,,,,,,,,,,,,,,,,,,,,,,,,,,,,,,,,,,,,,,,,,,,,,,,,,,,,,,,,,,,,,,,,,,,,,,,,,,,,,,,,,,,,,,,,,,,,,,,,,,,,,,,,,,,,,,,,,,,,,
TiO2,13463-67-7,"10 g of thoroughly washed and finely cut Catharanthus roseus leaves were boiled in 100 mL of sterilized double distilled water for 10 min. The extract was filtered. 20 ml of aqueous leaf extract was added to 80 ml of 5 mM TiO2 solution under stirring at 50°C. After 4 h of continuous stirring, the formed light green color change indicated the formation of TiO2 NPs.",irregular,leaf extract,25-110 ,,,,cubic face centered,,,,,,insect,Hippobosca maculata,"filter paper (Whatman filter paper no. 1, ~216 cm^2), 3 mL of sample",24 h,25 °C,12-h/12-h light/dark cycle,mortality,LD50,7.09 (95%CI 6.19-8.12) mg/L,,,,"Velayutham, Kanayairam; Rahuman, Abdul Abdul; Rajakumar, Govindasamy; Santhoshkumar, Thirunavukkarasu; Marimuthu, Sampath; Jayaseelan, Chidambaram; Bagavan, Asokan; Kirthi, Arivarasan Vishnu; Kamaraj, Chinnaperumal; Zahir, Abdul Abduz; Elango, Gandhi",Evaluation of Catharanthus roseus leaf extract-mediated biosynthesis of titanium dioxide nanoparticles against Hippobosca maculata and Bovicola ovis,PARASITOLOGY RESEARCH,111,6,2329,2337,2012,,,,,,,,,,,,,,,,,,,,,,,,,,,,,,,,,,,,,,,,,,,,,,,,,,,,,,,,,,,,,,,,,,,,,,,,,,,,,,,,,,,,,,,,,,,,,,,,,,,,,,,,,,,,,,,,,,,,,,,,,,,,,,,,,,,,,,,,,,,,,,,,,,,,,,,,,,,,,,,,,,,,,,,,,,,,,,,,,,,,,,,,,,,,,,,,,,,,,,,,,,,,,,,,,
TiO2,13463-67-7,"10 g of thoroughly washed and finely cut Catharanthus roseus leaves were boiled in 100 mL of sterilized double distilled water for 10 min. The extract was filtered. 20 ml of aqueous leaf extract was added to 80 ml of 5 mM TiO2 (Himedia, Mumbai, India) solution under stirring at 50°C. After 4 h of continuous stirring, the formed light green color change indicated the formation of TiO2 NPs.",irregular,leaf extract,25-110 ,,,,cubic face centered,,,,,,insect,Bovicola ovis,"filter paper (Whatman filter paper no. 1, ~216 cm^2), 3 mL of sample",24 h,25 °C,12-h/12-h light/dark cycle,mortality,LD50,6.56 (95%CI 5.47-7.86) mg/L,,,,"Velayutham, Kanayairam; Rahuman, Abdul Abdul; Rajakumar, Govindasamy; Santhoshkumar, Thirunavukkarasu; Marimuthu, Sampath; Jayaseelan, Chidambaram; Bagavan, Asokan; Kirthi, Arivarasan Vishnu; Kamaraj, Chinnaperumal; Zahir, Abdul Abduz; Elango, Gandhi",Evaluation of Catharanthus roseus leaf extract-mediated biosynthesis of titanium dioxide nanoparticles against Hippobosca maculata and Bovicola ovis,PARASITOLOGY RESEARCH,111,6,2329,2337,2012,,,,,,,,,,,,,,,,,,,,,,,,,,,,,,,,,,,,,,,,,,,,,,,,,,,,,,,,,,,,,,,,,,,,,,,,,,,,,,,,,,,,,,,,,,,,,,,,,,,,,,,,,,,,,,,,,,,,,,,,,,,,,,,,,,,,,,,,,,,,,,,,,,,,,,,,,,,,,,,,,,,,,,,,,,,,,,,,,,,,,,,,,,,,,,,,,,,,,,,,,,,,,,,,,
TiO2,13463-67-7,Alfa Aesar,,,25,,,,anatase,deionized water,DLS,value not given,,,algae,Chlorella vulgaris,deionized water,10 min,25 °C,continuous illumination (10000 lux),stabilized aqueous photosynthetic systems fluorescence inhibition,EC5.7 ± 0.2,100 mg/L,,Toxicity is influenced by the size of TiO2 particles.,,"Clement, Laura; Hurel, Charlotte; Marmier, Nicolas","Toxicity of TiO2 nanoparticles to cladocerans, algae, rotifers and plants - Effects of size and crystalline structure",CHEMOSPHERE,90,3,1083,1090,2013,,,,,,,,,,,,,,,,,,,,,,,,,,,,,,,,,,,,,,,,,,,,,,,,,,,,,,,,,,,,,,,,,,,,,,,,,,,,,,,,,,,,,,,,,,,,,,,,,,,,,,,,,,,,,,,,,,,,,,,,,,,,,,,,,,,,,,,,,,,,,,,,,,,,,,,,,,,,,,,,,,,,,,,,,,,,,,,,,,,,,,,,,,,,,,,,,,,,,,,,,,,,,,,,,
TiO2,13463-67-7,Alfa Aesar,,,15,,,240,anatase,deionized water,DLS,value not given,,,crustacean,Daphnia magna,"reconstituted freshwater: NaHCO3 (64.75 mg/L), KCl (5.75 mg/L), MgSO4*7H2O
(123.25 mg/L) and CaCl2*2H2O (294 mg/L)",72 h,20 ± 2 °C,dark,immobilization,EC50,1.30 ± 0.21 mg/L,,Toxicity is influenced by the size of TiO2 particles.,,"Clement, Laura; Hurel, Charlotte; Marmier, Nicolas","Toxicity of TiO2 nanoparticles to cladocerans, algae, rotifers and plants - Effects of size and crystalline structure",CHEMOSPHERE,90,3,1083,1090,2013,,,,,,,,,,,,,,,,,,,,,,,,,,,,,,,,,,,,,,,,,,,,,,,,,,,,,,,,,,,,,,,,,,,,,,,,,,,,,,,,,,,,,,,,,,,,,,,,,,,,,,,,,,,,,,,,,,,,,,,,,,,,,,,,,,,,,,,,,,,,,,,,,,,,,,,,,,,,,,,,,,,,,,,,,,,,,,,,,,,,,,,,,,,,,,,,,,,,,,,,,,,,,,,,,
TiO2,13463-67-7,Alfa Aesar,,,25,,,,anatase,deionized water,DLS,value not given,,,crustacean,Daphnia magna,"reconstituted freshwater: NaHCO3 (64.75 mg/L), KCl (5.75 mg/L), MgSO4*7H2O
(123.25 mg/L) and CaCl2*2H2O (294 mg/L)",72 h,20 ± 2 °C,dark,immobilization,EC50,3.15 ± 0.33 mg/L,,Toxicity is influenced by the size of TiO2 particles.,,"Clement, Laura; Hurel, Charlotte; Marmier, Nicolas","Toxicity of TiO2 nanoparticles to cladocerans, algae, rotifers and plants - Effects of size and crystalline structure",CHEMOSPHERE,90,3,1083,1090,2013,,,,,,,,,,,,,,,,,,,,,,,,,,,,,,,,,,,,,,,,,,,,,,,,,,,,,,,,,,,,,,,,,,,,,,,,,,,,,,,,,,,,,,,,,,,,,,,,,,,,,,,,,,,,,,,,,,,,,,,,,,,,,,,,,,,,,,,,,,,,,,,,,,,,,,,,,,,,,,,,,,,,,,,,,,,,,,,,,,,,,,,,,,,,,,,,,,,,,,,,,,,,,,,,,
TiO2,13463-67-7,Alfa Aesar,,,32,,,45,anatase,deionized water,DLS,value not given,,,crustacean,Daphnia magna,"reconstituted freshwater: NaHCO3 (64.75 mg/L), KCl (5.75 mg/L), MgSO4*7H2O
(123.25 mg/L) and CaCl2*2H2O (294 mg/L)",72 h,20 ± 2 °C,dark,immobilization,EC50,3.44 ± 0.67 mg/L,,Toxicity is influenced by the size of TiO2 particles.,,"Clement, Laura; Hurel, Charlotte; Marmier, Nicolas","Toxicity of TiO2 nanoparticles to cladocerans, algae, rotifers and plants - Effects of size and crystalline structure",CHEMOSPHERE,90,3,1083,1090,2013,,,,,,,,,,,,,,,,,,,,,,,,,,,,,,,,,,,,,,,,,,,,,,,,,,,,,,,,,,,,,,,,,,,,,,,,,,,,,,,,,,,,,,,,,,,,,,,,,,,,,,,,,,,,,,,,,,,,,,,,,,,,,,,,,,,,,,,,,,,,,,,,,,,,,,,,,,,,,,,,,,,,,,,,,,,,,,,,,,,,,,,,,,,,,,,,,,,,,,,,,,,,,,,,,
TiO2,13463-67-7,Alfa Aesar,,,15,,,240,anatase,deionized water,DLS,value not given,,,algae,Phaeodactylum tricornutum,"Synthetic seawater: NaCl (26.4 g/L), KCl (0.84 g/L), CaCl2*2H2O (1.67 g/L), MgCl2*6H2O (4.60 g/L), MgSO4*7H2O (5.58 g/L),
NaHCO3 (0.17 g/L), H3BO3 (0.03 g/L)",72 h,20 ± 2 °C,continuous illumination (10000 lux),growth inhibition (optical density at 670 nm),EC50,10.91 mg/L,,Toxicity is influenced by the size of TiO2 particles.,,"Clement, Laura; Hurel, Charlotte; Marmier, Nicolas","Toxicity of TiO2 nanoparticles to cladocerans, algae, rotifers and plants - Effects of size and crystalline structure",CHEMOSPHERE,90,3,1083,1090,2013,,,,,,,,,,,,,,,,,,,,,,,,,,,,,,,,,,,,,,,,,,,,,,,,,,,,,,,,,,,,,,,,,,,,,,,,,,,,,,,,,,,,,,,,,,,,,,,,,,,,,,,,,,,,,,,,,,,,,,,,,,,,,,,,,,,,,,,,,,,,,,,,,,,,,,,,,,,,,,,,,,,,,,,,,,,,,,,,,,,,,,,,,,,,,,,,,,,,,,,,,,,,,,,,,
TiO2,13463-67-7,Alfa Aesar,,,25,,,,anatase,deionized water,DLS,value not given,,,algae,Phaeodactylum tricornutum,"Synthetic seawater: NaCl (26.4 g/L), KCl (0.84 g/L), CaCl2*2H2O (1.67 g/L), MgCl2*6H2O (4.60 g/L), MgSO4*7H2O (5.58 g/L),
NaHCO3 (0.17 g/L), H3BO3 (0.03 g/L)",72 h,20 ± 2 °C,continuous illumination (10000 lux),growth inhibition (optical density at 670 nm),EC50,11.30 mg/L,,Toxicity is influenced by the size of TiO2 particles.,,"Clement, Laura; Hurel, Charlotte; Marmier, Nicolas","Toxicity of TiO2 nanoparticles to cladocerans, algae, rotifers and plants - Effects of size and crystalline structure",CHEMOSPHERE,90,3,1083,1090,2013,,,,,,,,,,,,,,,,,,,,,,,,,,,,,,,,,,,,,,,,,,,,,,,,,,,,,,,,,,,,,,,,,,,,,,,,,,,,,,,,,,,,,,,,,,,,,,,,,,,,,,,,,,,,,,,,,,,,,,,,,,,,,,,,,,,,,,,,,,,,,,,,,,,,,,,,,,,,,,,,,,,,,,,,,,,,,,,,,,,,,,,,,,,,,,,,,,,,,,,,,,,,,,,,,
TiO2,13463-67-7,Alfa Aesar,,,32,,,45,anatase,deionized water,DLS,value not given,,,algae,Phaeodactylum tricornutum,"Synthetic seawater: NaCl (26.4 g/L), KCl (0.84 g/L), CaCl2*2H2O (1.67 g/L), MgCl2*6H2O (4.60 g/L), MgSO4*7H2O (5.58 g/L),
NaHCO3 (0.17 g/L), H3BO3 (0.03 g/L)",72 h,20 ± 2 °C,continuous illumination (10000 lux),growth inhibition (optical density at 670 nm),EC50,14.30 mg/L,,Toxicity is influenced by the size of TiO2 particles.,,"Clement, Laura; Hurel, Charlotte; Marmier, Nicolas","Toxicity of TiO2 nanoparticles to cladocerans, algae, rotifers and plants - Effects of size and crystalline structure",CHEMOSPHERE,90,3,1083,1090,2013,,,,,,,,,,,,,,,,,,,,,,,,,,,,,,,,,,,,,,,,,,,,,,,,,,,,,,,,,,,,,,,,,,,,,,,,,,,,,,,,,,,,,,,,,,,,,,,,,,,,,,,,,,,,,,,,,,,,,,,,,,,,,,,,,,,,,,,,,,,,,,,,,,,,,,,,,,,,,,,,,,,,,,,,,,,,,,,,,,,,,,,,,,,,,,,,,,,,,,,,,,,,,,,,,
TiO2,13463-67-7,Alfa Aesar,,,15,,,240,anatase,deionized water,DLS,value not given,,,rotifer,Brachionus plicatilis,"Synthetic seawater: NaCl (26.4 g/L), KCl (0.84 g/L), CaCl2*2H2O (1.67 g/L), MgCl2*6H2O (4.60 g/L), MgSO4*7H2O (5.58 g/L),
NaHCO3 (0.17 g/L), H3BO3 (0.03 g/L)",48 h,25 °C,dark,mortality,EC50,5.37 ± 0.99 mg/L,,Toxicity is influenced by the size of TiO2 particles.,,"Clement, Laura; Hurel, Charlotte; Marmier, Nicolas","Toxicity of TiO2 nanoparticles to cladocerans, algae, rotifers and plants - Effects of size and crystalline structure",CHEMOSPHERE,90,3,1083,1090,2013,,,,,,,,,,,,,,,,,,,,,,,,,,,,,,,,,,,,,,,,,,,,,,,,,,,,,,,,,,,,,,,,,,,,,,,,,,,,,,,,,,,,,,,,,,,,,,,,,,,,,,,,,,,,,,,,,,,,,,,,,,,,,,,,,,,,,,,,,,,,,,,,,,,,,,,,,,,,,,,,,,,,,,,,,,,,,,,,,,,,,,,,,,,,,,,,,,,,,,,,,,,,,,,,,
TiO2,13463-67-7,Alfa Aesar,,,25,,,,anatase,deionized water,DLS,value not given,,,rotifer,Brachionus plicatilis,"Synthetic seawater: NaCl (26.4 g/L), KCl (0.84 g/L), CaCl2*2H2O (1.67 g/L), MgCl2*6H2O (4.60 g/L), MgSO4*7H2O (5.58 g/L),
NaHCO3 (0.17 g/L), H3BO3 (0.03 g/L)",48 h,25 °C,dark,mortality,EC50,10.43 mg/L,,Toxicity is influenced by the size of TiO2 particles.,,"Clement, Laura; Hurel, Charlotte; Marmier, Nicolas","Toxicity of TiO2 nanoparticles to cladocerans, algae, rotifers and plants - Effects of size and crystalline structure",CHEMOSPHERE,90,3,1083,1090,2013,,,,,,,,,,,,,,,,,,,,,,,,,,,,,,,,,,,,,,,,,,,,,,,,,,,,,,,,,,,,,,,,,,,,,,,,,,,,,,,,,,,,,,,,,,,,,,,,,,,,,,,,,,,,,,,,,,,,,,,,,,,,,,,,,,,,,,,,,,,,,,,,,,,,,,,,,,,,,,,,,,,,,,,,,,,,,,,,,,,,,,,,,,,,,,,,,,,,,,,,,,,,,,,,,
TiO2,13463-67-7,Alfa Aesar,,,32,,,45,anatase,deionized water,DLS,value not given,,,rotifer,Brachionus plicatilis,"Synthetic seawater: NaCl (26.4 g/L), KCl (0.84 g/L), CaCl2*2H2O (1.67 g/L), MgCl2*6H2O (4.60 g/L), MgSO4*7H2O (5.58 g/L),
NaHCO3 (0.17 g/L), H3BO3 (0.03 g/L)",48 h,25 °C,dark,mortality,EC50,267.3 mg/L,,Toxicity is influenced by the size of TiO2 particles.,,"Clement, Laura; Hurel, Charlotte; Marmier, Nicolas","Toxicity of TiO2 nanoparticles to cladocerans, algae, rotifers and plants - Effects of size and crystalline structure",CHEMOSPHERE,90,3,1083,1090,2013,,,,,,,,,,,,,,,,,,,,,,,,,,,,,,,,,,,,,,,,,,,,,,,,,,,,,,,,,,,,,,,,,,,,,,,,,,,,,,,,,,,,,,,,,,,,,,,,,,,,,,,,,,,,,,,,,,,,,,,,,,,,,,,,,,,,,,,,,,,,,,,,,,,,,,,,,,,,,,,,,,,,,,,,,,,,,,,,,,,,,,,,,,,,,,,,,,,,,,,,,,,,,,,,,
TiO2,13463-67-7,"Evonik industries AG (Essen, Germany)",,,21,,,50 ± 15,"81% anatase
19% rutile","1:10 Steinberg growth medium: KNO3 35 mg/L, Ca(NO3)2•4H2O 29.5 mg/L, KH2PO4 9.0 mg/L, K2HPO4 1.26 mg/L, MgSO4•7H2O 10 mg/L, H3BO3 12 µg/L, ZnSO4•7H2O 18 µg/L, Na2MoO4•2H2O 4.4 µg/L, MnCl2•4H2O 18.0 µg/L, FeCl3•6H2O 76.0 µg/L, EDTA disodium-dihydrate 150 µg/L, pH 5.5 ± 0.1, hardness as CaCO3 16.6 mg/L",DLS,266 nm,,-20...-21.7 mV,plant,Lemna minor,"1:10 Steinberg growth medium: KNO3 35 mg/L, Ca(NO3)2•4H2O 29.5 mg/L, KH2PO4 9.0 mg/L, K2HPO4 1.26 mg/L, MgSO4•7H2O 10 mg/L, H3BO3 12 µg/L, ZnSO4•7H2O 18 µg/L, Na2MoO4•2H2O 4.4 µg/L, MnCl2•4H2O 18.0 µg/L, FeCl3•6H2O 76.0 µg/L, EDTA disodium-dihydrate 150 µg/L, pH 5.5 ± 0.1, hardness as CaCO3 16.6 mg/L",14 days,20 °C,16-h/8-h light (5000 lx) /dark cycle,Frond formation,NOEC,5 mg/L,,,"TiO2 NPs adhered to duckweed leaves. TiO2 NPs were adsorbed onto L. minor cell surfaces, but no uptake into the cell was observed.","Li, Ling; Sillanpaa, Markus; Tuominen, Meri; Lounatmaa, Kari; Schultz, Eija",Behavior of titanium dioxide nanoparticles in Lemna minor growth test conditions,ECOTOXICOLOGY AND ENVIRONMENTAL SAFETY,88,,89,94,2013,,,,,,,,,,,,,,,,,,,,,,,,,,,,,,,,,,,,,,,,,,,,,,,,,,,,,,,,,,,,,,,,,,,,,,,,,,,,,,,,,,,,,,,,,,,,,,,,,,,,,,,,,,,,,,,,,,,,,,,,,,,,,,,,,,,,,,,,,,,,,,,,,,,,,,,,,,,,,,,,,,,,,,,,,,,,,,,,,,,,,,,,,,,,,,,,,,,,,,,,,,,,,,,,,
TiO2,13463-67-7,"Evonik industries AG (Essen, Germany)",,,21,,,50 ± 15,"81% anatase
19% rutile","1:10 Steinberg growth medium: KNO3 35 mg/L, Ca(NO3)2•4H2O 29.5 mg/L, KH2PO4 9.0 mg/L, K2HPO4 1.26 mg/L, MgSO4•7H2O 10 mg/L, H3BO3 12 µg/L, ZnSO4•7H2O 18 µg/L, Na2MoO4•2H2O 4.4 µg/L, MnCl2•4H2O 18.0 µg/L, FeCl3•6H2O 76.0 µg/L, EDTA disodium-dihydrate 150 µg/L, pH 5.5 ± 0.1, hardness as CaCO3 16.6 mg/L",DLS,266 nm,,-20...-21.7 mV,plant,Lemna minor,"1:10 Steinberg growth medium: KNO3 35 mg/L, Ca(NO3)2•4H2O 29.5 mg/L, KH2PO4 9.0 mg/L, K2HPO4 1.26 mg/L, MgSO4•7H2O 10 mg/L, H3BO3 12 µg/L, ZnSO4•7H2O 18 µg/L, Na2MoO4•2H2O 4.4 µg/L, MnCl2•4H2O 18.0 µg/L, FeCl3•6H2O 76.0 µg/L, EDTA disodium-dihydrate 150 µg/L, pH 5.5 ± 0.1, hardness as CaCO3 16.6 mg/L",14 days,20 °C,16-h/8-h light (5000 lx) /dark cycle,Chlorophyll a concentration,NOEC,5 mg/L,,,"TiO2 NPs adhered to duckweed leaves. TiO2 NPs were adsorbed onto L. minor cell surfaces, but no uptake into the cell was observed.","Li, Ling; Sillanpaa, Markus; Tuominen, Meri; Lounatmaa, Kari; Schultz, Eija",Behavior of titanium dioxide nanoparticles in Lemna minor growth test conditions,ECOTOXICOLOGY AND ENVIRONMENTAL SAFETY,88,,89,94,2013,,,,,,,,,,,,,,,,,,,,,,,,,,,,,,,,,,,,,,,,,,,,,,,,,,,,,,,,,,,,,,,,,,,,,,,,,,,,,,,,,,,,,,,,,,,,,,,,,,,,,,,,,,,,,,,,,,,,,,,,,,,,,,,,,,,,,,,,,,,,,,,,,,,,,,,,,,,,,,,,,,,,,,,,,,,,,,,,,,,,,,,,,,,,,,,,,,,,,,,,,,,,,,,,,
TiO2,13463-67-7,"Evonik Degussa, Germany",,uncoated,21,,,55.13 ± 0.35,"72.6% anatase 
18.4% rutile
9% amorphous","OECD algae culture medium, pH 7.7 ± 0.2",ELS,486 ± 7 nm,,-13.28 ± 0.04 mV,algae,Pseudokirchneriella subcapitata,"OECD algae culture medium, pH 7.7 without EDTA",72 h,24 ± 1 °C,continuous illumination (10000 lux),"growth inhibition, absorbance at 685 nm, clorophyll fluorescence (ex 420 nm, em 671 nm)",NOEC,<0.5 mg/L,"No significant differences in algal growth inhibition were observed, regardless of irradiation conditions.",,,"Lee, Woo-Mi; An, Youn-Joo","Effects of zinc oxide and titanium dioxide nanoparticles on green algae under visible, UVA, and UVB irradiations: No evidence of enhanced algal toxicity under UV pre-irradiation",CHEMOSPHERE,91,4,536,544,2013,,,,,,,,,,,,,,,,,,,,,,,,,,,,,,,,,,,,,,,,,,,,,,,,,,,,,,,,,,,,,,,,,,,,,,,,,,,,,,,,,,,,,,,,,,,,,,,,,,,,,,,,,,,,,,,,,,,,,,,,,,,,,,,,,,,,,,,,,,,,,,,,,,,,,,,,,,,,,,,,,,,,,,,,,,,,,,,,,,,,,,,,,,,,,,,,,,,,,,,,,,,,,,,,,
TiO2,13463-67-7,"Evonik Degussa, Germany",,uncoated,21,,,55.13 ± 0.35,"72.6% anatase 
18.4% rutile
9% amorphous","OECD algae culture medium, pH 7.7 ± 0.2",ELS,486 ± 7 nm,,-13.28 ± 0.04 mV,algae,Pseudokirchneriella subcapitata,"OECD algae culture medium, pH 7.7 without EDTA",72 h,24 ± 1 °C,continuous illumination (10000 lux),"growth inhibition, absorbance at 685 nm, clorophyll fluorescence (ex 420 nm, em 671 nm)",IC50,2.53 (95%CI 2.03-3.15) mg/L,"No significant differences in algal growth inhibition were observed, regardless of irradiation conditions.",,,"Lee, Woo-Mi; An, Youn-Joo","Effects of zinc oxide and titanium dioxide nanoparticles on green algae under visible, UVA, and UVB irradiations: No evidence of enhanced algal toxicity under UV pre-irradiation",CHEMOSPHERE,91,4,536,544,2013,,,,,,,,,,,,,,,,,,,,,,,,,,,,,,,,,,,,,,,,,,,,,,,,,,,,,,,,,,,,,,,,,,,,,,,,,,,,,,,,,,,,,,,,,,,,,,,,,,,,,,,,,,,,,,,,,,,,,,,,,,,,,,,,,,,,,,,,,,,,,,,,,,,,,,,,,,,,,,,,,,,,,,,,,,,,,,,,,,,,,,,,,,,,,,,,,,,,,,,,,,,,,,,,,
TiO2,13463-67-7,"Evonik Degussa, Germany, irradiated for 20 min wirh UVA (316-400 nm, 8.20 mW/cm^2",,uncoated,21,,,55.13 ± 0.35,"72.6% anatase 
18.4% rutile
9% amorphous","OECD algae culture medium, pH 7.7 ± 0.2",ELS,486 ± 7 nm,,-13.28 ± 0.04 mV,algae,Pseudokirchneriella subcapitata,"OECD algae culture medium, pH 7.7 without EDTA",72 h,24 ± 1 °C,continuous illumination (10000 lux),"growth inhibition, absorbance at 685 nm, clorophyll fluorescence (ex 420 nm, em 671 nm)",NOEC,<0.5 mg/L,"No significant differences in algal growth inhibition were observed, regardless of irradiation conditions.",,,"Lee, Woo-Mi; An, Youn-Joo","Effects of zinc oxide and titanium dioxide nanoparticles on green algae under visible, UVA, and UVB irradiations: No evidence of enhanced algal toxicity under UV pre-irradiation",CHEMOSPHERE,91,4,536,544,2013,,,,,,,,,,,,,,,,,,,,,,,,,,,,,,,,,,,,,,,,,,,,,,,,,,,,,,,,,,,,,,,,,,,,,,,,,,,,,,,,,,,,,,,,,,,,,,,,,,,,,,,,,,,,,,,,,,,,,,,,,,,,,,,,,,,,,,,,,,,,,,,,,,,,,,,,,,,,,,,,,,,,,,,,,,,,,,,,,,,,,,,,,,,,,,,,,,,,,,,,,,,,,,,,,
TiO2,13463-67-7,"Evonik Degussa, Germany, irradiated for 20 min wirh UVA (316-400 nm, 8.20 mW/cm^2",,uncoated,21,,,55.13 ± 0.35,"72.6% anatase 
18.4% rutile
9% amorphous","OECD algae culture medium, pH 7.7 ± 0.2",ELS,486 ± 7 nm,,-13.28 ± 0.04 mV,algae,Pseudokirchneriella subcapitata,"OECD algae culture medium, pH 7.7 without EDTA",72 h,24 ± 1 °C,continuous illumination (10000 lux),"growth inhibition, absorbance at 685 nm, clorophyll fluorescence (ex 420 nm, em 671 nm)",IC50,3.00 (95%CI 2.50-3.60) mg/L,"No significant differences in algal growth inhibition were observed, regardless of irradiation conditions.",,,"Lee, Woo-Mi; An, Youn-Joo","Effects of zinc oxide and titanium dioxide nanoparticles on green algae under visible, UVA, and UVB irradiations: No evidence of enhanced algal toxicity under UV pre-irradiation",CHEMOSPHERE,91,4,536,544,2013,,,,,,,,,,,,,,,,,,,,,,,,,,,,,,,,,,,,,,,,,,,,,,,,,,,,,,,,,,,,,,,,,,,,,,,,,,,,,,,,,,,,,,,,,,,,,,,,,,,,,,,,,,,,,,,,,,,,,,,,,,,,,,,,,,,,,,,,,,,,,,,,,,,,,,,,,,,,,,,,,,,,,,,,,,,,,,,,,,,,,,,,,,,,,,,,,,,,,,,,,,,,,,,,,
TiO2,13463-67-7,"Evonik Degussa, Germany, irradiated for 20 min wirh UVA (281–315 nm nm, 5.68 mW/cm^2",,uncoated,21,,,55.13 ± 0.35,"72.6% anatase 
18.4% rutile
9% amorphous","OECD algae culture medium, pH 7.7 ± 0.2",ELS,486 ± 7 nm,,-13.28 ± 0.04 mV,algae,Pseudokirchneriella subcapitata,"OECD algae culture medium, pH 7.7 without EDTA",72 h,24 ± 1 °C,continuous illumination (10000 lux),"growth inhibition, absorbance at 685 nm, clorophyll fluorescence (ex 420 nm, em 671 nm)",NOEC,<0.5 mg/L,"No significant differences in algal growth inhibition were observed, regardless of irradiation conditions.",,,"Lee, Woo-Mi; An, Youn-Joo","Effects of zinc oxide and titanium dioxide nanoparticles on green algae under visible, UVA, and UVB irradiations: No evidence of enhanced algal toxicity under UV pre-irradiation",CHEMOSPHERE,91,4,536,544,2013,,,,,,,,,,,,,,,,,,,,,,,,,,,,,,,,,,,,,,,,,,,,,,,,,,,,,,,,,,,,,,,,,,,,,,,,,,,,,,,,,,,,,,,,,,,,,,,,,,,,,,,,,,,,,,,,,,,,,,,,,,,,,,,,,,,,,,,,,,,,,,,,,,,,,,,,,,,,,,,,,,,,,,,,,,,,,,,,,,,,,,,,,,,,,,,,,,,,,,,,,,,,,,,,,
TiO2,13463-67-7,"Evonik Degussa, Germany, irradiated for 20 min wirh UVA (281–315 nm nm, 5.68 mW/cm^2",,uncoated,21,,,55.13 ± 0.35,"72.6% anatase 
18.4% rutile
9% amorphous","OECD algae culture medium, pH 7.7 ± 0.2",ELS,486 ± 7 nm,,-13.28 ± 0.04 mV,algae,Pseudokirchneriella subcapitata,"OECD algae culture medium, pH 7.7 without EDTA",72 h,24 ± 1 °C,continuous illumination (10000 lux),"growth inhibition, absorbance at 685 nm, clorophyll fluorescence (ex 420 nm, em 671 nm)",IC50,2.95 (95%CI 2.49-3.50) mg/L,"No significant differences in algal growth inhibition were observed, regardless of irradiation conditions.",,,"Lee, Woo-Mi; An, Youn-Joo","Effects of zinc oxide and titanium dioxide nanoparticles on green algae under visible, UVA, and UVB irradiations: No evidence of enhanced algal toxicity under UV pre-irradiation",CHEMOSPHERE,91,4,536,544,2013,,,,,,,,,,,,,,,,,,,,,,,,,,,,,,,,,,,,,,,,,,,,,,,,,,,,,,,,,,,,,,,,,,,,,,,,,,,,,,,,,,,,,,,,,,,,,,,,,,,,,,,,,,,,,,,,,,,,,,,,,,,,,,,,,,,,,,,,,,,,,,,,,,,,,,,,,,,,,,,,,,,,,,,,,,,,,,,,,,,,,,,,,,,,,,,,,,,,,,,,,,,,,,,,,
TiO2,13463-67-7,"Sigma Aldrich, USA",,,<25 ,,,,99.7% Anatase,"freshwater from VIT lake, Vellore, India: conductance: 4.5 ± 0.17 mS/cm; pH: 7.7 ± 0.2; dissolved oxygen: 7.4 ± 0.49 µg/L; total dissolved solids: 820 ± 80 µg/L; total organic carbon: 15 mg C/L",DLS,517.34 nm,,,crustacean,Ceriodaphnia dubia,"freshwater from VIT lake, Vellore, India: conductance: 4.5 ± 0.17 mS/cm; pH: 7.7 ± 0.2; dissolved oxygen: 7.4 ± 0.49 µg/L; total dissolved solids: 820 ± 80 µg/L; total organic carbon: 15 mg C/L",48 h,25 ± 2 °C,16-h/8-h light/dark cycle,immobilization,EC50,8.26 mg/L,The ROS assay results showed a concentration dependent increase in oxidative stress on the daphnids till 32 mg/L. The photoperiod treated samples showed a very high ROS generation as compared to dark. The SOD assay showed a concentration dependent increase under both photoperiod and dark conditions,The available concentration of NPs (bioavailability) and the bioaccumulation factor are the major parameters for assessing the ecotoxicity of TiO2 NPs.,The bioconcentration factor was calculated to be 502.13 in photoperiod and 318.05 in dark conditions for 16 mg/L concentration,"Dalai, Swayamprava; Pakrashi, Sunandan; Chandrasekaran, Natarajan; Mukherjee, Amitava",Acute Toxicity of TiO2 Nanoparticles to Ceriodaphnia dubia under Visible Light and Dark Conditions in a Freshwater System,PLOS ONE,8,4,e62970,,2013,,,,,,,,,,,,,,,,,,,,,,,,,,,,,,,,,,,,,,,,,,,,,,,,,,,,,,,,,,,,,,,,,,,,,,,,,,,,,,,,,,,,,,,,,,,,,,,,,,,,,,,,,,,,,,,,,,,,,,,,,,,,,,,,,,,,,,,,,,,,,,,,,,,,,,,,,,,,,,,,,,,,,,,,,,,,,,,,,,,,,,,,,,,,,,,,,,,,,,,,,,,,,,,,,
