Repository: NSF-ALL-SPICE-Alliance/Nano

# AFRL, 2022-23 School Year

## Background of the Partnership 

The Airforce Research Laboratory (AFRL) extended a research partnership to ROTC, active duty, reserve military, or US armed forces, veteran students, at Chaminade University of Honolulu and The University of Hawaii at Manoa in Big Data and Analytics. This research partnership allowed students to explore the domain of Data Science and Analytics while exploring nanomaterials with little to no background. This project was built into two phases. Phase I, consisted of training each student in Data Science programming skills, mathmatical and computational skills.

File: AFRL_Fall_2023/data/Beilstein_J_Nanotechnol-06-1788-s002/NanoE-Tox-database.csv (part 39 of 44)
Name,CAS no,"Origin (company, synthesis method)",Shape,Initial coating/functionalization,"Diameter, nm","Length, nm",Possible impurities,"Surface area, BET (m2/g)",Other observations,Media,"Method to
TiO2,13463-67-7,"Sigma Aldrich, USA",,,<25 ,,,,99.7% Anatase,"freshwater from VIT lake, Vellore, India: conductance: 4.5 ± 0.17 mS/cm; pH: 7.7 ± 0.2; dissolved oxygen: 7.4 ± 0.49 µg/L; total dissolved solids: 820 ± 80 µg/L; total organic carbon: 15 mg C/L",DLS,925.95 nm,,,crustacean,Ceriodaphnia dubia,"freshwater from VIT lake, Vellore, India: conductance: 4.5 ± 0.17 mS/cm; pH: 7.7 ± 0.2; dissolved oxygen: 7.4 ± 0.49 µg/L; total dissolved solids: 820 ± 80 µg/L; total organic carbon: 15 mg C/L",48 h,25 ± 2 °C,dark,immobilization,EC50,27.45 mg/L,The ROS assay results showed a concentration dependent increase in oxidative stress on the daphnids till 32 mg/L. The photoperiod treated samples showed a very high ROS generation as compared to dark. The SOD assay showed a concentration dependent increase under both photoperiod and dark conditions,The available concentration of NPs (bioavailability) and the bioaccumulation factor are the major parameters for assessing the ecotoxicity of TiO2 NPs.,The bioconcentration factor was calculated to be 502.13 in photoperiod and 318.05 in dark conditions for 16 mg/L concentration,"Dalai, Swayamprava; Pakrashi, Sunandan; Chandrasekaran, Natarajan; Mukherjee, Amitava",Acute Toxicity of TiO2 Nanoparticles to Ceriodaphnia dubia under Visible Light and Dark Conditions in a Freshwater System,PLOS ONE,8,4,e62970,,2013,,,,,,,,,,,,,,,,,,,,,,,,,,,,,,,,,,,,,,,,,,,,,,,,,,,,,,,,,,,,,,,,,,,,,,,,,,,,,,,,,,,,,,,,,,,,,,,,,,,,,,,,,,,,,,,,,,,,,,,,,,,,,,,,,,,,,,,,,,,,,,,,,,,,,,,,,,,,,,,,,,,,,,,,,,,,,,,,,,,,,,,,,,,,,,,,,,,,,,,,,,,,,,,,,
TiO2,13463-67-7,"Sigma Aldrich, USA",nearly spherical or cuboidal,,Oct-50,,,,99.7% Anatase,"freshwater from VIT lake, Vellore, India: conductance: 4.5 ± 0.17 mS/cm; pH: 7.7 ± 0.2; dissolved oxygen: 7.4 ± 0.49 µg/L; total dissolved solids: 820 ± 80 µg/L; total organic carbon: 15 mg C/L",DLS,597.56 nm,below detection limit,-25.72 ± 0.79 mV,algae,Scenedesmus obliquus,"freshwater from VIT lake, Vellore, India: conductance: 4.5 ± 0.17 mS/cm; pH: 7.7 ± 0.2; dissolved oxygen: 7.4 ± 0.49 µg/L; total dissolved solids: 820 ± 80 µg/L; total organic carbon: 15 mg C/L",72 h,,"UV-irradiation (0.44 mW/cm2, Philips, India)",cytotoxicity (MTT),EC50,1.76 ± 0.5 µg/L,"Under light conditions, a significant increase in the ROS production was observed, a noteworthy ROS generation was also observed under dark conditions. Under light conditions increase in LDH level was observed. Under dark conditions, a significant increase in the LDH level was recorded only at higher concentrations. The scanning electron micrographs showed the attachment of NPs on the cell membrane under light conditions.",,,"Dalai, Swayamprava; Pakrashi, Sunandan; Nirmala, M. Joyce; Chaudhri, Apoorvi; Chandrasekaran, N.; Mandal, A. B.; Mukherjee, Amitava",Cytotoxicity of TiO2 nanoparticles and their detoxification in a freshwater system,AQUATIC TOXICOLOGY,138,,1,11,2013,,,,,,,,,,,,,,,,,,,,,,,,,,,,,,,,,,,,,,,,,,,,,,,,,,,,,,,,,,,,,,,,,,,,,,,,,,,,,,,,,,,,,,,,,,,,,,,,,,,,,,,,,,,,,,,,,,,,,,,,,,,,,,,,,,,,,,,,,,,,,,,,,,,,,,,,,,,,,,,,,,,,,,,,,,,,,,,,,,,,,,,,,,,,,,,,,,,,,,,,,,,,,,,,,
TiO2,13463-67-7,"Sigma Aldrich, USA",nearly spherical or cuboidal,,Oct-50,,,,99.7% Anatase,"freshwater from VIT lake, Vellore, India: conductance: 4.5 ± 0.17 mS/cm; pH: 7.7 ± 0.2; dissolved oxygen: 7.4 ± 0.49 µg/L; total dissolved solids: 820 ± 80 µg/L; total organic carbon: 15 mg C/L",DLS,597.56 nm,below detection limit,-25.72 ± 0.79 mV,algae,Scenedesmus obliquus,"freshwater from VIT lake, Vellore, India: conductance: 4.5 ± 0.17 mS/cm; pH: 7.7 ± 0.2; dissolved oxygen: 7.4 ± 0.49 µg/L; total dissolved solids: 820 ± 80 µg/L; total organic carbon: 15 mg C/L",72 h,,dark,cytotoxicity (MTT),EC50,6.57 ± 0.75 µg/L,"Under light conditions, a significant increase in the ROS production was observed, a noteworthy ROS generation was also observed under dark conditions. Under light conditions increase in LDH level was observed. Under dark conditions, a significant increase in the LDH level was recorded only at higher concentrations. The scanning electron micrographs showed the attachment of NPs on the cell membrane under light conditions.",,,"Dalai, Swayamprava; Pakrashi, Sunandan; Nirmala, M. Joyce; Chaudhri, Apoorvi; Chandrasekaran, N.; Mandal, A. B.; Mukherjee, Amitava",Cytotoxicity of TiO2 nanoparticles and their detoxification in a freshwater system,AQUATIC TOXICOLOGY,138,,1,11,2013,,,,,,,,,,,,,,,,,,,,,,,,,,,,,,,,,,,,,,,,,,,,,,,,,,,,,,,,,,,,,,,,,,,,,,,,,,,,,,,,,,,,,,,,,,,,,,,,,,,,,,,,,,,,,,,,,,,,,,,,,,,,,,,,,,,,,,,,,,,,,,,,,,,,,,,,,,,,,,,,,,,,,,,,,,,,,,,,,,,,,,,,,,,,,,,,,,,,,,,,,,,,,,,,,
TiO2,13463-67-7,Evonik Degussa,,,23 ± 7 ,,,,,"OECD algal medium, pH 7.3-7.9",DLS,1120 ± 50 nm,,-14 ± 3 mV,algae,Pseudokirchneriella subcapitata,"OECD algal medium, pH 7.3-7.9",72 h,20 ± 2 °C,"continuous illumination 86-109 µE/m^2/s, cold light fluorescent tube emitting light in the visible spectrum (Phillips TL-D 30W/33-640 SLV)",growth inhibition (cell counting in a haemocytometer),EC10,38 (95%CI 21-69) mg/L,"The interactions between nanoparticles and algae cells were investigated by TEM micrographs at 0, 24, 48, and 72 h. Some indications of cell deformation was also observed.",,,"Hartmann, Nanna B.; Engelbrekt, Christian; Zhang, Jingdong; Ulstrup, Jens; Kusk, Kresten Ole; Baun, Anders",The challenges of testing metal and metal oxide nanoparticles in algal bioassays: titanium dioxide and gold nanoparticles as case studies,NANOTOXICOLOGY,7,6,1082,1094,2013,,,,,,,,,,,,,,,,,,,,,,,,,,,,,,,,,,,,,,,,,,,,,,,,,,,,,,,,,,,,,,,,,,,,,,,,,,,,,,,,,,,,,,,,,,,,,,,,,,,,,,,,,,,,,,,,,,,,,,,,,,,,,,,,,,,,,,,,,,,,,,,,,,,,,,,,,,,,,,,,,,,,,,,,,,,,,,,,,,,,,,,,,,,,,,,,,,,,,,,,,,,,,,,,,
TiO2,13463-67-7,Evonik Degussa,,,23 ± 7 ,,,,,"OECD algal medium, pH 7.3-7.9",DLS,1120 ± 50 nm,,-14 ± 3 mV,algae,Pseudokirchneriella subcapitata,"OECD algal medium, pH 7.3-7.9",72 h,20 ± 2 °C,"continuous illumination 86-109 µE/m^2/s, cold light fluorescent tube emitting light in the visible spectrum (Phillips TL-D 30W/33-640 SLV)",growth inhibition (cell counting in a haemocytometer),EC50,160 (95%CI 120-210) mg/L,"The interactions between nanoparticles and algae cells were investigated by TEM micrographs at 0, 24, 48, and 72 h. Some indications of cell deformation was also observed.",,,"Hartmann, Nanna B.; Engelbrekt, Christian; Zhang, Jingdong; Ulstrup, Jens; Kusk, Kresten Ole; Baun, Anders",The challenges of testing metal and metal oxide nanoparticles in algal bioassays: titanium dioxide and gold nanoparticles as case studies,NANOTOXICOLOGY,7,6,1082,1094,2013,,,,,,,,,,,,,,,,,,,,,,,,,,,,,,,,,,,,,,,,,,,,,,,,,,,,,,,,,,,,,,,,,,,,,,,,,,,,,,,,,,,,,,,,,,,,,,,,,,,,,,,,,,,,,,,,,,,,,,,,,,,,,,,,,,,,,,,,,,,,,,,,,,,,,,,,,,,,,,,,,,,,,,,,,,,,,,,,,,,,,,,,,,,,,,,,,,,,,,,,,,,,,,,,,
TiO2,13463-67-7,Evonik Degussa,,,23 ± 7 ,,,,,"OECD algal medium, pH 7.3-7.9",DLS,1120 ± 50 nm,,-14 ± 3 mV,algae,Pseudokirchneriella subcapitata,"OECD algal medium, pH 7.3-7.9",48 h,20 ± 2 °C,"continuous illumination 86-109 µE/m^2/s, cold light fluorescent tube emitting light in the visible spectrum (Phillips TL-D 30W/33-640 SLV)","growth inhibition (fluorescence of acetone extractions, ex 430 ± 5 nm, em 671 ± 20 nm)",EC10,10 (95%CI 1.9-53) mg/L,"The interactions between nanoparticles and algae cells were investigated by TEM micrographs at 0, 24, 48, and 72 h. Some indications of cell deformation was also observed.",,,"Hartmann, Nanna B.; Engelbrekt, Christian; Zhang, Jingdong; Ulstrup, Jens; Kusk, Kresten Ole; Baun, Anders",The challenges of testing metal and metal oxide nanoparticles in algal bioassays: titanium dioxide and gold nanoparticles as case studies,NANOTOXICOLOGY,7,6,1082,1094,2013,,,,,,,,,,,,,,,,,,,,,,,,,,,,,,,,,,,,,,,,,,,,,,,,,,,,,,,,,,,,,,,,,,,,,,,,,,,,,,,,,,,,,,,,,,,,,,,,,,,,,,,,,,,,,,,,,,,,,,,,,,,,,,,,,,,,,,,,,,,,,,,,,,,,,,,,,,,,,,,,,,,,,,,,,,,,,,,,,,,,,,,,,,,,,,,,,,,,,,,,,,,,,,,,,
TiO2,13463-67-7,Evonik Degussa,,,23 ± 7 ,,,,,"OECD algal medium, pH 7.3-7.9",DLS,1120 ± 50 nm,,-14 ± 3 mV,algae,Pseudokirchneriella subcapitata,"OECD algal medium, pH 7.3-7.9",48 h,20 ± 2 °C,"continuous illumination 86-109 µE/m^2/s, cold light fluorescent tube emitting light in the visible spectrum (Phillips TL-D 30W/33-640 SLV)","growth inhibition (fluorescence of acetone extractions, ex 430 ± 5 nm, em 671 ± 20 nm)",EC50,220 (95%CI 120-390) mg/L,"The interactions between nanoparticles and algae cells were investigated by TEM micrographs at 0, 24, 48, and 72 h. Some indications of cell deformation was also observed.",,,"Hartmann, Nanna B.; Engelbrekt, Christian; Zhang, Jingdong; Ulstrup, Jens; Kusk, Kresten Ole; Baun, Anders",The challenges of testing metal and metal oxide nanoparticles in algal bioassays: titanium dioxide and gold nanoparticles as case studies,NANOTOXICOLOGY,7,6,1082,1094,2013,,,,,,,,,,,,,,,,,,,,,,,,,,,,,,,,,,,,,,,,,,,,,,,,,,,,,,,,,,,,,,,,,,,,,,,,,,,,,,,,,,,,,,,,,,,,,,,,,,,,,,,,,,,,,,,,,,,,,,,,,,,,,,,,,,,,,,,,,,,,,,,,,,,,,,,,,,,,,,,,,,,,,,,,,,,,,,,,,,,,,,,,,,,,,,,,,,,,,,,,,,,,,,,,,
TiO2,13463-67-7,Evonik Degussa,,,23 ± 7 ,,,,,"OECD algal medium, pH 7.3-7.9",DLS,1120 ± 50 nm,,-14 ± 3 mV,algae,Pseudokirchneriella subcapitata,"OECD algal medium, pH 7.3-7.9",72 h,20 ± 2 °C,"continuous illumination 86-109 µE/m^2/s, cold light fluorescent tube emitting light in the visible spectrum (Phillips TL-D 30W/33-640 SLV)","growth inhibition (fluorescence of acetone extractions, ex 430 ± 5 nm, em 671 ± 20 nm)",EC10,11 (95%CI 2.2-52) mg/L,"The interactions between nanoparticles and algae cells were investigated by TEM micrographs at 0, 24, 48, and 72 h. Some indications of cell deformation was also observed.",,,"Hartmann, Nanna B.; Engelbrekt, Christian; Zhang, Jingdong; Ulstrup, Jens; Kusk, Kresten Ole; Baun, Anders",The challenges of testing metal and metal oxide nanoparticles in algal bioassays: titanium dioxide and gold nanoparticles as case studies,NANOTOXICOLOGY,7,6,1082,1094,2013,,,,,,,,,,,,,,,,,,,,,,,,,,,,,,,,,,,,,,,,,,,,,,,,,,,,,,,,,,,,,,,,,,,,,,,,,,,,,,,,,,,,,,,,,,,,,,,,,,,,,,,,,,,,,,,,,,,,,,,,,,,,,,,,,,,,,,,,,,,,,,,,,,,,,,,,,,,,,,,,,,,,,,,,,,,,,,,,,,,,,,,,,,,,,,,,,,,,,,,,,,,,,,,,,
TiO2,13463-67-7,Evonik Degussa,,,23 ± 7 ,,,,,"OECD algal medium, pH 7.3-7.9",DLS,1120 ± 50 nm,,-14 ± 3 mV,algae,Pseudokirchneriella subcapitata,"OECD algal medium, pH 7.3-7.9",72 h,20 ± 2 °C,"continuous illumination 86-109 µE/m^2/s, cold light fluorescent tube emitting light in the visible spectrum (Phillips TL-D 30W/33-640 SLV)","growth inhibition (fluorescence of acetone extractions, ex 430 ± 5 nm, em 671 ± 20 nm)",EC50,200 (95%CI 110-350) mg/L,"The interactions between nanoparticles and algae cells were investigated by TEM micrographs at 0, 24, 48, and 72 h. Some indications of cell deformation was also observed.",,,"Hartmann, Nanna B.; Engelbrekt, Christian; Zhang, Jingdong; Ulstrup, Jens; Kusk, Kresten Ole; Baun, Anders",The challenges of testing metal and metal oxide nanoparticles in algal bioassays: titanium dioxide and gold nanoparticles as case studies,NANOTOXICOLOGY,7,6,1082,1094,2013,,,,,,,,,,,,,,,,,,,,,,,,,,,,,,,,,,,,,,,,,,,,,,,,,,,,,,,,,,,,,,,,,,,,,,,,,,,,,,,,,,,,,,,,,,,,,,,,,,,,,,,,,,,,,,,,,,,,,,,,,,,,,,,,,,,,,,,,,,,,,,,,,,,,,,,,,,,,,,,,,,,,,,,,,,,,,,,,,,,,,,,,,,,,,,,,,,,,,,,,,,,,,,,,,
TiO2,13463-67-7,"Evonik Industries (Essen, Germany)",nearly spherical and cube-like,,23.7 ± 5.1 ,,99.5% purity,,,"yeast extract-peptone-dextrose basal medium (1.7 g glucose/L, 1.7 g peptone/L 1, 0.84 g yeast extract/L), pH ~5.5",DLS,1958 nm,,-10.4 ± 10.9 mV,yeast,Saccharomyces cerevisiae,"yeast extract-peptone-dextrose basal medium (1.7 g glucose/L, 1.7 g peptone/L 1, 0.84 g yeast extract/L), pH ~5.5",10-12 h,30 °C,dark,O2 consumption activity inhibition,IC20,>1000 mg/L,,,,"Otero-Gonzalez, Lila; Garcia-Saucedo, Citlali; Field, James A.; Sierra-Alvarez, Reyes","Toxicity of TiO2, ZrO2, Fe-0, Fe2O3, and Mn2O3 nanoparticles to the yeast, Saccharomyces cerevisiae",CHEMOSPHERE,93,6,1201,1206,2013,,,,,,,,,,,,,,,,,,,,,,,,,,,,,,,,,,,,,,,,,,,,,,,,,,,,,,,,,,,,,,,,,,,,,,,,,,,,,,,,,,,,,,,,,,,,,,,,,,,,,,,,,,,,,,,,,,,,,,,,,,,,,,,,,,,,,,,,,,,,,,,,,,,,,,,,,,,,,,,,,,,,,,,,,,,,,,,,,,,,,,,,,,,,,,,,,,,,,,,,,,,,,,,,,
TiO2,13463-67-7,"Alfa Aesar- A Johnson Matthey Company, Lancashire, United Kingdom",,,3,,>99% purity,142.6,,embryo culture water (0.60 mg of marine salts [Tropic Marin] per litre of deionised water),NTA,38 ± 14 nm,,,fish,Danio rerio,embryo culture water (0.60 mg of marine salts [Tropic Marin] per litre of deionised water),48 h,28 ± 1 °C,,mortality,NOEC,25000 µg/L,There was a very low/ no incidence of necrotic cells. TiO2 (500 mg/L) did not show any enhanced expression of Mt2.,,,"Osborne, Olivia J.; Johnston, Blair D.; Moger, Julian; Balousha, Mohammed; Lead, Jamie R.; Kudoh, Tetsuhiro; Tyler, Charles R.",Effects of particle size and coating on nanoscale Ag and TiO2 exposure in zebrafish (Danio rerio) embryos,NANOTOXICOLOGY,7,8,1315,1324,2013,,,,,,,,,,,,,,,,,,,,,,,,,,,,,,,,,,,,,,,,,,,,,,,,,,,,,,,,,,,,,,,,,,,,,,,,,,,,,,,,,,,,,,,,,,,,,,,,,,,,,,,,,,,,,,,,,,,,,,,,,,,,,,,,,,,,,,,,,,,,,,,,,,,,,,,,,,,,,,,,,,,,,,,,,,,,,,,,,,,,,,,,,,,,,,,,,,,,,,,,,,,,,,,,,
TiO2,13463-67-7,"Alfa Aesar- A Johnson Matthey Company, Lancashire, United Kingdom",,,10,,>99% purity,47.3,,embryo culture water (0.60 mg of marine salts [Tropic Marin] per litre of deionised water),NTA,65 ± 14 nm,,,fish,Danio rerio,embryo culture water (0.60 mg of marine salts [Tropic Marin] per litre of deionised water),48 h,28 ± 1 °C,,mortality,LOEC,5000 µg/L,There was a very low/ no incidence of necrotic cells. TiO2 (500 mg/L) did not show any enhanced expression of Mt2.,,,"Osborne, Olivia J.; Johnston, Blair D.; Moger, Julian; Balousha, Mohammed; Lead, Jamie R.; Kudoh, Tetsuhiro; Tyler, Charles R.",Effects of particle size and coating on nanoscale Ag and TiO2 exposure in zebrafish (Danio rerio) embryos,NANOTOXICOLOGY,7,8,1315,1324,2013,,,,,,,,,,,,,,,,,,,,,,,,,,,,,,,,,,,,,,,,,,,,,,,,,,,,,,,,,,,,,,,,,,,,,,,,,,,,,,,,,,,,,,,,,,,,,,,,,,,,,,,,,,,,,,,,,,,,,,,,,,,,,,,,,,,,,,,,,,,,,,,,,,,,,,,,,,,,,,,,,,,,,,,,,,,,,,,,,,,,,,,,,,,,,,,,,,,,,,,,,,,,,,,,,
TiO2,13463-67-7,"Alfa Aesar- A Johnson Matthey Company, Lancashire, United Kingdom",,,35,,>99% purity,350,,embryo culture water (0.60 mg of marine salts [Tropic Marin] per litre of deionised water),NTA,475 ± 128 nm,,,fish,Danio rerio,embryo culture water (0.60 mg of marine salts [Tropic Marin] per litre of deionised water),48 h,28 ± 1 °C,,mortality,NOEC,25000 µg/L,There was a very low/ no incidence of necrotic cells. TiO2 (500 mg/L) did not show any enhanced expression of Mt2.,,,"Osborne, Olivia J.; Johnston, Blair D.; Moger, Julian; Balousha, Mohammed; Lead, Jamie R.; Kudoh, Tetsuhiro; Tyler, Charles R.",Effects of particle size and coating on nanoscale Ag and TiO2 exposure in zebrafish (Danio rerio) embryos,NANOTOXICOLOGY,7,8,1315,1324,2013,,,,,,,,,,,,,,,,,,,,,,,,,,,,,,,,,,,,,,,,,,,,,,,,,,,,,,,,,,,,,,,,,,,,,,,,,,,,,,,,,,,,,,,,,,,,,,,,,,,,,,,,,,,,,,,,,,,,,,,,,,,,,,,,,,,,,,,,,,,,,,,,,,,,,,,,,,,,,,,,,,,,,,,,,,,,,,,,,,,,,,,,,,,,,,,,,,,,,,,,,,,,,,,,,
TiO2,13463-67-7,"Degussa Evonik (Darmstadt, Germany)",partly irregular and semi-spherical,,24.00 ± 9.55 ,,>99% purity,4.478,3:1 anatase/rutile,artificial seawater,DLS,590 ± 59 nm,,,mussel,Mytilus galloprovincialis,artificial seawater,48 h,18 ± 1 °C,dark,abnormatlities in early larval stages,EC50,38.56 (95%CI 35.64-41.47) mg/L,,,,"Libralato, Giovanni; Minetto, Diego; Totaro, Sara; Micetic, Ivan; Pigozzo, Andrea; Sabbioni, Enrico; Marcomini, Antonio; Ghirardini, Annamaria Volpi",Embryotoxicity of TiO2 nanoparticles to Mytilus galloprovincialis (Lmk),MARINE ENVIRONMENTAL RESEARCH,92,,71,78,2013,,,,,,,,,,,,,,,,,,,,,,,,,,,,,,,,,,,,,,,,,,,,,,,,,,,,,,,,,,,,,,,,,,,,,,,,,,,,,,,,,,,,,,,,,,,,,,,,,,,,,,,,,,,,,,,,,,,,,,,,,,,,,,,,,,,,,,,,,,,,,,,,,,,,,,,,,,,,,,,,,,,,,,,,,,,,,,,,,,,,,,,,,,,,,,,,,,,,,,,,,,,,,,,,,
TiO2,13463-67-7,"Degussa Evonik (Darmstadt, Germany)",partly irregular and semi-spherical,,24.00 ± 9.55 ,,>99% purity,4.478,3:1 anatase/rutile,artificial seawater,DLS,590 ± 59 nm,,,mussel,Mytilus galloprovincialis,artificial seawater,48 h,18 ± 1 °C,16-h/8-h light (6000-10000 lx) /dark cycle,abnormatlities in early larval stages,EC50,16.39 (95%CI 13.31-19.48) mg/L,,,,"Libralato, Giovanni; Minetto, Diego; Totaro, Sara; Micetic, Ivan; Pigozzo, Andrea; Sabbioni, Enrico; Marcomini, Antonio; Ghirardini, Annamaria Volpi",Embryotoxicity of TiO2 nanoparticles to Mytilus galloprovincialis (Lmk),MARINE ENVIRONMENTAL RESEARCH,92,,71,78,2013,,,,,,,,,,,,,,,,,,,,,,,,,,,,,,,,,,,,,,,,,,,,,,,,,,,,,,,,,,,,,,,,,,,,,,,,,,,,,,,,,,,,,,,,,,,,,,,,,,,,,,,,,,,,,,,,,,,,,,,,,,,,,,,,,,,,,,,,,,,,,,,,,,,,,,,,,,,,,,,,,,,,,,,,,,,,,,,,,,,,,,,,,,,,,,,,,,,,,,,,,,,,,,,,,
TiO2,13463-67-7,Materis (Italy),spherical,,4.1 ± 0.8 ,,,319 ± 44,anatase,ultrapure water,DLS,217 ± 37 nm,,-8.7 ± 1.0 mV,plant,Lactuca sativa,Compost; day/night relative humidity 49/74%. NPs were deposited as droplets on the leaf surface.,7 days,16-h 24 °C/8-h 20 °C cycle,16-h/8-h light/dark cycle,"biomass, chlorophyll content",NOEC,1250 nmol/g fresh weight,"Chlorophyll a, chlorophyll b, carotenoid and pheophytin concentrations were not affected by TiO2-NP exposure. Similarly, TBARS remained unchanged. ",,"Lettuce leaves showed Ti-containing particles on their surface and close to stomatal openings. These particles were also found inside the sub-stomatal chamber. Pristine NPs were shown to be transferred insidethe leaf tissue, and accumulated both in the extracellular and intracellular compartments. Both stomatal and cuticular pathways might be involved in the transfer. The crystalline form of NPs was not modified upon bioaccumulation.","Larue, Camille; Castillo-Michel, Hiram; Sobanska, Sophie; Trcera, Nicolas; Sorieul, Stephanie; Cecillon, Lauric; Ouerdane, Laurent; Legros, Samuel; Sarret, Geraldine",Fate of pristine TiO2 nanoparticles and aged paint-containing TiO2 nanoparticles in lettuce crop after foliar exposure,JOURNAL OF HAZARDOUS MATERIALS,273,,17,26,2014,,,,,,,,,,,,,,,,,,,,,,,,,,,,,,,,,,,,,,,,,,,,,,,,,,,,,,,,,,,,,,,,,,,,,,,,,,,,,,,,,,,,,,,,,,,,,,,,,,,,,,,,,,,,,,,,,,,,,,,,,,,,,,,,,,,,,,,,,,,,,,,,,,,,,,,,,,,,,,,,,,,,,,,,,,,,,,,,,,,,,,,,,,,,,,,,,,,,,,,,,,,,,,,,,
TiO2,13463-67-7,Sigma-Aldrich,,,19.10 ± 3 ,,99.7% purity,52.77,anatase,"seawater, salinity 33.6 parts per thousand",DLS,800-1400 nm,,-9.16 mV,coral,Montastraea faveolata,"seawater, salinity 33.6 parts per thousand, conductivity  54.9 mS/cm",17 days,25.2-28.9 °C,,decrease in zooxanthellae,EC14,0.1 mg/L,"The gene for heatshock protein 70 (HSP70) was upregulated by the treatment at time point 48 h compared to control, but not at 7 d or 17 d. Addition of 0.1 mg/L of nano-TiO2 increased
expression of HSP70 5-fold, while addition of 10 mg/L increased expression of HSP70 19 times.",,"After 17 d of exposure to 0.1 mg/L and 10 mg/L of nano-TiO2, the bioconcentration factors were 62 and 238 (for the 0.1 mg/L group) and 2 and 594 (for the 10 mg/L group) for coral tissue and the posterior mixture, respectively. Concentrations detected in the posterior mixture of burrowing sponges, fungi, and bacteria were significantly higher than the concentrations from coral tissue for each experimental group","Jovanovic, Boris; Guzman, Hector M.",EFFECTS OF TITANIUM DIOXIDE ( TiO2) NANOPARTICLES ON CARIBBEAN REEF- BUILDING CORAL ( MONTASTRAEA FAVEOLATA),ENVIRONMENTAL TOXICOLOGY AND CHEMISTRY,33,6,1346,1353,2014,,,,,,,,,,,,,,,,,,,,,,,,,,,,,,,,,,,,,,,,,,,,,,,,,,,,,,,,,,,,,,,,,,,,,,,,,,,,,,,,,,,,,,,,,,,,,,,,,,,,,,,,,,,,,,,,,,,,,,,,,,,,,,,,,,,,,,,,,,,,,,,,,,,,,,,,,,,,,,,,,,,,,,,,,,,,,,,,,,,,,,,,,,,,,,,,,,,,,,,,,,,,,,,,,
TiO2,13463-67-7,Sigma-Aldrich,,,19.10 ± 3 ,,99.7% purity,52.77,anatase,"seawater, salinity 33.6 parts per thousand",DLS,800-1400 nm,,-9.16 mV,coral,Montastraea faveolata,"seawater, salinity 33.6 parts per thousand",17 days,25.2-28.9 °C,,decrease in zooxanthellae,EC25,10 mg/L,"The gene for heatshock protein 70 (HSP70) was upregulated by the treatment at time point 48 h compared to control, but not at 7 d or 17 d. Addition of 0.1 mg/L of nano-TiO2 increased
expression of HSP70 5-fold, while addition of 10 mg/L increased expression of HSP70 19 times.",,"After 17 d of exposure to 0.1 mg/L and 10 mg/L of nano-TiO2, the bioconcentration factors were 62 and 238 (for the 0.1 mg/L group) and 2 and 594 (for the 10 mg/L group) for coral tissue and the posterior mixture, respectively. Concentrations detected in the posterior mixture of burrowing sponges, fungi, and bacteria were significantly higher than the concentrations from coral tissue for each experimental group","Jovanovic, Boris; Guzman, Hector M.",EFFECTS OF TITANIUM DIOXIDE ( TiO2) NANOPARTICLES ON CARIBBEAN REEF- BUILDING CORAL ( MONTASTRAEA FAVEOLATA),ENVIRONMENTAL TOXICOLOGY AND CHEMISTRY,33,6,1346,1353,2014,,,,,,,,,,,,,,,,,,,,,,,,,,,,,,,,,,,,,,,,,,,,,,,,,,,,,,,,,,,,,,,,,,,,,,,,,,,,,,,,,,,,,,,,,,,,,,,,,,,,,,,,,,,,,,,,,,,,,,,,,,,,,,,,,,,,,,,,,,,,,,,,,,,,,,,,,,,,,,,,,,,,,,,,,,,,,,,,,,,,,,,,,,,,,,,,,,,,,,,,,,,,,,,,,
TiO2,13463-67-7,Sigma Aldrich,,,<25 ,,99.7% purity,,100 % anatase,"filtrated tap water: pH 7.9 ± 1; conductivity 133 ± 1 µS/cm; total hardness 2° dGH, dissolved oxygen (DO) 6 ± 0.5 mg/L",DLS,578.2  ± 52.9 nm,,-21.5 ± 0.7 mV,crustacean,Daphnia similis,"filtrated tap water: pH 7.9 ± 1; conductivity 133 ± 1 µS/cm; total hardness 2° dGH, dissolved oxygen (DO) 6 ± 0.5 mg/L",24 h,20 ± 1 °C,visible light: 40 W fluorescent lamps (Phillips),immobilization,EC50,>1000.00 mg/L,No effect on the growth rate at any concentration or under any illumination condition.,,,"Clemente, Z.; Castro, V. L.; Jonsson, C. M.; Fraceto, L. F.",Minimal levels of ultraviolet light enhance the toxicity of TiO2 nanoparticles to two representative organisms of aquatic systems,JOURNAL OF NANOPARTICLE RESEARCH,16,8,2559,,2014,,,,,,,,,,,,,,,,,,,,,,,,,,,,,,,,,,,,,,,,,,,,,,,,,,,,,,,,,,,,,,,,,,,,,,,,,,,,,,,,,,,,,,,,,,,,,,,,,,,,,,,,,,,,,,,,,,,,,,,,,,,,,,,,,,,,,,,,,,,,,,,,,,,,,,,,,,,,,,,,,,,,,,,,,,,,,,,,,,,,,,,,,,,,,,,,,,,,,,,,,,,,,,,,,
TiO2,13463-67-7,Degussa Evonik,,,25,,99% purity,50,"80% anatase
20% rutile","filtrated tap water: pH 7.9 ± 1; conductivity 133 ± 1 µS/cm; total hardness 2° dGH, dissolved oxygen (DO) 6 ± 0.5 mg/L",DLS,1373.3 ± 360.2 nm,,-13.3 ± 2.0 mV,crustacean,Daphnia similis,"filtrated tap water: pH 7.9 ± 1; conductivity 133 ± 1 µS/cm; total hardness 2° dGH, dissolved oxygen (DO) 6 ± 0.5 mg/L",24 h,20 ± 1 °C,visible light: 40 W fluorescent lamps (Phillips),immobilization,EC50,>1000.00 mg/L,"The rate of growth in the group exposed to
10 mg/L under UV light was 41% greater than that of the UV control group, and 45% greater than that of the group exposed to 1 mg/L under UVlight",,,"Clemente, Z.; Castro, V. L.; Jonsson, C. M.; Fraceto, L. F.",Minimal levels of ultraviolet light enhance the toxicity of TiO2 nanoparticles to two representative organisms of aquatic systems,JOURNAL OF NANOPARTICLE RESEARCH,16,8,2559,,2014,,,,,,,,,,,,,,,,,,,,,,,,,,,,,,,,,,,,,,,,,,,,,,,,,,,,,,,,,,,,,,,,,,,,,,,,,,,,,,,,,,,,,,,,,,,,,,,,,,,,,,,,,,,,,,,,,,,,,,,,,,,,,,,,,,,,,,,,,,,,,,,,,,,,,,,,,,,,,,,,,,,,,,,,,,,,,,,,,,,,,,,,,,,,,,,,,,,,,,,,,,,,,,,,,
TiO2,13463-67-7,Sigma Aldrich,,,<25 ,,99.7% purity,,100 % anatase,3 % saline solution (Red Sea Salt®) prepared with distilled water: pH 8 ± 1; conductivity 40 ± 1 mS/cm; dissolved oxygen (DO) 6 ± 0.5 mg/L,DLS,1715.0 ± 980.0 nm,,-8.2 ± 5.5 mV,crustacean,Artemia salina,3 % saline solution (Red Sea Salt®) prepared with distilled water: pH 8 ± 1; conductivity 40 ± 1 mS/cm; dissolved oxygen (DO) 6 ± 0.5 mg/L,24 h,20 ± 1 °C,visible light: 40 W fluorescent lamps (Phillips),immobilization,EC50,949.07 (95%CI 783.16 - 1269.15) mg/L,No effect on the growth rate at any concentration.,,,"Clemente, Z.; Castro, V. L.; Jonsson, C. M.; Fraceto, L. F.",Minimal levels of ultraviolet light enhance the toxicity of TiO2 nanoparticles to two representative organisms of aquatic systems,JOURNAL OF NANOPARTICLE RESEARCH,16,8,2559,,2014,,,,,,,,,,,,,,,,,,,,,,,,,,,,,,,,,,,,,,,,,,,,,,,,,,,,,,,,,,,,,,,,,,,,,,,,,,,,,,,,,,,,,,,,,,,,,,,,,,,,,,,,,,,,,,,,,,,,,,,,,,,,,,,,,,,,,,,,,,,,,,,,,,,,,,,,,,,,,,,,,,,,,,,,,,,,,,,,,,,,,,,,,,,,,,,,,,,,,,,,,,,,,,,,,
TiO2,13463-67-7,Degussa Evonik,,,25,,99% purity,50,"80% anatase
20% rutile",3 % saline solution (Red Sea Salt®) prepared with distilled water: pH 8 ± 1; conductivity 40 ± 1 mS/cm; dissolved oxygen (DO) 6 ± 0.5 mg/L,DLS,3711.23 ± 4879.8 nm,,-7.4 ± 5.8 mV,crustacean,Artemia salina,3 % saline solution (Red Sea Salt®) prepared with distilled water: pH 8 ± 1; conductivity 40 ± 1 mS/cm; dissolved oxygen (DO) 6 ± 0.5 mg/L,24 h,20 ± 1 °C,visible light: 40 W fluorescent lamps (Phillips),immobilization,EC50,945.75 (95%CI 758.36 - 1317.90) mg/L,No effect on the growth rate at any concentration.,,,"Clemente, Z.; Castro, V. L.; Jonsson, C. M.; Fraceto, L. F.",Minimal levels of ultraviolet light enhance the toxicity of TiO2 nanoparticles to two representative organisms of aquatic systems,JOURNAL OF NANOPARTICLE RESEARCH,16,8,2559,,2014,,,,,,,,,,,,,,,,,,,,,,,,,,,,,,,,,,,,,,,,,,,,,,,,,,,,,,,,,,,,,,,,,,,,,,,,,,,,,,,,,,,,,,,,,,,,,,,,,,,,,,,,,,,,,,,,,,,,,,,,,,,,,,,,,,,,,,,,,,,,,,,,,,,,,,,,,,,,,,,,,,,,,,,,,,,,,,,,,,,,,,,,,,,,,,,,,,,,,,,,,,,,,,,,,
TiO2,13463-67-7,Sigma Aldrich,,,<25 ,,99.7% purity,,100 % anatase,"filtrated tap water: pH 7.9 ± 1; conductivity 133 ± 1 µS/cm; total hardness 2° dGH, dissolved oxygen (DO) 6 ± 0.5 mg/L",DLS,578.2  ± 52.9 nm,,-21.5 ± 0.7 mV,crustacean,Daphnia similis,"filtrated tap water: pH 7.9 ± 1; conductivity 133 ± 1 µS/cm; total hardness 2° dGH, dissolved oxygen (DO) 6 ± 0.5 mg/L",24 h,20 ± 1 °C,UV light (UVA-340 Q-Panel (40 W)),immobilization,EC50,>1000.00 mg/L,No effect on the growth rate at any concentration or under any illumination condition.,,,"Clemente, Z.; Castro, V. L.; Jonsson, C. M.; Fraceto, L. F.",Minimal levels of ultraviolet light enhance the toxicity of TiO2 nanoparticles to two representative organisms of aquatic systems,JOURNAL OF NANOPARTICLE RESEARCH,16,8,2559,,2014,,,,,,,,,,,,,,,,,,,,,,,,,,,,,,,,,,,,,,,,,,,,,,,,,,,,,,,,,,,,,,,,,,,,,,,,,,,,,,,,,,,,,,,,,,,,,,,,,,,,,,,,,,,,,,,,,,,,,,,,,,,,,,,,,,,,,,,,,,,,,,,,,,,,,,,,,,,,,,,,,,,,,,,,,,,,,,,,,,,,,,,,,,,,,,,,,,,,,,,,,,,,,,,,,
TiO2,13463-67-7,Degussa Evonik,,,25,,99% purity,50,"80% anatase
20% rutile","filtrated tap water: pH 7.9 ± 1; conductivity 133 ± 1 µS/cm; total hardness 2° dGH, dissolved oxygen (DO) 6 ± 0.5 mg/L",DLS,1373.3 ± 360.2 nm,,-13.3 ± 2.0 mV,crustacean,Daphnia similis,"filtrated tap water: pH 7.9 ± 1; conductivity 133 ± 1 µS/cm; total hardness 2° dGH, dissolved oxygen (DO) 6 ± 0.5 mg/L",24 h,20 ± 1 °C,UV light (UVA-340 Q-Panel (40 W)),immobilization,EC50,>1000.00 mg/L,"The rate of growth in the group exposed to
10 mg/L under UV light was 41% greater than that of the UV control group, and 45% greater than that of the group exposed to 1 mg/L under UVlight",,,"Clemente, Z.; Castro, V. L.; Jonsson, C. M.; Fraceto, L. F.",Minimal levels of ultraviolet light enhance the toxicity of TiO2 nanoparticles to two representative organisms of aquatic systems,JOURNAL OF NANOPARTICLE RESEARCH,16,8,2559,,2014,,,,,,,,,,,,,,,,,,,,,,,,,,,,,,,,,,,,,,,,,,,,,,,,,,,,,,,,,,,,,,,,,,,,,,,,,,,,,,,,,,,,,,,,,,,,,,,,,,,,,,,,,,,,,,,,,,,,,,,,,,,,,,,,,,,,,,,,,,,,,,,,,,,,,,,,,,,,,,,,,,,,,,,,,,,,,,,,,,,,,,,,,,,,,,,,,,,,,,,,,,,,,,,,,
TiO2,13463-67-7,Sigma Aldrich,,,<25 ,,99.7% purity,,100 % anatase,3 % saline solution (Red Sea Salt®) prepared with distilled water: pH 8 ± 1; conductivity 40 ± 1 mS/cm; dissolved oxygen (DO) 6 ± 0.5 mg/L,DLS,1715.0 ± 980.0 nm,,-8.2 ± 5.5 mV,crustacean,Artemia salina,3 % saline solution (Red Sea Salt®) prepared with distilled water: pH 8 ± 1; conductivity 40 ± 1 mS/cm; dissolved oxygen (DO) 6 ± 0.5 mg/L,24 h,20 ± 1 °C,UV light (UVA-340 Q-Panel (40 W)),immobilization,EC50,14.40 (95%CI 10.64 - 19.13) mg/L,No effect on the growth rate at any concentration.,,,"Clemente, Z.; Castro, V. L.; Jonsson, C. M.; Fraceto, L. F.",Minimal levels of ultraviolet light enhance the toxicity of TiO2 nanoparticles to two representative organisms of aquatic systems,JOURNAL OF NANOPARTICLE RESEARCH,16,8,2559,,2014,,,,,,,,,,,,,,,,,,,,,,,,,,,,,,,,,,,,,,,,,,,,,,,,,,,,,,,,,,,,,,,,,,,,,,,,,,,,,,,,,,,,,,,,,,,,,,,,,,,,,,,,,,,,,,,,,,,,,,,,,,,,,,,,,,,,,,,,,,,,,,,,,,,,,,,,,,,,,,,,,,,,,,,,,,,,,,,,,,,,,,,,,,,,,,,,,,,,,,,,,,,,,,,,,
TiO2,13463-67-7,Degussa Evonik,,,25,,99% purity,50,"80% anatase
20% rutile",3 % saline solution (Red Sea Salt®) prepared with distilled water: pH 8 ± 1; conductivity 40 ± 1 mS/cm; dissolved oxygen (DO) 6 ± 0.5 mg/L,DLS,3711.23 ± 4879.8 nm,,-7.4 ± 5.8 mV,crustacean,Artemia salina,3 % saline solution (Red Sea Salt®) prepared with distilled water: pH 8 ± 1; conductivity 40 ± 1 mS/cm; dissolved oxygen (DO) 6 ± 0.5 mg/L,24 h,20 ± 1 °C,UV light (UVA-340 Q-Panel (40 W)),immobilization,EC50,16.68 (95%CI 13.87 - 21.14) mg/L,No effect on the growth rate at any concentration.,,,"Clemente, Z.; Castro, V. L.; Jonsson, C. M.; Fraceto, L. F.",Minimal levels of ultraviolet light enhance the toxicity of TiO2 nanoparticles to two representative organisms of aquatic systems,JOURNAL OF NANOPARTICLE RESEARCH,16,8,2559,,2014,,,,,,,,,,,,,,,,,,,,,,,,,,,,,,,,,,,,,,,,,,,,,,,,,,,,,,,,,,,,,,,,,,,,,,,,,,,,,,,,,,,,,,,,,,,,,,,,,,,,,,,,,,,,,,,,,,,,,,,,,,,,,,,,,,,,,,,,,,,,,,,,,,,,,,,,,,,,,,,,,,,,,,,,,,,,,,,,,,,,,,,,,,,,,,,,,,,,,,,,,,,,,,,,,
TiO2,13463-67-7,Sigma Aldrich,,,<25 ,,99.7% purity,,100 % anatase,"filtrated tap water: pH 7.9 ± 1; conductivity 133 ± 1 µS/cm; total hardness 2° dGH, dissolved oxygen (DO) 6 ± 0.5 mg/L",DLS,578.2  ± 52.9 nm,,-21.5 ± 0.7 mV,crustacean,Daphnia similis,"filtrated tap water: pH 7.9 ± 1; conductivity 133 ± 1 µS/cm; total hardness 2° dGH, dissolved oxygen (DO) 6 ± 0.5 mg/L",48 h,20 ± 1 °C,visible light: 40 W fluorescent lamps (Phillips),immobilization,EC50,>1000.00 mg/L,No effect on the growth rate at any concentration or under any illumination condition.,,,"Clemente, Z.; Castro, V. L.; Jonsson, C. M.; Fraceto, L. F.",Minimal levels of ultraviolet light enhance the toxicity of TiO2 nanoparticles to two representative organisms of aquatic systems,JOURNAL OF NANOPARTICLE RESEARCH,16,8,2559,,2014,,,,,,,,,,,,,,,,,,,,,,,,,,,,,,,,,,,,,,,,,,,,,,,,,,,,,,,,,,,,,,,,,,,,,,,,,,,,,,,,,,,,,,,,,,,,,,,,,,,,,,,,,,,,,,,,,,,,,,,,,,,,,,,,,,,,,,,,,,,,,,,,,,,,,,,,,,,,,,,,,,,,,,,,,,,,,,,,,,,,,,,,,,,,,,,,,,,,,,,,,,,,,,,,,
TiO2,13463-67-7,Degussa Evonik,,,25,,99% purity,50,"80% anatase
20% rutile","filtrated tap water: pH 7.9 ± 1; conductivity 133 ± 1 µS/cm; total hardness 2° dGH, dissolved oxygen (DO) 6 ± 0.5 mg/L",DLS,1373.3 ± 360.2 nm,,-13.3 ± 2.0 mV,crustacean,Daphnia similis,"filtrated tap water: pH 7.9 ± 1; conductivity 133 ± 1 µS/cm; total hardness 2° dGH, dissolved oxygen (DO) 6 ± 0.5 mg/L",48 h,20 ± 1 °C,visible light: 40 W fluorescent lamps (Phillips),immobilization,EC50,>1000.00 mg/L,"The rate of growth in the group exposed to
10 mg/L under UV light was 41% greater than that of the UV control group, and 45% greater than that of the group exposed to 1 mg/L under UVlight",,,"Clemente, Z.; Castro, V. L.; Jonsson, C. M.; Fraceto, L. F.",Minimal levels of ultraviolet light enhance the toxicity of TiO2 nanoparticles to two representative organisms of aquatic systems,JOURNAL OF NANOPARTICLE RESEARCH,16,8,2559,,2014,,,,,,,,,,,,,,,,,,,,,,,,,,,,,,,,,,,,,,,,,,,,,,,,,,,,,,,,,,,,,,,,,,,,,,,,,,,,,,,,,,,,,,,,,,,,,,,,,,,,,,,,,,,,,,,,,,,,,,,,,,,,,,,,,,,,,,,,,,,,,,,,,,,,,,,,,,,,,,,,,,,,,,,,,,,,,,,,,,,,,,,,,,,,,,,,,,,,,,,,,,,,,,,,,
TiO2,13463-67-7,Sigma Aldrich,,,<25 ,,99.7% purity,,100 % anatase,3 % saline solution (Red Sea Salt®) prepared with distilled water: pH 8 ± 1; conductivity 40 ± 1 mS/cm; dissolved oxygen (DO) 6 ± 0.5 mg/L,DLS,1715.0 ± 980.0 nm,,-8.2 ± 5.5 mV,crustacean,Artemia salina,3 % saline solution (Red Sea Salt®) prepared with distilled water: pH 8 ± 1; conductivity 40 ± 1 mS/cm; dissolved oxygen (DO) 6 ± 0.5 mg/L,48 h,20 ± 1 °C,visible light: 40 W fluorescent lamps (Phillips),immobilization,EC50,480.67 (95%CI 382.18 - 604.24) mg/L,No effect on the growth rate at any concentration.,,,"Clemente, Z.; Castro, V. L.; Jonsson, C. M.; Fraceto, L. F.",Minimal levels of ultraviolet light enhance the toxicity of TiO2 nanoparticles to two representative organisms of aquatic systems,JOURNAL OF NANOPARTICLE RESEARCH,16,8,2559,,2014,,,,,,,,,,,,,,,,,,,,,,,,,,,,,,,,,,,,,,,,,,,,,,,,,,,,,,,,,,,,,,,,,,,,,,,,,,,,,,,,,,,,,,,,,,,,,,,,,,,,,,,,,,,,,,,,,,,,,,,,,,,,,,,,,,,,,,,,,,,,,,,,,,,,,,,,,,,,,,,,,,,,,,,,,,,,,,,,,,,,,,,,,,,,,,,,,,,,,,,,,,,,,,,,,
TiO2,13463-67-7,Degussa Evonik,,,25,,99% purity,50,"80% anatase
20% rutile",3 % saline solution (Red Sea Salt®) prepared with distilled water: pH 8 ± 1; conductivity 40 ± 1 mS/cm; dissolved oxygen (DO) 6 ± 0.5 mg/L,DLS,3711.23 ± 4879.8 nm,,-7.4 ± 5.8 mV,crustacean,Artemia salina,3 % saline solution (Red Sea Salt®) prepared with distilled water: pH 8 ± 1; conductivity 40 ± 1 mS/cm; dissolved oxygen (DO) 6 ± 0.5 mg/L,48 h,20 ± 1 °C,visible light: 40 W fluorescent lamps (Phillips),immobilization,EC50,284.81 (95%CI 213.01 - 374.83) mg/L,No effect on the growth rate at any concentration.,,,"Clemente, Z.; Castro, V. L.; Jonsson, C. M.; Fraceto, L. F.",Minimal levels of ultraviolet light enhance the toxicity of TiO2 nanoparticles to two representative organisms of aquatic systems,JOURNAL OF NANOPARTICLE RESEARCH,16,8,2559,,2014,,,,,,,,,,,,,,,,,,,,,,,,,,,,,,,,,,,,,,,,,,,,,,,,,,,,,,,,,,,,,,,,,,,,,,,,,,,,,,,,,,,,,,,,,,,,,,,,,,,,,,,,,,,,,,,,,,,,,,,,,,,,,,,,,,,,,,,,,,,,,,,,,,,,,,,,,,,,,,,,,,,,,,,,,,,,,,,,,,,,,,,,,,,,,,,,,,,,,,,,,,,,,,,,,
TiO2,13463-67-7,Sigma Aldrich,,,<25 ,,99.7% purity,,100 % anatase,"filtrated tap water: pH 7.9 ± 1; conductivity 133 ± 1 µS/cm; total hardness 2° dGH, dissolved oxygen (DO) 6 ± 0.5 mg/L",DLS,578.2  ± 52.9 nm,,-21.5 ± 0.7 mV,crustacean,Daphnia similis,"filtrated tap water: pH 7.9 ± 1; conductivity 133 ± 1 µS/cm; total hardness 2° dGH, dissolved oxygen (DO) 6 ± 0.5 mg/L",48 h,20 ± 1 °C,UV light (UVA-340 Q-Panel (40 W)),immobilization,EC50,750.55 (95%CI 599.56 - 1008.92) mg/L,"No effect on the growth rate at any concentration or under any illumination condition. The acute exposure of Daphnia to nano-TiO2, under UV irradiation, inhibited the specific activities of CAT, SOD, and AP, indicating the occurrence of oxidative stress.",,,"Clemente, Z.; Castro, V. L.; Jonsson, C. M.; Fraceto, L. F.",Minimal levels of ultraviolet light enhance the toxicity of TiO2 nanoparticles to two representative organisms of aquatic systems,JOURNAL OF NANOPARTICLE RESEARCH,16,8,2559,,2014,,,,,,,,,,,,,,,,,,,,,,,,,,,,,,,,,,,,,,,,,,,,,,,,,,,,,,,,,,,,,,,,,,,,,,,,,,,,,,,,,,,,,,,,,,,,,,,,,,,,,,,,,,,,,,,,,,,,,,,,,,,,,,,,,,,,,,,,,,,,,,,,,,,,,,,,,,,,,,,,,,,,,,,,,,,,,,,,,,,,,,,,,,,,,,,,,,,,,,,,,,,,,,,,,
TiO2,13463-67-7,Degussa Evonik,,,25,,99% purity,50,"80% anatase
20% rutile","filtrated tap water: pH 7.9 ± 1; conductivity 133 ± 1 µS/cm; total hardness 2° dGH, dissolved oxygen (DO) 6 ± 0.5 mg/L",DLS,1373.3 ± 360.2 nm,,-13.3 ± 2.0 mV,crustacean,Daphnia similis,"filtrated tap water: pH 7.9 ± 1; conductivity 133 ± 1 µS/cm; total hardness 2° dGH, dissolved oxygen (DO) 6 ± 0.5 mg/L",48 h,20 ± 1 °C,UV light (UVA-340 Q-Panel (40 W)),immobilization,EC50,60.16 (95%CI 48.30 - 77.94) mg/L,"The rate of growth in the group exposed to
10 mg/L under UV light was 41% greater than that of the UV control group, and 45% greater than that of the group exposed to 1 mg/L under Uvlight. The acute exposure of Daphnia to nano-TiO2, under UV irradiation, inhibited the specific activities of CAT, SOD, and AP, indicating the occurrence of oxidative stress.",,,"Clemente, Z.; Castro, V. L.; Jonsson, C. M.; Fraceto, L. F.",Minimal levels of ultraviolet light enhance the toxicity of TiO2 nanoparticles to two representative organisms of aquatic systems,JOURNAL OF NANOPARTICLE RESEARCH,16,8,2559,,2014,,,,,,,,,,,,,,,,,,,,,,,,,,,,,,,,,,,,,,,,,,,,,,,,,,,,,,,,,,,,,,,,,,,,,,,,,,,,,,,,,,,,,,,,,,,,,,,,,,,,,,,,,,,,,,,,,,,,,,,,,,,,,,,,,,,,,,,,,,,,,,,,,,,,,,,,,,,,,,,,,,,,,,,,,,,,,,,,,,,,,,,,,,,,,,,,,,,,,,,,,,,,,,,,,
TiO2,13463-67-7,Sigma Aldrich,,,<25 ,,99.7% purity,,100 % anatase,3 % saline solution (Red Sea Salt®) prepared with distilled water: pH 8 ± 1; conductivity 40 ± 1 mS/cm; dissolved oxygen (DO) 6 ± 0.5 mg/L,DLS,1715.0 ± 980.0 nm,,-8.2 ± 5.5 mV,crustacean,Artemia salina,3 % saline solution (Red Sea Salt®) prepared with distilled water: pH 8 ± 1; conductivity 40 ± 1 mS/cm; dissolved oxygen (DO) 6 ± 0.5 mg/L,48 h,20 ± 1 °C,UV light (UVA-340 Q-Panel (40 W)),immobilization,EC50,4.05 (95%CI 2.35 - 5.62) mg/L,No effect on the growth rate at any concentration.,,,"Clemente, Z.; Castro, V. L.; Jonsson, C. M.; Fraceto, L. F.",Minimal levels of ultraviolet light enhance the toxicity of TiO2 nanoparticles to two representative organisms of aquatic systems,JOURNAL OF NANOPARTICLE RESEARCH,16,8,2559,,2014,,,,,,,,,,,,,,,,,,,,,,,,,,,,,,,,,,,,,,,,,,,,,,,,,,,,,,,,,,,,,,,,,,,,,,,,,,,,,,,,,,,,,,,,,,,,,,,,,,,,,,,,,,,,,,,,,,,,,,,,,,,,,,,,,,,,,,,,,,,,,,,,,,,,,,,,,,,,,,,,,,,,,,,,,,,,,,,,,,,,,,,,,,,,,,,,,,,,,,,,,,,,,,,,,
TiO2,13463-67-7,Degussa Evonik,,,25,,99% purity,50,"80% anatase
20% rutile",3 % saline solution (Red Sea Salt®) prepared with distilled water: pH 8 ± 1; conductivity 40 ± 1 mS/cm; dissolved oxygen (DO) 6 ± 0.5 mg/L,DLS,3711.23 ± 4879.8 nm,,-7.4 ± 5.8 mV,crustacean,Artemia salina,3 % saline solution (Red Sea Salt®) prepared with distilled water: pH 8 ± 1; conductivity 40 ± 1 mS/cm; dissolved oxygen (DO) 6 ± 0.5 mg/L,48 h,20 ± 1 °C,UV light (UVA-340 Q-Panel (40 W)),immobilization,EC50,4.03 (95%CI 2.98 - 5.40) mg/L,No effect on the growth rate at any concentration.,,,"Clemente, Z.; Castro, V. L.; Jonsson, C. M.; Fraceto, L. F.",Minimal levels of ultraviolet light enhance the toxicity of TiO2 nanoparticles to two representative organisms of aquatic systems,JOURNAL OF NANOPARTICLE RESEARCH,16,8,2559,,2014,,,,,,,,,,,,,,,,,,,,,,,,,,,,,,,,,,,,,,,,,,,,,,,,,,,,,,,,,,,,,,,,,,,,,,,,,,,,,,,,,,,,,,,,,,,,,,,,,,,,,,,,,,,,,,,,,,,,,,,,,,,,,,,,,,,,,,,,,,,,,,,,,,,,,,,,,,,,,,,,,,,,,,,,,,,,,,,,,,,,,,,,,,,,,,,,,,,,,,,,,,,,,,,,,
TiO2,13463-67-7,Sigma–Aldrich,,,<21 ,,,35-65,,re-distilled water,,,,-7.3 mV,plant,Lepidium sativum,"spongy insert and a thick cellulose filter paper, 20 mL of re-distilled water, thin filter paper",3 days,25 °C,dark,root growth inhibition,EC4.6,10 mg/L,"No effect on the germination of seeds was observed. Depending on the method applied, the level of toxicity of the ENPs was strongly varied.",,,"Josko, Izabela; Oleszczuk, Patryk",Phytotoxicity of nanoparticles-problems with bioassay choosing and sample preparation,ENVIRONMENTAL SCIENCE AND POLLUTION RESEARCH,21,17,10215,10224,2014,,,,,,,,,,,,,,,,,,,,,,,,,,,,,,,,,,,,,,,,,,,,,,,,,,,,,,,,,,,,,,,,,,,,,,,,,,,,,,,,,,,,,,,,,,,,,,,,,,,,,,,,,,,,,,,,,,,,,,,,,,,,,,,,,,,,,,,,,,,,,,,,,,,,,,,,,,,,,,,,,,,,,,,,,,,,,,,,,,,,,,,,,,,,,,,,,,,,,,,,,,,,,,,,,
TiO2,13463-67-7,Sigma–Aldrich,,,<21 ,,,35-65,,re-distilled water,,,,-7.3 mV,plant,Lepidium sativum,"spongy insert and a thick cellulose filter paper, 20 mL of re-distilled water, thin filter paper",3 days,25 °C,dark,root growth inhibition,EC13.9,100 mg/L,"No effect on the germination of seeds was observed. Depending on the method applied, the level of toxicity of the ENPs was strongly varied.",,,"Josko, Izabela; Oleszczuk, Patryk",Phytotoxicity of nanoparticles-problems with bioassay choosing and sample preparation,ENVIRONMENTAL SCIENCE AND POLLUTION RESEARCH,21,17,10215,10224,2014,,,,,,,,,,,,,,,,,,,,,,,,,,,,,,,,,,,,,,,,,,,,,,,,,,,,,,,,,,,,,,,,,,,,,,,,,,,,,,,,,,,,,,,,,,,,,,,,,,,,,,,,,,,,,,,,,,,,,,,,,,,,,,,,,,,,,,,,,,,,,,,,,,,,,,,,,,,,,,,,,,,,,,,,,,,,,,,,,,,,,,,,,,,,,,,,,,,,,,,,,,,,,,,,,
