Repository: NSF-ALL-SPICE-Alliance/Nano

# AFRL, 2022-23 School Year

## Background of the Partnership 

The Airforce Research Laboratory (AFRL) extended a research partnership to ROTC, active duty, reserve military, or US armed forces, veteran students, at Chaminade University of Honolulu and The University of Hawaii at Manoa in Big Data and Analytics. This research partnership allowed students to explore the domain of Data Science and Analytics while exploring nanomaterials with little to no background. This project was built into two phases. Phase I, consisted of training each student in Data Science programming skills, mathmatical and computational skills.

File: AFRL_Fall_2023/data/Beilstein_J_Nanotechnol-06-1788-s002/NanoE-Tox-database.csv (part 40 of 44)
Name,CAS no,"Origin (company, synthesis method)",Shape,Initial coating/functionalization,"Diameter, nm","Length, nm",Possible impurities,"Surface area, BET (m2/g)",Other observations,Media,"Method to
TiO2,13463-67-7,Sigma–Aldrich,,,<21 ,,,35-65,,re-distilled water,,,,-7.3 mV,plant,Lepidium sativum,"hydrated standard OECD soil (MicroBioTests Inc., Mariakerke, Belgium): 70%fine quartz sand (50 % particles, 0.05–0.2 mm), 20 % kaolin clay (kaolinite content preferably above 30 %) and finely ground Sphagnum peat",3 days,25 °C,dark,root growth inhibition,EC23.9,100 mg/L,"No effect on the germination of seeds was observed. Depending on the method applied, the level of toxicity of the ENPs was strongly varied.",,,"Josko, Izabela; Oleszczuk, Patryk",Phytotoxicity of nanoparticles-problems with bioassay choosing and sample preparation,ENVIRONMENTAL SCIENCE AND POLLUTION RESEARCH,21,17,10215,10224,2014,,,,,,,,,,,,,,,,,,,,,,,,,,,,,,,,,,,,,,,,,,,,,,,,,,,,,,,,,,,,,,,,,,,,,,,,,,,,,,,,,,,,,,,,,,,,,,,,,,,,,,,,,,,,,,,,,,,,,,,,,,,,,,,,,,,,,,,,,,,,,,,,,,,,,,,,,,,,,,,,,,,,,,,,,,,,,,,,,,,,,,,,,,,,,,,,,,,,,,,,,,,,,,,,,
TiO2,13463-67-7,"Evonik (P25, Germany); stable suspensions were obtained by stirred media milling",,,21,,,50,"70% anatase
30% rutile","reconstituted hard freshwater enriched with selenium, vitamins (thiamine hydrochloride, cyanocobalamine, biotine) and seaweed extract (Marinure®, Glenside, Scotland;",DLS,"59.6  ±  1.9 nm at 0 h; 
1576.3  ±  107.4 nm after 24 h",,,crustacean,Daphnia magna,"reconstituted hard freshwater enriched with selenium, vitamins (thiamine hydrochloride, cyanocobalamine, biotine) and seaweed extract (Marinure®, Glenside, Scotland;",96 h,20 ± 1 °C,16-h/8-h light/dark cycle,immobilization,EC50,1.79 (95%CI 1.50 - 2.08) mg/L ,,The initial particle size is one trigger of the nTiO2 toxicity.,,"Seitz, Frank; Rosenfeldt, Ricki R.; Schneider, Sandra; Schulz, Ralf; Bundschuh, Mirco","Size-, surface- and crystalline structure composition-related effects of titanium dioxide nanoparticles during their aquatic life cycle",SCIENCE OF THE TOTAL ENVIRONMENT,493,,891,897,2014,,,,,,,,,,,,,,,,,,,,,,,,,,,,,,,,,,,,,,,,,,,,,,,,,,,,,,,,,,,,,,,,,,,,,,,,,,,,,,,,,,,,,,,,,,,,,,,,,,,,,,,,,,,,,,,,,,,,,,,,,,,,,,,,,,,,,,,,,,,,,,,,,,,,,,,,,,,,,,,,,,,,,,,,,,,,,,,,,,,,,,,,,,,,,,,,,,,,,,,,,,,,,,,,,
TiO2,13463-67-7,"Evonik (P25, Germany); stable suspensions were obtained by stirred media milling",,,21,,,50,"70% anatase
30% rutile","reconstituted hard freshwater enriched with selenium, vitamins (thiamine hydrochloride, cyanocobalamine, biotine) and seaweed extract (Marinure®, Glenside, Scotland;",DLS,"95.4  ±  1.1 nm at 0 h; 
1161.6  ±  95.6 nm after 24 h",,,crustacean,Daphnia magna,"reconstituted hard freshwater enriched with selenium, vitamins (thiamine hydrochloride, cyanocobalamine, biotine) and seaweed extract (Marinure®, Glenside, Scotland;",96 h,20 ± 1 °C,16-h/8-h light/dark cycle,immobilization,EC50,3.25 (95%CI 2.11 - 4.39) mg/L ,,The initial particle size is one trigger of the nTiO2 toxicity.,,"Seitz, Frank; Rosenfeldt, Ricki R.; Schneider, Sandra; Schulz, Ralf; Bundschuh, Mirco","Size-, surface- and crystalline structure composition-related effects of titanium dioxide nanoparticles during their aquatic life cycle",SCIENCE OF THE TOTAL ENVIRONMENT,493,,891,897,2014,,,,,,,,,,,,,,,,,,,,,,,,,,,,,,,,,,,,,,,,,,,,,,,,,,,,,,,,,,,,,,,,,,,,,,,,,,,,,,,,,,,,,,,,,,,,,,,,,,,,,,,,,,,,,,,,,,,,,,,,,,,,,,,,,,,,,,,,,,,,,,,,,,,,,,,,,,,,,,,,,,,,,,,,,,,,,,,,,,,,,,,,,,,,,,,,,,,,,,,,,,,,,,,,,
TiO2,13463-67-7,"Evonik (P25, Germany); stable suspensions were obtained by stirred media milling",,,21,,,50,"70% anatase
30% rutile","reconstituted hard freshwater enriched with selenium, vitamins (thiamine hydrochloride, cyanocobalamine, biotine) and seaweed extract (Marinure®, Glenside, Scotland;",DLS,"145.2  ±  3.2 nm at 0 h; 
1222.9  ±  59.3 nm after 24 h",,,crustacean,Daphnia magna,"reconstituted hard freshwater enriched with selenium, vitamins (thiamine hydrochloride, cyanocobalamine, biotine) and seaweed extract (Marinure®, Glenside, Scotland;",96 h,20 ± 1 °C,16-h/8-h light/dark cycle,immobilization,EC50,13.52 (95%CI 6.62 - 20.44) mg/L ,,The initial particle size is one trigger of the nTiO2 toxicity.,,"Seitz, Frank; Rosenfeldt, Ricki R.; Schneider, Sandra; Schulz, Ralf; Bundschuh, Mirco","Size-, surface- and crystalline structure composition-related effects of titanium dioxide nanoparticles during their aquatic life cycle",SCIENCE OF THE TOTAL ENVIRONMENT,493,,891,897,2014,,,,,,,,,,,,,,,,,,,,,,,,,,,,,,,,,,,,,,,,,,,,,,,,,,,,,,,,,,,,,,,,,,,,,,,,,,,,,,,,,,,,,,,,,,,,,,,,,,,,,,,,,,,,,,,,,,,,,,,,,,,,,,,,,,,,,,,,,,,,,,,,,,,,,,,,,,,,,,,,,,,,,,,,,,,,,,,,,,,,,,,,,,,,,,,,,,,,,,,,,,,,,,,,,
TiO2,13463-67-7,"Crenox GmbH (A-100, Germany); stable suspensions were obtained by stirred media milling",,,6,,,230,99% anatase,"reconstituted hard freshwater enriched with selenium, vitamins (thiamine hydrochloride, cyanocobalamine, biotine) and seaweed extract (Marinure®, Glenside, Scotland;",DLS,"56.8  ±  3.7 nm at 0 h; 
1947.8  ±  103.6 nm after 24 h",,,crustacean,Daphnia magna,"reconstituted hard freshwater enriched with selenium, vitamins (thiamine hydrochloride, cyanocobalamine, biotine) and seaweed extract (Marinure®, Glenside, Scotland;",96 h,20 ± 1 °C,16-h/8-h light/dark cycle,immobilization,EC50,0.74 (95%CI 0.38 - 1.11) mg/L ,,The initial particle size is one trigger of the nTiO2 toxicity.,,"Seitz, Frank; Rosenfeldt, Ricki R.; Schneider, Sandra; Schulz, Ralf; Bundschuh, Mirco","Size-, surface- and crystalline structure composition-related effects of titanium dioxide nanoparticles during their aquatic life cycle",SCIENCE OF THE TOTAL ENVIRONMENT,493,,891,897,2014,,,,,,,,,,,,,,,,,,,,,,,,,,,,,,,,,,,,,,,,,,,,,,,,,,,,,,,,,,,,,,,,,,,,,,,,,,,,,,,,,,,,,,,,,,,,,,,,,,,,,,,,,,,,,,,,,,,,,,,,,,,,,,,,,,,,,,,,,,,,,,,,,,,,,,,,,,,,,,,,,,,,,,,,,,,,,,,,,,,,,,,,,,,,,,,,,,,,,,,,,,,,,,,,,
TiO2,13463-67-7,"Crenox GmbH (A-100, Germany); stable suspensions were obtained by stirred media milling",,,6,,,230,99% anatase,"reconstituted hard freshwater enriched with selenium, vitamins (thiamine hydrochloride, cyanocobalamine, biotine) and seaweed extract (Marinure®, Glenside, Scotland;",DLS,"80.0  ±  3.5 nm at 0 h; 
1397.8  ±  153.2 nm after 24 h",,,crustacean,Daphnia magna,"reconstituted hard freshwater enriched with selenium, vitamins (thiamine hydrochloride, cyanocobalamine, biotine) and seaweed extract (Marinure®, Glenside, Scotland;",96 h,20 ± 1 °C,16-h/8-h light/dark cycle,immobilization,EC50,1.31 (95%CI 0.72 - 1.89) mg/L ,,The initial particle size is one trigger of the nTiO2 toxicity.,,"Seitz, Frank; Rosenfeldt, Ricki R.; Schneider, Sandra; Schulz, Ralf; Bundschuh, Mirco","Size-, surface- and crystalline structure composition-related effects of titanium dioxide nanoparticles during their aquatic life cycle",SCIENCE OF THE TOTAL ENVIRONMENT,493,,891,897,2014,,,,,,,,,,,,,,,,,,,,,,,,,,,,,,,,,,,,,,,,,,,,,,,,,,,,,,,,,,,,,,,,,,,,,,,,,,,,,,,,,,,,,,,,,,,,,,,,,,,,,,,,,,,,,,,,,,,,,,,,,,,,,,,,,,,,,,,,,,,,,,,,,,,,,,,,,,,,,,,,,,,,,,,,,,,,,,,,,,,,,,,,,,,,,,,,,,,,,,,,,,,,,,,,,
TiO2,13463-67-7,"Crenox GmbH (A-100, Germany); stable suspensions were obtained by stirred media milling",,,6,,,230,99% anatase,"reconstituted hard freshwater enriched with selenium, vitamins (thiamine hydrochloride, cyanocobalamine, biotine) and seaweed extract (Marinure®, Glenside, Scotland;",DLS,"126.9  ±  2.1 nm at 0 h; 
855.4  ±  7.5 nm after 24 h",,,crustacean,Daphnia magna,"reconstituted hard freshwater enriched with selenium, vitamins (thiamine hydrochloride, cyanocobalamine, biotine) and seaweed extract (Marinure®, Glenside, Scotland;",96 h,20 ± 1 °C,16-h/8-h light/dark cycle,immobilization,EC50,3.69 (95%CI 2.58 - 4.80) mg/L ,,The initial particle size is one trigger of the nTiO2 toxicity.,,"Seitz, Frank; Rosenfeldt, Ricki R.; Schneider, Sandra; Schulz, Ralf; Bundschuh, Mirco","Size-, surface- and crystalline structure composition-related effects of titanium dioxide nanoparticles during their aquatic life cycle",SCIENCE OF THE TOTAL ENVIRONMENT,493,,891,897,2014,,,,,,,,,,,,,,,,,,,,,,,,,,,,,,,,,,,,,,,,,,,,,,,,,,,,,,,,,,,,,,,,,,,,,,,,,,,,,,,,,,,,,,,,,,,,,,,,,,,,,,,,,,,,,,,,,,,,,,,,,,,,,,,,,,,,,,,,,,,,,,,,,,,,,,,,,,,,,,,,,,,,,,,,,,,,,,,,,,,,,,,,,,,,,,,,,,,,,,,,,,,,,,,,,
TiO2,13463-67-7,"Evonik (P25, Germany); stable suspensions were obtained by stirred media milling",,,21,,,50,"70% anatase
30% rutile",reconstituted water,DLS,"59.6  ±  1.9 nm at 0 h; 
946.8  ±  154.6 nm after 24 h",,,crustacean,Gammarus fossarum,"reconstituted water, senescent leaves
of Alnus glutinosa",7 days,20  ± 1 °C,dark,"mortality, feeding rate",NOEC,5 mg/L,,,,"Seitz, Frank; Rosenfeldt, Ricki R.; Schneider, Sandra; Schulz, Ralf; Bundschuh, Mirco","Size-, surface- and crystalline structure composition-related effects of titanium dioxide nanoparticles during their aquatic life cycle",SCIENCE OF THE TOTAL ENVIRONMENT,493,,891,897,2014,,,,,,,,,,,,,,,,,,,,,,,,,,,,,,,,,,,,,,,,,,,,,,,,,,,,,,,,,,,,,,,,,,,,,,,,,,,,,,,,,,,,,,,,,,,,,,,,,,,,,,,,,,,,,,,,,,,,,,,,,,,,,,,,,,,,,,,,,,,,,,,,,,,,,,,,,,,,,,,,,,,,,,,,,,,,,,,,,,,,,,,,,,,,,,,,,,,,,,,,,,,,,,,,,
TiO2,13463-67-7,"Evonik (P25, Germany); stable suspensions were obtained by stirred media milling",,,21,,,50,"70% anatase
30% rutile",reconstituted water,DLS,"95.4  ±  1.1 nm at 0 h; 
522.8  ±  87.0 nm after 24 h",,,crustacean,Gammarus fossarum,reconstituted water,7 days,20  ± 1 °C,dark,"mortality, feeding rate",NOEC,5 mg/L,,,,"Seitz, Frank; Rosenfeldt, Ricki R.; Schneider, Sandra; Schulz, Ralf; Bundschuh, Mirco","Size-, surface- and crystalline structure composition-related effects of titanium dioxide nanoparticles during their aquatic life cycle",SCIENCE OF THE TOTAL ENVIRONMENT,493,,891,897,2014,,,,,,,,,,,,,,,,,,,,,,,,,,,,,,,,,,,,,,,,,,,,,,,,,,,,,,,,,,,,,,,,,,,,,,,,,,,,,,,,,,,,,,,,,,,,,,,,,,,,,,,,,,,,,,,,,,,,,,,,,,,,,,,,,,,,,,,,,,,,,,,,,,,,,,,,,,,,,,,,,,,,,,,,,,,,,,,,,,,,,,,,,,,,,,,,,,,,,,,,,,,,,,,,,
TiO2,13463-67-7,"Evonik (P25, Germany); stable suspensions were obtained by stirred media milling",,,21,,,50,"70% anatase
30% rutile",reconstituted water,DLS,"145.2  ±  3.2 nm at 0 h; 
636.8  ±  83.2 nm after 24 h",,,crustacean,Gammarus fossarum,reconstituted water,7 days,20  ± 1 °C,dark,"mortality, feeding rate",NOEC,5 mg/L,,,,"Seitz, Frank; Rosenfeldt, Ricki R.; Schneider, Sandra; Schulz, Ralf; Bundschuh, Mirco","Size-, surface- and crystalline structure composition-related effects of titanium dioxide nanoparticles during their aquatic life cycle",SCIENCE OF THE TOTAL ENVIRONMENT,493,,891,897,2014,,,,,,,,,,,,,,,,,,,,,,,,,,,,,,,,,,,,,,,,,,,,,,,,,,,,,,,,,,,,,,,,,,,,,,,,,,,,,,,,,,,,,,,,,,,,,,,,,,,,,,,,,,,,,,,,,,,,,,,,,,,,,,,,,,,,,,,,,,,,,,,,,,,,,,,,,,,,,,,,,,,,,,,,,,,,,,,,,,,,,,,,,,,,,,,,,,,,,,,,,,,,,,,,,
TiO2,13463-67-7,"Crenox GmbH (A-100, Germany); stable suspensions were obtained by stirred media milling",,,6,,,230,99% anatase,reconstituted water,DLS,"56.8  ±  3.7 nm at 0 h; 
1016.1  ±  122.8 nm after 24 h",,,crustacean,Gammarus fossarum,reconstituted water,7 days,20  ± 1 °C,dark,"mortality, feeding rate",NOEC,5 mg/L,,,,"Seitz, Frank; Rosenfeldt, Ricki R.; Schneider, Sandra; Schulz, Ralf; Bundschuh, Mirco","Size-, surface- and crystalline structure composition-related effects of titanium dioxide nanoparticles during their aquatic life cycle",SCIENCE OF THE TOTAL ENVIRONMENT,493,,891,897,2014,,,,,,,,,,,,,,,,,,,,,,,,,,,,,,,,,,,,,,,,,,,,,,,,,,,,,,,,,,,,,,,,,,,,,,,,,,,,,,,,,,,,,,,,,,,,,,,,,,,,,,,,,,,,,,,,,,,,,,,,,,,,,,,,,,,,,,,,,,,,,,,,,,,,,,,,,,,,,,,,,,,,,,,,,,,,,,,,,,,,,,,,,,,,,,,,,,,,,,,,,,,,,,,,,
TiO2,13463-67-7,"Crenox GmbH (A-100, Germany); stable suspensions were obtained by stirred media milling",,,6,,,230,99% anatase,reconstituted water,DLS,"80.0  ±  3.5 nm at 0 h; 
935.7  ±  150.9 nm after 24 h",,,crustacean,Gammarus fossarum,reconstituted water,7 days,20  ± 1 °C,dark,"mortality, feeding rate",NOEC,5 mg/L,,,,"Seitz, Frank; Rosenfeldt, Ricki R.; Schneider, Sandra; Schulz, Ralf; Bundschuh, Mirco","Size-, surface- and crystalline structure composition-related effects of titanium dioxide nanoparticles during their aquatic life cycle",SCIENCE OF THE TOTAL ENVIRONMENT,493,,891,897,2014,,,,,,,,,,,,,,,,,,,,,,,,,,,,,,,,,,,,,,,,,,,,,,,,,,,,,,,,,,,,,,,,,,,,,,,,,,,,,,,,,,,,,,,,,,,,,,,,,,,,,,,,,,,,,,,,,,,,,,,,,,,,,,,,,,,,,,,,,,,,,,,,,,,,,,,,,,,,,,,,,,,,,,,,,,,,,,,,,,,,,,,,,,,,,,,,,,,,,,,,,,,,,,,,,
TiO2,13463-67-7,"Crenox GmbH (A-100, Germany); stable suspensions were obtained by stirred media milling",,,6,,,230,99% anatase,reconstituted water,DLS,"126.9  ±  2.1 nm at 0 h; 
360.6  ±  34.1 nm after 24 h",,,crustacean,Gammarus fossarum,reconstituted water,7 days,20  ± 1 °C,dark,"mortality, feeding rate",NOEC,5 mg/L,,,,"Seitz, Frank; Rosenfeldt, Ricki R.; Schneider, Sandra; Schulz, Ralf; Bundschuh, Mirco","Size-, surface- and crystalline structure composition-related effects of titanium dioxide nanoparticles during their aquatic life cycle",SCIENCE OF THE TOTAL ENVIRONMENT,493,,891,897,2014,,,,,,,,,,,,,,,,,,,,,,,,,,,,,,,,,,,,,,,,,,,,,,,,,,,,,,,,,,,,,,,,,,,,,,,,,,,,,,,,,,,,,,,,,,,,,,,,,,,,,,,,,,,,,,,,,,,,,,,,,,,,,,,,,,,,,,,,,,,,,,,,,,,,,,,,,,,,,,,,,,,,,,,,,,,,,,,,,,,,,,,,,,,,,,,,,,,,,,,,,,,,,,,,,
TiO2,13463-67-7,Evonik Degussa Corporation,spherical,,21,,,,,"moderately hard reconstituted water: dissolved oxygen, 8.82–9.57 mg/L, conductivity 9.9–12.7 mS/m",DLS,914 ± 23 nm,,,crustacean,Daphnia magna,"moderately hard reconstituted water: dissolved oxygen, 8.82–9.57 mg/L, conductivity 9.9–12.7 mS/m",48 h,22 ± 1 °C,dark,mortality,LC50,118 (95%CI 74 - 186) mg/L,No increase over time was observed in ROS production for all exposure scenarios conducted in the dark.,,,"Li, Shibin; Pan, Xuan; Wallis, Lindsay K.; Fan, Zhaoyang; Chen, ZuLiang; Diamond, Stephen A.",Comparison of TiO2 nanoparticle and graphene-TiO2 nanoparticle composite phototoxicity to Daphnia magna and Oryzias latipes,CHEMOSPHERE,112,,62,69,2014,,,,,,,,,,,,,,,,,,,,,,,,,,,,,,,,,,,,,,,,,,,,,,,,,,,,,,,,,,,,,,,,,,,,,,,,,,,,,,,,,,,,,,,,,,,,,,,,,,,,,,,,,,,,,,,,,,,,,,,,,,,,,,,,,,,,,,,,,,,,,,,,,,,,,,,,,,,,,,,,,,,,,,,,,,,,,,,,,,,,,,,,,,,,,,,,,,,,,,,,,,,,,,,,,
TiO2,13463-67-7,Evonik Degussa Corporation,spherical,,21,,,,,"moderately hard reconstituted water: dissolved oxygen, 8.82–9.57 mg/L, conductivity 9.9–12.7 mS/m",DLS,914 ± 23 nm,,,fish,Oryzias latipes,"moderately hard reconstituted water: dissolved oxygen, 8.82–9.57 mg/L, conductivity 9.9–12.7 mS/m",48 h,22 ± 1 °C,dark,mortality,LC50,>500 mg/L,No increase over time was observed in ROS production for all exposure scenarios conducted in the dark.,,,"Li, Shibin; Pan, Xuan; Wallis, Lindsay K.; Fan, Zhaoyang; Chen, ZuLiang; Diamond, Stephen A.",Comparison of TiO2 nanoparticle and graphene-TiO2 nanoparticle composite phototoxicity to Daphnia magna and Oryzias latipes,CHEMOSPHERE,112,,62,69,2014,,,,,,,,,,,,,,,,,,,,,,,,,,,,,,,,,,,,,,,,,,,,,,,,,,,,,,,,,,,,,,,,,,,,,,,,,,,,,,,,,,,,,,,,,,,,,,,,,,,,,,,,,,,,,,,,,,,,,,,,,,,,,,,,,,,,,,,,,,,,,,,,,,,,,,,,,,,,,,,,,,,,,,,,,,,,,,,,,,,,,,,,,,,,,,,,,,,,,,,,,,,,,,,,,
TiO2,13463-67-7,Evonik Degussa Corporation,spherical,,21,,,,,"moderately hard reconstituted water: dissolved oxygen, 8.82–9.57 mg/L, conductivity 9.9–12.7 mS/m",DLS,1085 ± 115 nm,,,crustacean,Daphnia magna,"moderately hard reconstituted water: dissolved oxygen, 8.82–9.57 mg/L, conductivity 9.9–12.7 mS/m",48 h,22 ± 1 °C,solar simulator (Q-Sun 3000 Xenon Test Chamber; Q-Lab),mortality,LC50,60 (95%CI 30 - 100) µg/L,ROS generation generally increased over time. ,,,"Li, Shibin; Pan, Xuan; Wallis, Lindsay K.; Fan, Zhaoyang; Chen, ZuLiang; Diamond, Stephen A.",Comparison of TiO2 nanoparticle and graphene-TiO2 nanoparticle composite phototoxicity to Daphnia magna and Oryzias latipes,CHEMOSPHERE,112,,62,69,2014,,,,,,,,,,,,,,,,,,,,,,,,,,,,,,,,,,,,,,,,,,,,,,,,,,,,,,,,,,,,,,,,,,,,,,,,,,,,,,,,,,,,,,,,,,,,,,,,,,,,,,,,,,,,,,,,,,,,,,,,,,,,,,,,,,,,,,,,,,,,,,,,,,,,,,,,,,,,,,,,,,,,,,,,,,,,,,,,,,,,,,,,,,,,,,,,,,,,,,,,,,,,,,,,,
TiO2,13463-67-7,Evonik Degussa Corporation,spherical,,21,,,,,"moderately hard reconstituted water: dissolved oxygen, 8.82–9.57 mg/L, conductivity 9.9–12.7 mS/m",DLS,1085 ± 115 nm,,,fish,Oryzias latipes,"moderately hard reconstituted water: dissolved oxygen, 8.82–9.57 mg/L, conductivity 9.9–12.7 mS/m",48 h,22 ± 1 °C,solar simulator (Q-Sun 3000 Xenon Test Chamber; Q-Lab),mortality,LC50,8.5 (95%CI 7.3 - 10) mg/L,ROS generation generally increased over time. ,,,"Li, Shibin; Pan, Xuan; Wallis, Lindsay K.; Fan, Zhaoyang; Chen, ZuLiang; Diamond, Stephen A.",Comparison of TiO2 nanoparticle and graphene-TiO2 nanoparticle composite phototoxicity to Daphnia magna and Oryzias latipes,CHEMOSPHERE,112,,62,69,2014,,,,,,,,,,,,,,,,,,,,,,,,,,,,,,,,,,,,,,,,,,,,,,,,,,,,,,,,,,,,,,,,,,,,,,,,,,,,,,,,,,,,,,,,,,,,,,,,,,,,,,,,,,,,,,,,,,,,,,,,,,,,,,,,,,,,,,,,,,,,,,,,,,,,,,,,,,,,,,,,,,,,,,,,,,,,,,,,,,,,,,,,,,,,,,,,,,,,,,,,,,,,,,,,,
TiO2,13463-67-7,"Evonik-Degussa, Essen, Germany",,,21,,,50 ± 15,"86% anatase
14% rutile","50% nutrient medium M9 (total ionic strength of 443 mmol/L: 42mM Na2HPO4, 22mM KH2PO4, 86mM NaCl, and 1mM MgSO4*7H2O; 0.2 v/v% cholesterol), pH 7",DLS,292 - 1474 nm,,-25.39 ± 6.94 mV,nematode,"Caenorhabditis elegans wild-type Maupus, N2 var.
Bristol","50% nutrient medium M9 (total ionic strength of 443 mmol/L: 42mM Na2HPO4, 22mM KH2PO4, 86mM NaCl, and 1mM MgSO4*7H2O; E. coli bacteria serves as food source, 0.2 v/v% cholesterol), pH 7",96 h,19.2 ± 1.6 °C,dark,growth inhibition (length),NOEC,10 mg/L,"Under dark conditions, nanoscale-TiO2
did not induce the production of ROS or a molecular response to oxidative stress (measured as sod-3 expression).",Primary particle size was identified as the characteristic variable most likely correlated with increased toxicity of the nanoscale- TiO2. Oxidative stress can be excluded as a possible mode of action for TiO2 nanoparticles under dark conditions.,Ingestion of TiO2 to the intestinal tract of C. elegans was observed by light microscopy. Severe accumulation of nanoscale-TiO2 was still found in the intestine of C. elegans after a 10-d exposure period to TiO2.,"Angelstorf, Judith S.; Ahlf, Wolfgang; von der Kammer, Frank; Heise, Susanne",IMPACT OF PARTICLE SIZE AND LIGHT EXPOSURE ON THE EFFECTS OF TiO2 NANOPARTICLES ON CAENORHABDITIS ELEGANS,ENVIRONMENTAL TOXICOLOGY AND CHEMISTRY,33,10,2288,2296,2014,,,,,,,,,,,,,,,,,,,,,,,,,,,,,,,,,,,,,,,,,,,,,,,,,,,,,,,,,,,,,,,,,,,,,,,,,,,,,,,,,,,,,,,,,,,,,,,,,,,,,,,,,,,,,,,,,,,,,,,,,,,,,,,,,,,,,,,,,,,,,,,,,,,,,,,,,,,,,,,,,,,,,,,,,,,,,,,,,,,,,,,,,,,,,,,,,,,,,,,,,,,,,,,,,
TiO2,13463-67-7,"Evonik-Degussa, Essen, Germany",,,21,,,50 ± 15,"86% anatase
14% rutile","50% nutrient medium M9 (total ionic strength of 443 mmol/L: 42mM Na2HPO4, 22mM KH2PO4, 86mM NaCl, and 1mM MgSO4*7H2O; 0.2 v/v% cholesterol), pH 7",DLS,292 - 1474 nm,,-25.39 ± 6.94 mV,nematode,"Caenorhabditis elegans wild-type Maupus, N2 var.
Bristol","50% nutrient medium M9 (total ionic strength of 443 mmol/L: 42mM Na2HPO4, 22mM KH2PO4, 86mM NaCl, and 1mM MgSO4*7H2O; E. coli bacteria serves as food source, 0.2 v/v% cholesterol), pH 7",96 h,19.2 ± 1.6 °C,dark,growth inhibition (length),EC6.4 ± 2.0,30 mg/L,"Under dark conditions, nanoscale-TiO2
did not induce the production of ROS or a molecular response to oxidative stress (measured as sod-3 expression).",Primary particle size was identified as the characteristic variable most likely correlated with increased toxicity of the nanoscale- TiO2. Oxidative stress can be excluded as a possible mode of action for TiO2 nanoparticles under dark conditions.,Ingestion of TiO2 to the intestinal tract of C. elegans was observed by light microscopy. Severe accumulation of nanoscale-TiO2 was still found in the intestine of C. elegans after a 10-d exposure period to TiO2.,"Angelstorf, Judith S.; Ahlf, Wolfgang; von der Kammer, Frank; Heise, Susanne",IMPACT OF PARTICLE SIZE AND LIGHT EXPOSURE ON THE EFFECTS OF TiO2 NANOPARTICLES ON CAENORHABDITIS ELEGANS,ENVIRONMENTAL TOXICOLOGY AND CHEMISTRY,33,10,2288,2296,2014,,,,,,,,,,,,,,,,,,,,,,,,,,,,,,,,,,,,,,,,,,,,,,,,,,,,,,,,,,,,,,,,,,,,,,,,,,,,,,,,,,,,,,,,,,,,,,,,,,,,,,,,,,,,,,,,,,,,,,,,,,,,,,,,,,,,,,,,,,,,,,,,,,,,,,,,,,,,,,,,,,,,,,,,,,,,,,,,,,,,,,,,,,,,,,,,,,,,,,,,,,,,,,,,,
TiO2,13463-67-7,"Evonik-Degussa, Essen, Germany",,,21,,,50 ± 15,"86% anatase
14% rutile","50% nutrient medium M9 (total ionic strength of 443 mmol/L: 42mM Na2HPO4, 22mM KH2PO4, 86mM NaCl, and 1mM MgSO4*7H2O; 0.2 v/v% cholesterol), pH 7",DLS,292 - 1474 nm,,-25.39 ± 6.94 mV,nematode,"Caenorhabditis elegans wild-type Maupus, N2 var.
Bristol","50% nutrient medium M9 (total ionic strength of 443 mmol/L: 42mM Na2HPO4, 22mM KH2PO4, 86mM NaCl, and 1mM MgSO4*7H2O; E. coli bacteria serves as food source, 0.2 v/v% cholesterol), pH 7",96 h,19.2 ± 1.6 °C,dark,growth inhibition (length),EC13.9 ± 2.3,100 mg/L,"Under dark conditions, nanoscale-TiO2
did not induce the production of ROS or a molecular response to oxidative stress (measured as sod-3 expression).",Primary particle size was identified as the characteristic variable most likely correlated with increased toxicity of the nanoscale- TiO2. Oxidative stress can be excluded as a possible mode of action for TiO2 nanoparticles under dark conditions.,Ingestion of TiO2 to the intestinal tract of C. elegans was observed by light microscopy. Severe accumulation of nanoscale-TiO2 was still found in the intestine of C. elegans after a 10-d exposure period to TiO2.,"Angelstorf, Judith S.; Ahlf, Wolfgang; von der Kammer, Frank; Heise, Susanne",IMPACT OF PARTICLE SIZE AND LIGHT EXPOSURE ON THE EFFECTS OF TiO2 NANOPARTICLES ON CAENORHABDITIS ELEGANS,ENVIRONMENTAL TOXICOLOGY AND CHEMISTRY,33,10,2288,2296,2014,,,,,,,,,,,,,,,,,,,,,,,,,,,,,,,,,,,,,,,,,,,,,,,,,,,,,,,,,,,,,,,,,,,,,,,,,,,,,,,,,,,,,,,,,,,,,,,,,,,,,,,,,,,,,,,,,,,,,,,,,,,,,,,,,,,,,,,,,,,,,,,,,,,,,,,,,,,,,,,,,,,,,,,,,,,,,,,,,,,,,,,,,,,,,,,,,,,,,,,,,,,,,,,,,
TiO2,13463-67-7,"Evonik-Degussa, Essen, Germany",,,21,,,50 ± 15,"86% anatase
14% rutile","50% nutrient medium M9 (total ionic strength of 443 mmol/L: 42mM Na2HPO4, 22mM KH2PO4, 86mM NaCl, and 1mM MgSO4*7H2O; 0.2 v/v% cholesterol), pH 7",DLS,292 - 1474 nm,,-25.39 ± 6.94 mV,nematode,"Caenorhabditis elegans wild-type Maupus, N2 var.
Bristol","50% nutrient medium M9 (total ionic strength of 443 mmol/L: 42mM Na2HPO4, 22mM KH2PO4, 86mM NaCl, and 1mM MgSO4*7H2O; E. coli bacteria serves as food source, 0.2 v/v% cholesterol), pH 7",96 h,19.2 ± 1.6 °C,"weathering chamber (Q-Sun Xe-1-B, Q-Labs Deutschland)",growth inhibition (length),EC34.4 ± 2.9,100 mg/L,"Expression of sod-3 was comparable to the control for all tested concentrations under light and dark conditions. Accordingly, no evidence was found for the occurrence of intracellular oxidative stress.","Primary particle size was identified as the characteristic variable most likely correlated with increased toxicity of the nanoscale- TiO2. The observation that light increased the toxicity of the highly photoactive nanoscale-TiO2 suggests that ROS play a role in the photoactivated toxicity of the nanomaterial, and effects of oxidative stress could be effective extracellularly.",Ingestion of TiO2 to the intestinal tract of C. elegans was observed by light microscopy. Severe accumulation of nanoscale-TiO2 was still found in the intestine of C. elegans after a 10-d exposure period to TiO2.,"Angelstorf, Judith S.; Ahlf, Wolfgang; von der Kammer, Frank; Heise, Susanne",IMPACT OF PARTICLE SIZE AND LIGHT EXPOSURE ON THE EFFECTS OF TiO2 NANOPARTICLES ON CAENORHABDITIS ELEGANS,ENVIRONMENTAL TOXICOLOGY AND CHEMISTRY,33,10,2288,2296,2014,,,,,,,,,,,,,,,,,,,,,,,,,,,,,,,,,,,,,,,,,,,,,,,,,,,,,,,,,,,,,,,,,,,,,,,,,,,,,,,,,,,,,,,,,,,,,,,,,,,,,,,,,,,,,,,,,,,,,,,,,,,,,,,,,,,,,,,,,,,,,,,,,,,,,,,,,,,,,,,,,,,,,,,,,,,,,,,,,,,,,,,,,,,,,,,,,,,,,,,,,,,,,,,,,
TiO2,13463-67-7,"Evonik-Degussa, Essen, Germany",,,21,,,50 ± 15,"86% anatase
14% rutile","50% nutrient medium M9 (total ionic strength of 443 mmol/L: 42mM Na2HPO4, 22mM KH2PO4, 86mM NaCl, and 1mM MgSO4*7H2O; 0.2 v/v% cholesterol), pH 7",DLS,292 - 1474 nm,,-25.39 ± 6.94 mV,nematode,"Caenorhabditis elegans wild-type Maupus, N2 var.
Bristol","50% nutrient medium M9 (total ionic strength of 443 mmol/L: 42mM Na2HPO4, 22mM KH2PO4, 86mM NaCl, and 1mM MgSO4*7H2O; E. coli bacteria serves as food source, 0.2 v/v% cholesterol), pH 7",96 h,19.2 ± 1.6 °C,dark,inhibition of reproduction (number of offspring),NOEC,3 mg/L,"Under dark conditions, nanoscale-TiO2
did not induce the production of ROS or a molecular response to oxidative stress (measured as sod-3 expression).",Primary particle size was identified as the characteristic variable most likely correlated with increased toxicity of the nanoscale- TiO2. Oxidative stress can be excluded as a possible mode of action for TiO2 nanoparticles under dark conditions.,Ingestion of TiO2 to the intestinal tract of C. elegans was observed by light microscopy. Severe accumulation of nanoscale-TiO2 was still found in the intestine of C. elegans after a 10-d exposure period to TiO2.,"Angelstorf, Judith S.; Ahlf, Wolfgang; von der Kammer, Frank; Heise, Susanne",IMPACT OF PARTICLE SIZE AND LIGHT EXPOSURE ON THE EFFECTS OF TiO2 NANOPARTICLES ON CAENORHABDITIS ELEGANS,ENVIRONMENTAL TOXICOLOGY AND CHEMISTRY,33,10,2288,2296,2014,,,,,,,,,,,,,,,,,,,,,,,,,,,,,,,,,,,,,,,,,,,,,,,,,,,,,,,,,,,,,,,,,,,,,,,,,,,,,,,,,,,,,,,,,,,,,,,,,,,,,,,,,,,,,,,,,,,,,,,,,,,,,,,,,,,,,,,,,,,,,,,,,,,,,,,,,,,,,,,,,,,,,,,,,,,,,,,,,,,,,,,,,,,,,,,,,,,,,,,,,,,,,,,,,
TiO2,13463-67-7,"Evonik-Degussa, Essen, Germany",,,21,,,50 ± 15,"86% anatase
14% rutile","50% nutrient medium M9 (total ionic strength of 443 mmol/L: 42mM Na2HPO4, 22mM KH2PO4, 86mM NaCl, and 1mM MgSO4*7H2O; 0.2 v/v% cholesterol), pH 7",DLS,292 - 1474 nm,,-25.39 ± 6.94 mV,nematode,"Caenorhabditis elegans wild-type Maupus, N2 var.
Bristol","50% nutrient medium M9 (total ionic strength of 443 mmol/L: 42mM Na2HPO4, 22mM KH2PO4, 86mM NaCl, and 1mM MgSO4*7H2O; E. coli bacteria serves as food source, 0.2 v/v% cholesterol), pH 7",96 h,19.2 ± 1.6 °C,dark,inhibition of reproduction (number of offspring),EC20.8 ± 11.8,10 mg/L,"Under dark conditions, nanoscale-TiO2
did not induce the production of ROS or a molecular response to oxidative stress (measured as sod-3 expression).",Primary particle size was identified as the characteristic variable most likely correlated with increased toxicity of the nanoscale- TiO2. Oxidative stress can be excluded as a possible mode of action for TiO2 nanoparticles under dark conditions.,Ingestion of TiO2 to the intestinal tract of C. elegans was observed by light microscopy. Severe accumulation of nanoscale-TiO2 was still found in the intestine of C. elegans after a 10-d exposure period to TiO2.,"Angelstorf, Judith S.; Ahlf, Wolfgang; von der Kammer, Frank; Heise, Susanne",IMPACT OF PARTICLE SIZE AND LIGHT EXPOSURE ON THE EFFECTS OF TiO2 NANOPARTICLES ON CAENORHABDITIS ELEGANS,ENVIRONMENTAL TOXICOLOGY AND CHEMISTRY,33,10,2288,2296,2014,,,,,,,,,,,,,,,,,,,,,,,,,,,,,,,,,,,,,,,,,,,,,,,,,,,,,,,,,,,,,,,,,,,,,,,,,,,,,,,,,,,,,,,,,,,,,,,,,,,,,,,,,,,,,,,,,,,,,,,,,,,,,,,,,,,,,,,,,,,,,,,,,,,,,,,,,,,,,,,,,,,,,,,,,,,,,,,,,,,,,,,,,,,,,,,,,,,,,,,,,,,,,,,,,
TiO2,13463-67-7,"Evonik-Degussa, Essen, Germany",,,21,,,50 ± 15,"86% anatase
14% rutile","50% nutrient medium M9 (total ionic strength of 443 mmol/L: 42mM Na2HPO4, 22mM KH2PO4, 86mM NaCl, and 1mM MgSO4*7H2O; 0.2 v/v% cholesterol), pH 7",DLS,292 - 1474 nm,,-25.39 ± 6.94 mV,nematode,"Caenorhabditis elegans wild-type Maupus, N2 var.
Bristol","50% nutrient medium M9 (total ionic strength of 443 mmol/L: 42mM Na2HPO4, 22mM KH2PO4, 86mM NaCl, and 1mM MgSO4*7H2O; E. coli bacteria serves as food source, 0.2 v/v% cholesterol), pH 7",96 h,19.2 ± 1.6 °C,dark,inhibition of reproduction (number of offspring),EC45.1 ± 2.9,100 mg/L,"Under dark conditions, nanoscale-TiO2
did not induce the production of ROS or a molecular response to oxidative stress (measured as sod-3 expression).",Primary particle size was identified as the characteristic variable most likely correlated with increased toxicity of the nanoscale- TiO2. Oxidative stress can be excluded as a possible mode of action for TiO2 nanoparticles under dark conditions.,Ingestion of TiO2 to the intestinal tract of C. elegans was observed by light microscopy. Severe accumulation of nanoscale-TiO2 was still found in the intestine of C. elegans after a 10-d exposure period to TiO2.,"Angelstorf, Judith S.; Ahlf, Wolfgang; von der Kammer, Frank; Heise, Susanne",IMPACT OF PARTICLE SIZE AND LIGHT EXPOSURE ON THE EFFECTS OF TiO2 NANOPARTICLES ON CAENORHABDITIS ELEGANS,ENVIRONMENTAL TOXICOLOGY AND CHEMISTRY,33,10,2288,2296,2014,,,,,,,,,,,,,,,,,,,,,,,,,,,,,,,,,,,,,,,,,,,,,,,,,,,,,,,,,,,,,,,,,,,,,,,,,,,,,,,,,,,,,,,,,,,,,,,,,,,,,,,,,,,,,,,,,,,,,,,,,,,,,,,,,,,,,,,,,,,,,,,,,,,,,,,,,,,,,,,,,,,,,,,,,,,,,,,,,,,,,,,,,,,,,,,,,,,,,,,,,,,,,,,,,
TiO2,13463-67-7,"Evonik-Degussa, Essen, Germany",,,21,,,50 ± 15,"86% anatase
14% rutile","50% nutrient medium M9 (total ionic strength of 443 mmol/L: 42mM Na2HPO4, 22mM KH2PO4, 86mM NaCl, and 1mM MgSO4*7H2O; 0.2 v/v% cholesterol), pH 7",DLS,292 - 1474 nm,,-25.39 ± 6.94 mV,nematode,"Caenorhabditis elegans wild-type Maupus, N2 var.
Bristol","50% nutrient medium M9 (total ionic strength of 443 mmol/L: 42mM Na2HPO4, 22mM KH2PO4, 86mM NaCl, and 1mM MgSO4*7H2O; E. coli bacteria serves as food source, 0.2 v/v% cholesterol), pH 7",96 h,19.2 ± 1.6 °C,"weathering chamber (Q-Sun Xe-1-B, Q-Labs Deutschland)",inhibition of reproduction (number of offspring),EC81.8 ± 5.2 ,100 mg/L,"Expression of sod-3 was comparable to the control for all tested concentrations under light and dark conditions. Accordingly, no evidence was found for the occurrence of intracellular oxidative stress.","Primary particle size was identified as the characteristic variable most likely correlated with increased toxicity of the nanoscale- TiO2. The observation that light increased the toxicity of the highly photoactive nanoscale-TiO2 suggests that ROS play a role in the photoactivated toxicity of the nanomaterial, and effects of oxidative stress could be effective extracellularly.",Ingestion of TiO2 to the intestinal tract of C. elegans was observed by light microscopy. Severe accumulation of nanoscale-TiO2 was still found in the intestine of C. elegans after a 10-d exposure period to TiO2.,"Angelstorf, Judith S.; Ahlf, Wolfgang; von der Kammer, Frank; Heise, Susanne",IMPACT OF PARTICLE SIZE AND LIGHT EXPOSURE ON THE EFFECTS OF TiO2 NANOPARTICLES ON CAENORHABDITIS ELEGANS,ENVIRONMENTAL TOXICOLOGY AND CHEMISTRY,33,10,2288,2296,2014,,,,,,,,,,,,,,,,,,,,,,,,,,,,,,,,,,,,,,,,,,,,,,,,,,,,,,,,,,,,,,,,,,,,,,,,,,,,,,,,,,,,,,,,,,,,,,,,,,,,,,,,,,,,,,,,,,,,,,,,,,,,,,,,,,,,,,,,,,,,,,,,,,,,,,,,,,,,,,,,,,,,,,,,,,,,,,,,,,,,,,,,,,,,,,,,,,,,,,,,,,,,,,,,,
TiO2,13463-67-7,"European Commission's Joint Research Centre (Ispra, Italy)",,,20,,,60,"rutile, hydrophobic","Luria Bertani laboratory rich medium (10.0 g/L of tryptone, 5.0 g/L of yeast extract, 5.0 g/L of NaCl, pH 7)",DLS,244 ± 8 nm,,,bacteria,Pseudomonas putida BS566::luxCDABE,"Luria Bertani laboratory rich medium (10.0 g/L of tryptone, 5.0 g/L of yeast extract, 5.0 g/L of NaCl, pH 7)",120 min,28 °C,dark,luminiescence inhibition,NOEC,200 mg/L,,,,"Mallevre, Florian; Fernandes, Teresa F.; Aspray, Thomas J.","Silver, zinc oxide and titanium dioxide nanoparticle ecotoxicity to bioluminescent Pseudomonas putida in laboratory medium and artificial wastewater",ENVIRONMENTAL POLLUTION,195,,218,225,2014,,,,,,,,,,,,,,,,,,,,,,,,,,,,,,,,,,,,,,,,,,,,,,,,,,,,,,,,,,,,,,,,,,,,,,,,,,,,,,,,,,,,,,,,,,,,,,,,,,,,,,,,,,,,,,,,,,,,,,,,,,,,,,,,,,,,,,,,,,,,,,,,,,,,,,,,,,,,,,,,,,,,,,,,,,,,,,,,,,,,,,,,,,,,,,,,,,,,,,,,,,,,,,,,,
TiO2,13463-67-7,"European Commission's Joint Research Centre (Ispra, Italy)",,,20,,,60,"rutile, hydrophobic","artificial wastewater (AB mineral medium 2 g/L (NH4)2SO4, 6 g/L Na2HPO4, 3 g/L KH2PO4, 3 g/L NaCl, 0.1 mM CaCl2, 1 mM MgCl2, 3 µM FeCl3, pH 7; supplemented with 0.5% (w/v) of glucose as carbon source)",DLS,677 ± 11 nm,,,bacteria,Pseudomonas putida BS566::luxCDABE,"artificial wastewater (AB mineral medium 2 g/L (NH4)2SO4, 6 g/L Na2HPO4, 3 g/L KH2PO4, 3 g/L NaCl, 0.1 mM CaCl2, 1 mM MgCl2, 3 µM FeCl3, pH 7; supplemented with 0.5% (w/v) of glucose as carbon source)",120 min,28 °C,dark,luminiescence inhibition,NOEC,200 mg/L,,,,"Mallevre, Florian; Fernandes, Teresa F.; Aspray, Thomas J.","Silver, zinc oxide and titanium dioxide nanoparticle ecotoxicity to bioluminescent Pseudomonas putida in laboratory medium and artificial wastewater",ENVIRONMENTAL POLLUTION,195,,218,225,2014,,,,,,,,,,,,,,,,,,,,,,,,,,,,,,,,,,,,,,,,,,,,,,,,,,,,,,,,,,,,,,,,,,,,,,,,,,,,,,,,,,,,,,,,,,,,,,,,,,,,,,,,,,,,,,,,,,,,,,,,,,,,,,,,,,,,,,,,,,,,,,,,,,,,,,,,,,,,,,,,,,,,,,,,,,,,,,,,,,,,,,,,,,,,,,,,,,,,,,,,,,,,,,,,,
TiO2,13463-67-7,Sigma-Aldrich,,,<100 ,,99.9% purity,,,,,,,,Hydra,Hydra attenuata,sediment water,96h,,,"acte sublethality, morphological changes",EC50,10-100,,,,"C. Blaise,F. Gagne, J. F. Ferard, P. Eullaffroy",Ecotoxicity of Selected Nano-Materials to Aquatic Organisms,Environmental Toxicology,23,5,591,598,2008,,,,,,,,,,,,,,,,,,,,,,,,,,,,,,,,,,,,,,,,,,,,,,,,,,,,,,,,,,,,,,,,,,,,,,,,,,,,,,,,,,,,,,,,,,,,,,,,,,,,,,,,,,,,,,,,,,,,,,,,,,,,,,,,,,,,,,,,,,,,,,,,,,,,,,,,,,,,,,,,,,,,,,,,,,,,,,,,,,,,,,,,,,,,,,,,,,,,,,,,,,,,,,,,,
TiO2,13463-67-7,Sigma-Aldrich,,,<100 ,,99.9% purity,,,,,,,,bacteria,11 bacterial species,sediment water,18 h,,,"growth inhibition, complete inhibition of bacterial growth",EC50,>100,,,,"C. Blaise,F. Gagne, J. F. Ferard, P. Eullaffroy",Ecotoxicity of Selected Nano-Materials to Aquatic Organisms,Environmental Toxicology,23,5,591,598,2008,,,,,,,,,,,,,,,,,,,,,,,,,,,,,,,,,,,,,,,,,,,,,,,,,,,,,,,,,,,,,,,,,,,,,,,,,,,,,,,,,,,,,,,,,,,,,,,,,,,,,,,,,,,,,,,,,,,,,,,,,,,,,,,,,,,,,,,,,,,,,,,,,,,,,,,,,,,,,,,,,,,,,,,,,,,,,,,,,,,,,,,,,,,,,,,,,,,,,,,,,,,,,,,,,
TiO2,13463-67-7,Sigma-Aldrich,,,<100 ,,99.9% purity,,,,,,,,bacteria,Vibrio fisheri,sediment,15 min,,,Acute inhibition fo bacterial luminescence,IC25,>100,,,,"C. Blaise,F. Gagne, J. F. Ferard, P. Eullaffroy",Ecotoxicity of Selected Nano-Materials to Aquatic Organisms,Environmental Toxicology,23,5,591,598,2008,,,,,,,,,,,,,,,,,,,,,,,,,,,,,,,,,,,,,,,,,,,,,,,,,,,,,,,,,,,,,,,,,,,,,,,,,,,,,,,,,,,,,,,,,,,,,,,,,,,,,,,,,,,,,,,,,,,,,,,,,,,,,,,,,,,,,,,,,,,,,,,,,,,,,,,,,,,,,,,,,,,,,,,,,,,,,,,,,,,,,,,,,,,,,,,,,,,,,,,,,,,,,,,,,
TiO2,13463-67-7,Sigma-Aldrich,,,<100 ,,99.9% purity,,,,,,,,crustacean,Thamnocephalus platyurus,sediment water,24h,,,acute lethality,LC50,>100,,,,"C. Blaise,F. Gagne, J. F. Ferard, P. Eullaffroy",Ecotoxicity of Selected Nano-Materials to Aquatic Organisms,Environmental Toxicology,23,5,591,598,2008,,,,,,,,,,,,,,,,,,,,,,,,,,,,,,,,,,,,,,,,,,,,,,,,,,,,,,,,,,,,,,,,,,,,,,,,,,,,,,,,,,,,,,,,,,,,,,,,,,,,,,,,,,,,,,,,,,,,,,,,,,,,,,,,,,,,,,,,,,,,,,,,,,,,,,,,,,,,,,,,,,,,,,,,,,,,,,,,,,,,,,,,,,,,,,,,,,,,,,,,,,,,,,,,,
TiO2,13463-67-7,Sigma-Aldrich,,,<100 ,,99.9% purity,,,,,,,,algae,Pseudokirchneriella subcapitata,sediment water,72 h,,,"Chronic sublethal growth
inhibition",IC25,>100,,,,"C. Blaise,F. Gagne, J. F. Ferard, P. Eullaffroy",Ecotoxicity of Selected Nano-Materials to Aquatic Organisms,Environmental Toxicology,23,5,591,598,2008,,,,,,,,,,,,,,,,,,,,,,,,,,,,,,,,,,,,,,,,,,,,,,,,,,,,,,,,,,,,,,,,,,,,,,,,,,,,,,,,,,,,,,,,,,,,,,,,,,,,,,,,,,,,,,,,,,,,,,,,,,,,,,,,,,,,,,,,,,,,,,,,,,,,,,,,,,,,,,,,,,,,,,,,,,,,,,,,,,,,,,,,,,,,,,,,,,,,,,,,,,,,,,,,,
TiO2,13463-67-7,"The synthesis procedure consists on the decomposition of titanium tetrachloride (TiCl4) at acidic pH (from 2 to 6). After that, it follows a growing step of the nanocrystals, carried out in an oven at 70 °C, purification by means of centrifugation and resuspension with tetramethylammonium hydroxide (TMAOH) to stabilize NPs.",shapeless,tetramethylammonium hydroxide (TMAOH),7.5,,,,,MilliQ-water,DLS,analysed. value not given,,-42.5 mV,plant,"Lactuca
sativa",distilled water,5 days,25 °C,,seed germination,EC40,1.12 mg/mL,,,,"Garcia, Ana; Espinosa, Roser; Delgado, Lucia; Casals, Eudald; Gonzalez, Edgar; Puntes, Victor; Barata, Carlos; Font, Xavier; Sanchez, Antoni","Acute toxicity of cerium oxide, titanium oxide and iron oxide nanoparticles using standardized tests",DESALINATION,269,1-3,136,141,2011,,,,,,,,,,,,,,,,,,,,,,,,,,,,,,,,,,,,,,,,,,,,,,,,,,,,,,,,,,,,,,,,,,,,,,,,,,,,,,,,,,,,,,,,,,,,,,,,,,,,,,,,,,,,,,,,,,,,,,,,,,,,,,,,,,,,,,,,,,,,,,,,,,,,,,,,,,,,,,,,,,,,,,,,,,,,,,,,,,,,,,,,,,,,,,,,,,,,,,,,,,,,,,,,,
TiO2,13463-67-7,"The synthesis procedure consists on the decomposition of titanium tetrachloride (TiCl4) at acidic pH (from 2 to 6). After that, it follows a growing step of the nanocrystals, carried out in an oven at 70 °C, purification by means of centrifugation and resuspension with tetramethylammonium hydroxide (TMAOH) to stabilize NPs.",shapeless,tetramethylammonium hydroxide (TMAOH),7.5,,,,,MilliQ-water,DLS,analysed. value not given,,-42.5 mV,plant,Cucumis sativus,distilled water,5 days,25 °C,,seed germination,EC60,1.12 mg/mL,,,,"Garcia, Ana; Espinosa, Roser; Delgado, Lucia; Casals, Eudald; Gonzalez, Edgar; Puntes, Victor; Barata, Carlos; Font, Xavier; Sanchez, Antoni","Acute toxicity of cerium oxide, titanium oxide and iron oxide nanoparticles using standardized tests",DESALINATION,269,1-3,136,141,2011,,,,,,,,,,,,,,,,,,,,,,,,,,,,,,,,,,,,,,,,,,,,,,,,,,,,,,,,,,,,,,,,,,,,,,,,,,,,,,,,,,,,,,,,,,,,,,,,,,,,,,,,,,,,,,,,,,,,,,,,,,,,,,,,,,,,,,,,,,,,,,,,,,,,,,,,,,,,,,,,,,,,,,,,,,,,,,,,,,,,,,,,,,,,,,,,,,,,,,,,,,,,,,,,,
TiO2,13463-67-7,"The synthesis procedure consists on the decomposition of titanium tetrachloride (TiCl4) at acidic pH (from 2 to 6). After that, it follows a growing step of the nanocrystals, carried out in an oven at 70 °C, purification by means of centrifugation and resuspension with tetramethylammonium hydroxide (TMAOH) to stabilize NPs.",shapeless,tetramethylammonium hydroxide (TMAOH),7.5,,,,,MilliQ-water,DLS,analysed. value not given,,-42.5 mV,plant,Solanum lycopersicum,distilled water,5 days,25 °C,,seed germination,EC46,1.12 mg/mL,,,,"Garcia, Ana; Espinosa, Roser; Delgado, Lucia; Casals, Eudald; Gonzalez, Edgar; Puntes, Victor; Barata, Carlos; Font, Xavier; Sanchez, Antoni","Acute toxicity of cerium oxide, titanium oxide and iron oxide nanoparticles using standardized tests",DESALINATION,269,1-3,136,141,2011,,,,,,,,,,,,,,,,,,,,,,,,,,,,,,,,,,,,,,,,,,,,,,,,,,,,,,,,,,,,,,,,,,,,,,,,,,,,,,,,,,,,,,,,,,,,,,,,,,,,,,,,,,,,,,,,,,,,,,,,,,,,,,,,,,,,,,,,,,,,,,,,,,,,,,,,,,,,,,,,,,,,,,,,,,,,,,,,,,,,,,,,,,,,,,,,,,,,,,,,,,,,,,,,,
TiO2,13463-67-7,"The synthesis procedure consists on the decomposition of titanium tetrachloride (TiCl4) at acidic pH (from 2 to 6). After that, it follows a growing step of the nanocrystals, carried out in an oven at 70 °C, purification by means of centrifugation and resuspension with tetramethylammonium hydroxide (TMAOH) to stabilize NPs.",shapeless,tetramethylammonium hydroxide (TMAOH),7.5,,,,,MilliQ-water,DLS,analysed. value not given,,-42.5 mV,plant,Spinacia oleracea,distilled water,5 days,25 °C,,seed germination,EC55,1.12 mg/mL,,,,"Garcia, Ana; Espinosa, Roser; Delgado, Lucia; Casals, Eudald; Gonzalez, Edgar; Puntes, Victor; Barata, Carlos; Font, Xavier; Sanchez, Antoni","Acute toxicity of cerium oxide, titanium oxide and iron oxide nanoparticles using standardized tests",DESALINATION,269,1-3,136,141,2011,,,,,,,,,,,,,,,,,,,,,,,,,,,,,,,,,,,,,,,,,,,,,,,,,,,,,,,,,,,,,,,,,,,,,,,,,,,,,,,,,,,,,,,,,,,,,,,,,,,,,,,,,,,,,,,,,,,,,,,,,,,,,,,,,,,,,,,,,,,,,,,,,,,,,,,,,,,,,,,,,,,,,,,,,,,,,,,,,,,,,,,,,,,,,,,,,,,,,,,,,,,,,,,,,
