Repository: NSF-ALL-SPICE-Alliance/Nano

# AFRL, 2022-23 School Year

## Background of the Partnership 

The Airforce Research Laboratory (AFRL) extended a research partnership to ROTC, active duty, reserve military, or US armed forces, veteran students, at Chaminade University of Honolulu and The University of Hawaii at Manoa in Big Data and Analytics. This research partnership allowed students to explore the domain of Data Science and Analytics while exploring nanomaterials with little to no background. This project was built into two phases. Phase I, consisted of training each student in Data Science programming skills, mathmatical and computational skills.

File: AFRL_Fall_2023/data/Beilstein_J_Nanotechnol-06-1788-s002/NanoE-Tox-database.csv (part 41 of 44)
Name,CAS no,"Origin (company, synthesis method)",Shape,Initial coating/functionalization,"Diameter, nm","Length, nm",Possible impurities,"Surface area, BET (m2/g)",Other observations,Media,"Method to
TiO2,13463-67-7,"The synthesis procedure consists on the decomposition of titanium tetrachloride (TiCl4) at acidic pH (from 2 to 6). After that, it follows a growing step of the nanocrystals, carried out in an oven at 70 °C, purification by means of centrifugation and resuspension with tetramethylammonium hydroxide (TMAOH) to stabilize NPs.",shapeless,tetramethylammonium hydroxide (TMAOH),7.5,,,,,MilliQ-water,DLS,analysed. value not given,,-42.5 mV,crustacean,Daphnia magna,OECD protocols,48 h,OECD protocols,OECD protocols,immobility,LC50,0.016 (0.013-0.020) mg/mL,,,,"Garcia, Ana; Espinosa, Roser; Delgado, Lucia; Casals, Eudald; Gonzalez, Edgar; Puntes, Victor; Barata, Carlos; Font, Xavier; Sanchez, Antoni","Acute toxicity of cerium oxide, titanium oxide and iron oxide nanoparticles using standardized tests",DESALINATION,269,1-3,136,141,2011,,,,,,,,,,,,,,,,,,,,,,,,,,,,,,,,,,,,,,,,,,,,,,,,,,,,,,,,,,,,,,,,,,,,,,,,,,,,,,,,,,,,,,,,,,,,,,,,,,,,,,,,,,,,,,,,,,,,,,,,,,,,,,,,,,,,,,,,,,,,,,,,,,,,,,,,,,,,,,,,,,,,,,,,,,,,,,,,,,,,,,,,,,,,,,,,,,,,,,,,,,,,,,,,,
TiO2,13463-67-7,"The synthesis procedure consists on the decomposition of titanium tetrachloride (TiCl4) at acidic pH (from 2 to 6). After that, it follows a growing step of the nanocrystals, carried out in an oven at 70 °C, purification by means of centrifugation and resuspension with tetramethylammonium hydroxide (TMAOH) to stabilize NPs.",shapeless,tetramethylammonium hydroxide (TMAOH),7.5,,,,,MilliQ-water,DLS,analysed. value not given,,-42.5 mV,bacteria,Vibrio fischeri,"Microtox® system from Microbics Corporation, sodium chloride concentration 2%",15 min,Microtox® system from Microbics Corporation,Microtox® system from Microbics Corporation,light output reduction,EC21,1.12 mg/mL,,,,"Garcia, Ana; Espinosa, Roser; Delgado, Lucia; Casals, Eudald; Gonzalez, Edgar; Puntes, Victor; Barata, Carlos; Font, Xavier; Sanchez, Antoni","Acute toxicity of cerium oxide, titanium oxide and iron oxide nanoparticles using standardized tests",DESALINATION,269,1-3,136,141,2011,,,,,,,,,,,,,,,,,,,,,,,,,,,,,,,,,,,,,,,,,,,,,,,,,,,,,,,,,,,,,,,,,,,,,,,,,,,,,,,,,,,,,,,,,,,,,,,,,,,,,,,,,,,,,,,,,,,,,,,,,,,,,,,,,,,,,,,,,,,,,,,,,,,,,,,,,,,,,,,,,,,,,,,,,,,,,,,,,,,,,,,,,,,,,,,,,,,,,,,,,,,,,,,,,
TiO2,13463-67-7,Sigma-Aldrich,,,10,40,,189.9,"rutile biological oxidative damage 12.6 TEUs, µmol/L",M9 medium,DLS,5580 nm,,-24.1 mV,bacteria,Escherichia coli (strain K12),M9 medium,24 h,37 °C,,growth inhibition,EC50,177.91 ± 19.87 mg/L,The lowest TELI of nTiO2_r of all the stress categories indicates the lowest toxicity among the NMs examined,,,"Gou, Na; Gu, April Z.",A New Transcriptional Effect Level Index (TELI) for Toxicogenomics-based Toxicity Assessment,ENVIRONMENTAL SCIENCE & TECHNOLOGY,45,12,5410,5417,2011,,,,,,,,,,,,,,,,,,,,,,,,,,,,,,,,,,,,,,,,,,,,,,,,,,,,,,,,,,,,,,,,,,,,,,,,,,,,,,,,,,,,,,,,,,,,,,,,,,,,,,,,,,,,,,,,,,,,,,,,,,,,,,,,,,,,,,,,,,,,,,,,,,,,,,,,,,,,,,,,,,,,,,,,,,,,,,,,,,,,,,,,,,,,,,,,,,,,,,,,,,,,,,,,,
TiO2,13463-67-7,"NanoStructured & Amorphous Materials, Houston, Texas, USA",,,10,,,274.2,"anatase, biological oxidative damage 64.9 TEUs, µmol/L",M9 medium,DLS,1040 nm,,-33.9 mV,bacteria,Escherichia coli (strain K12),M9 medium,24 h,37 °C,,growth inhibition,EC50,74.14 ± 8.13 mg/L,,nTiO2 exposure led to observable DNA stress and membrane damage. ,,"Gou, Na; Gu, April Z.",A New Transcriptional Effect Level Index (TELI) for Toxicogenomics-based Toxicity Assessment,ENVIRONMENTAL SCIENCE & TECHNOLOGY,45,12,5410,5417,2011,,,,,,,,,,,,,,,,,,,,,,,,,,,,,,,,,,,,,,,,,,,,,,,,,,,,,,,,,,,,,,,,,,,,,,,,,,,,,,,,,,,,,,,,,,,,,,,,,,,,,,,,,,,,,,,,,,,,,,,,,,,,,,,,,,,,,,,,,,,,,,,,,,,,,,,,,,,,,,,,,,,,,,,,,,,,,,,,,,,,,,,,,,,,,,,,,,,,,,,,,,,,,,,,,
TiO2,1317-70-0,"Sigma Chemical Co.
(St. Louis, MO)",,,50,,99.7% purity,,anatase,phosphate buffered saline (PBS),DLS,124 nm,,,bacteria,Escherichia coli K12 DH10B,phosphate buffered saline (PBS),60 min,37 °C,,mortality,EC10 ± 2.1,80 µg/mL,,,There was a dose-dependent increase in internalization of NPs,"Kumar, Ashutosh; Pandey, Alok K.; Singh, Shashi S.; Shanker, Rishi; Dhawan, Alok",A Flow Cytometric Method to Assess Nanoparticle Uptake in Bacteria,CYTOMETRY PART A,79A,9,707,712,2011,,,,,,,,,,,,,,,,,,,,,,,,,,,,,,,,,,,,,,,,,,,,,,,,,,,,,,,,,,,,,,,,,,,,,,,,,,,,,,,,,,,,,,,,,,,,,,,,,,,,,,,,,,,,,,,,,,,,,,,,,,,,,,,,,,,,,,,,,,,,,,,,,,,,,,,,,,,,,,,,,,,,,,,,,,,,,,,,,,,,,,,,,,,,,,,,,,,,,,,,,,,,,,,,,
TiO2,13463-67-7,"“bank of standard nanomaterial samples” (Federal Target Program “Development of Projects of Legislative and Methodological Support of a Complex Safety System in the Course of Studies, Assimilation, Production, Circulation, and Utilization of Nanomaterials in the Russian Federation”)",cylindrical ,,8-Oct,Oct-50,,,,,,,,,protozoa,Bodo saltans,"5 ml of nanoparticles solutions and 0.02 ml of Bodo saltans suspension; fed by bacteria Pseudomonas fluorescens, pH 7.5-8.0",4 days,21 ± 3 °C,,development of culture,EC67,200 mg/L,,,,"Tomilina, I. I.; Gremyachikh, V. A.; Myl'nikov, A. P.; Komov, V. T.",Changes in biological characteristics of freshwater heterotrophic flagellates and cladocerans under the effect of metal oxide nano- and microparticles,INLAND WATER BIOLOGY,4,4,475,483,2011,,,,,,,,,,,,,,,,,,,,,,,,,,,,,,,,,,,,,,,,,,,,,,,,,,,,,,,,,,,,,,,,,,,,,,,,,,,,,,,,,,,,,,,,,,,,,,,,,,,,,,,,,,,,,,,,,,,,,,,,,,,,,,,,,,,,,,,,,,,,,,,,,,,,,,,,,,,,,,,,,,,,,,,,,,,,,,,,,,,,,,,,,,,,,,,,,,,,,,,,,,,,,,,,,
TiO2,13463-67-7,"“bank of standard nanomaterial samples” (Federal Target Program “Development of Projects of Legislative and Methodological Support of a Complex Safety System in the Course of Studies, Assimilation, Production, Circulation, and Utilization of Nanomaterials in the Russian Federation”)",cylindrical ,,8-Oct,Oct-50,,,,,,,,,protozoa,Bodo saltans,"5 ml of nanoparticles solutions and 0.02 ml of Bodo saltans suspension; fed by bacteria Pseudomonas fluorescens, pH 7.5-8.0",4 days,21 ± 3 °C,,development of culture,EC33,20 mg/L,,,,"Tomilina, I. I.; Gremyachikh, V. A.; Myl'nikov, A. P.; Komov, V. T.",Changes in biological characteristics of freshwater heterotrophic flagellates and cladocerans under the effect of metal oxide nano- and microparticles,INLAND WATER BIOLOGY,4,4,475,483,2011,,,,,,,,,,,,,,,,,,,,,,,,,,,,,,,,,,,,,,,,,,,,,,,,,,,,,,,,,,,,,,,,,,,,,,,,,,,,,,,,,,,,,,,,,,,,,,,,,,,,,,,,,,,,,,,,,,,,,,,,,,,,,,,,,,,,,,,,,,,,,,,,,,,,,,,,,,,,,,,,,,,,,,,,,,,,,,,,,,,,,,,,,,,,,,,,,,,,,,,,,,,,,,,,,
TiO2,13463-67-7,"“bank of standard nanomaterial samples” (Federal Target Program “Development of Projects of Legislative and Methodological Support of a Complex Safety System in the Course of Studies, Assimilation, Production, Circulation, and Utilization of Nanomaterials in the Russian Federation”)",cylindrical ,,8-Oct,Oct-50,,,,,,,,,crustacean,Ceriodaphnia affinis,"15 ml of nanoparticles solution, fed by yeast suspension, pH 7.5-8.0",48 h,21 ± 3 °C,,mortality,NOEC,2.0 mg/L,,,,"Tomilina, I. I.; Gremyachikh, V. A.; Myl'nikov, A. P.; Komov, V. T.",Changes in biological characteristics of freshwater heterotrophic flagellates and cladocerans under the effect of metal oxide nano- and microparticles,INLAND WATER BIOLOGY,4,4,475,483,2011,,,,,,,,,,,,,,,,,,,,,,,,,,,,,,,,,,,,,,,,,,,,,,,,,,,,,,,,,,,,,,,,,,,,,,,,,,,,,,,,,,,,,,,,,,,,,,,,,,,,,,,,,,,,,,,,,,,,,,,,,,,,,,,,,,,,,,,,,,,,,,,,,,,,,,,,,,,,,,,,,,,,,,,,,,,,,,,,,,,,,,,,,,,,,,,,,,,,,,,,,,,,,,,,,
TiO2,13463-67-7,"“bank of standard nanomaterial samples” (Federal Target Program “Development of Projects of Legislative and Methodological Support of a Complex Safety System in the Course of Studies, Assimilation, Production, Circulation, and Utilization of Nanomaterials in the Russian Federation”)",cylindrical ,,8-Oct,Oct-50,,,,,,,,,crustacean,Ceriodaphnia affinis,"15 ml of nanoparticles solution, fed by yeast suspension, pH 7.5-8.0",48 h,21 ± 3 °C,,mortality,LC50,120.5 ± 17 mg/L,,,,"Tomilina, I. I.; Gremyachikh, V. A.; Myl'nikov, A. P.; Komov, V. T.",Changes in biological characteristics of freshwater heterotrophic flagellates and cladocerans under the effect of metal oxide nano- and microparticles,INLAND WATER BIOLOGY,4,4,475,483,2011,,,,,,,,,,,,,,,,,,,,,,,,,,,,,,,,,,,,,,,,,,,,,,,,,,,,,,,,,,,,,,,,,,,,,,,,,,,,,,,,,,,,,,,,,,,,,,,,,,,,,,,,,,,,,,,,,,,,,,,,,,,,,,,,,,,,,,,,,,,,,,,,,,,,,,,,,,,,,,,,,,,,,,,,,,,,,,,,,,,,,,,,,,,,,,,,,,,,,,,,,,,,,,,,,
TiO2,13463-67-7,"“bank of standard nanomaterial samples” (Federal Target Program “Development of Projects of Legislative and Methodological Support of a Complex Safety System in the Course of Studies, Assimilation, Production, Circulation, and Utilization of Nanomaterials in the Russian Federation”)",cylindrical ,,8-Oct,Oct-50,,,,,,,,,crustacean,Ceriodaphnia affinis,"15 ml of nanoparticles solution, fed by yeast suspension, pH 7.5-8.0",7 days,21 ± 3 °C,,mortality,LC50,210.9 ± 13.4 mg/L ,,,,"Tomilina, I. I.; Gremyachikh, V. A.; Myl'nikov, A. P.; Komov, V. T.",Changes in biological characteristics of freshwater heterotrophic flagellates and cladocerans under the effect of metal oxide nano- and microparticles,INLAND WATER BIOLOGY,4,4,475,483,2011,,,,,,,,,,,,,,,,,,,,,,,,,,,,,,,,,,,,,,,,,,,,,,,,,,,,,,,,,,,,,,,,,,,,,,,,,,,,,,,,,,,,,,,,,,,,,,,,,,,,,,,,,,,,,,,,,,,,,,,,,,,,,,,,,,,,,,,,,,,,,,,,,,,,,,,,,,,,,,,,,,,,,,,,,,,,,,,,,,,,,,,,,,,,,,,,,,,,,,,,,,,,,,,,,
TiO2,13463-67-7,"“bank of standard nanomaterial samples” (Federal Target Program “Development of Projects of Legislative and Methodological Support of a Complex Safety System in the Course of Studies, Assimilation, Production, Circulation, and Utilization of Nanomaterials in the Russian Federation”)",cylindrical ,,8-Oct,Oct-50,,,,,,,,,crustacean,Ceriodaphnia affinis,"15 ml of nanoparticles solution, fed by yeast suspension, pH 7.5-8.0",7 days,21 ± 3 °C,,fertility,EC50,0.3 mg/L,,,,"Tomilina, I. I.; Gremyachikh, V. A.; Myl'nikov, A. P.; Komov, V. T.",Changes in biological characteristics of freshwater heterotrophic flagellates and cladocerans under the effect of metal oxide nano- and microparticles,INLAND WATER BIOLOGY,4,4,475,483,2011,,,,,,,,,,,,,,,,,,,,,,,,,,,,,,,,,,,,,,,,,,,,,,,,,,,,,,,,,,,,,,,,,,,,,,,,,,,,,,,,,,,,,,,,,,,,,,,,,,,,,,,,,,,,,,,,,,,,,,,,,,,,,,,,,,,,,,,,,,,,,,,,,,,,,,,,,,,,,,,,,,,,,,,,,,,,,,,,,,,,,,,,,,,,,,,,,,,,,,,,,,,,,,,,,
TiO2,13463-67-7,Sigma–Aldrich,,,<100 ,,99.9% purity,,,distilled water,DLS,1425 nm,,27.6 mV,bacteria,Vibrio fischeri,"standard artificial OECD soil: sand, kaolin clay and sphagnum peat (4mm sieved) in a 7:2:1 mass proportion, pH to 6.0 ± 0.5, with calcium carbonate, sample collected 2 h after spiking ",5 min,,,luminiescence inhibition,EC20,28110 mg/L,No genotoxicity was recorded,,,"Pereira, R.; Rocha-Santos, T. A. P.; Antunes, F. E.; Rasteiro, M. G.; Ribeiro, R.; Goncalves, F.; Soares, A. M. V. M.; Lopes, I.",Screening evaluation of the ecotoxicity and genotoxicity of soils contaminated with organic and inorganic nanoparticles: The role of ageing,JOURNAL OF HAZARDOUS MATERIALS,194,,345,354,2011,,,,,,,,,,,,,,,,,,,,,,,,,,,,,,,,,,,,,,,,,,,,,,,,,,,,,,,,,,,,,,,,,,,,,,,,,,,,,,,,,,,,,,,,,,,,,,,,,,,,,,,,,,,,,,,,,,,,,,,,,,,,,,,,,,,,,,,,,,,,,,,,,,,,,,,,,,,,,,,,,,,,,,,,,,,,,,,,,,,,,,,,,,,,,,,,,,,,,,,,,,,,,,,,,
TiO2,13463-67-7,Sigma–Aldrich,,,<100 ,,99.9% purity,,,distilled water,DLS,1425 nm,,27.6 mV,bacteria,Vibrio fischeri,"standard artificial OECD soil: sand, kaolin clay and sphagnum peat (4mm sieved) in a 7:2:1 mass proportion, pH to 6.0 ± 0.5, with calcium carbonate, sample collected 2 h after spiking ",5 min,,,luminiescence inhibition,EC50,63500 mg/L,No genotoxicity was recorded,,,"Pereira, R.; Rocha-Santos, T. A. P.; Antunes, F. E.; Rasteiro, M. G.; Ribeiro, R.; Goncalves, F.; Soares, A. M. V. M.; Lopes, I.",Screening evaluation of the ecotoxicity and genotoxicity of soils contaminated with organic and inorganic nanoparticles: The role of ageing,JOURNAL OF HAZARDOUS MATERIALS,194,,345,354,2011,,,,,,,,,,,,,,,,,,,,,,,,,,,,,,,,,,,,,,,,,,,,,,,,,,,,,,,,,,,,,,,,,,,,,,,,,,,,,,,,,,,,,,,,,,,,,,,,,,,,,,,,,,,,,,,,,,,,,,,,,,,,,,,,,,,,,,,,,,,,,,,,,,,,,,,,,,,,,,,,,,,,,,,,,,,,,,,,,,,,,,,,,,,,,,,,,,,,,,,,,,,,,,,,,
TiO2,13463-67-7,Sigma–Aldrich,,,<100 ,,99.9% purity,,,distilled water,DLS,1425 nm,,27.6 mV,bacteria,Vibrio fischeri,"standard artificial OECD soil: sand, kaolin clay and sphagnum peat (4mm sieved) in a 7:2:1 mass proportion, pH to 6.0 ± 0.5, with calcium carbonate, sample collected 30 days after spiking ",15 min,,,luminiescence inhibition,EC20,12930 (95%CI 3513–47590) mg/L,No genotoxicity was recorded,,,"Pereira, R.; Rocha-Santos, T. A. P.; Antunes, F. E.; Rasteiro, M. G.; Ribeiro, R.; Goncalves, F.; Soares, A. M. V. M.; Lopes, I.",Screening evaluation of the ecotoxicity and genotoxicity of soils contaminated with organic and inorganic nanoparticles: The role of ageing,JOURNAL OF HAZARDOUS MATERIALS,194,,345,354,2011,,,,,,,,,,,,,,,,,,,,,,,,,,,,,,,,,,,,,,,,,,,,,,,,,,,,,,,,,,,,,,,,,,,,,,,,,,,,,,,,,,,,,,,,,,,,,,,,,,,,,,,,,,,,,,,,,,,,,,,,,,,,,,,,,,,,,,,,,,,,,,,,,,,,,,,,,,,,,,,,,,,,,,,,,,,,,,,,,,,,,,,,,,,,,,,,,,,,,,,,,,,,,,,,,
TiO2,13463-67-7,Sigma–Aldrich,,,<100 ,,99.9% purity,,,distilled water,DLS,1425 nm,,27.6 mV,bacteria,Vibrio fischeri,"standard artificial OECD soil: sand, kaolin clay and sphagnum peat (4mm sieved) in a 7:2:1 mass proportion, pH to 6.0 ± 0.5, with calcium carbonate, sample collected 30 days after spiking ",5 min,,,luminiescence inhibition,EC50,66820 (95%CI 6720–664500) mg/L,No genotoxicity was recorded,,,"Pereira, R.; Rocha-Santos, T. A. P.; Antunes, F. E.; Rasteiro, M. G.; Ribeiro, R.; Goncalves, F.; Soares, A. M. V. M.; Lopes, I.",Screening evaluation of the ecotoxicity and genotoxicity of soils contaminated with organic and inorganic nanoparticles: The role of ageing,JOURNAL OF HAZARDOUS MATERIALS,194,,345,354,2011,,,,,,,,,,,,,,,,,,,,,,,,,,,,,,,,,,,,,,,,,,,,,,,,,,,,,,,,,,,,,,,,,,,,,,,,,,,,,,,,,,,,,,,,,,,,,,,,,,,,,,,,,,,,,,,,,,,,,,,,,,,,,,,,,,,,,,,,,,,,,,,,,,,,,,,,,,,,,,,,,,,,,,,,,,,,,,,,,,,,,,,,,,,,,,,,,,,,,,,,,,,,,,,,,
TiO2,13463-67-7,Sigma–Aldrich,,,<100 ,,99.9% purity,,,distilled water,DLS,1425 nm,,27.6 mV,bacteria,Vibrio fischeri,"standard artificial OECD soil: sand, kaolin clay and sphagnum peat (4mm sieved) in a 7:2:1 mass proportion, pH to 6.0 ± 0.5, with calcium carbonate, sample collected 2 h after spiking ",15 min,,,luminiescence inhibition,EC20,17580 mg/L,No genotoxicity was recorded,,,"Pereira, R.; Rocha-Santos, T. A. P.; Antunes, F. E.; Rasteiro, M. G.; Ribeiro, R.; Goncalves, F.; Soares, A. M. V. M.; Lopes, I.",Screening evaluation of the ecotoxicity and genotoxicity of soils contaminated with organic and inorganic nanoparticles: The role of ageing,JOURNAL OF HAZARDOUS MATERIALS,194,,345,354,2011,,,,,,,,,,,,,,,,,,,,,,,,,,,,,,,,,,,,,,,,,,,,,,,,,,,,,,,,,,,,,,,,,,,,,,,,,,,,,,,,,,,,,,,,,,,,,,,,,,,,,,,,,,,,,,,,,,,,,,,,,,,,,,,,,,,,,,,,,,,,,,,,,,,,,,,,,,,,,,,,,,,,,,,,,,,,,,,,,,,,,,,,,,,,,,,,,,,,,,,,,,,,,,,,,
TiO2,13463-67-7,Sigma–Aldrich,,,<100 ,,99.9% purity,,,distilled water,DLS,1425 nm,,27.6 mV,bacteria,Vibrio fischeri,"standard artificial OECD soil: sand, kaolin clay and sphagnum peat (4mm sieved) in a 7:2:1 mass proportion, pH to 6.0 ± 0.5, with calcium carbonate, sample collected 2 h after spiking ",15 min,,,luminiescence inhibition,EC50,48040 mg/L,No genotoxicity was recorded,,,"Pereira, R.; Rocha-Santos, T. A. P.; Antunes, F. E.; Rasteiro, M. G.; Ribeiro, R.; Goncalves, F.; Soares, A. M. V. M.; Lopes, I.",Screening evaluation of the ecotoxicity and genotoxicity of soils contaminated with organic and inorganic nanoparticles: The role of ageing,JOURNAL OF HAZARDOUS MATERIALS,194,,345,354,2011,,,,,,,,,,,,,,,,,,,,,,,,,,,,,,,,,,,,,,,,,,,,,,,,,,,,,,,,,,,,,,,,,,,,,,,,,,,,,,,,,,,,,,,,,,,,,,,,,,,,,,,,,,,,,,,,,,,,,,,,,,,,,,,,,,,,,,,,,,,,,,,,,,,,,,,,,,,,,,,,,,,,,,,,,,,,,,,,,,,,,,,,,,,,,,,,,,,,,,,,,,,,,,,,,
TiO2,13463-67-7,Sigma–Aldrich,,,<100 ,,99.9% purity,,,distilled water,DLS,1425 nm,,27.6 mV,bacteria,Vibrio fischeri,"standard artificial OECD soil: sand, kaolin clay and sphagnum peat (4mm sieved) in a 7:2:1 mass proportion, pH to 6.0 ± 0.5, with calcium carbonate, sample collected 30 days after spiking ",15 min,,,luminiescence inhibition,EC20,9697 (95%CI 1429–65780) mg/L,No genotoxicity was recorded,,,"Pereira, R.; Rocha-Santos, T. A. P.; Antunes, F. E.; Rasteiro, M. G.; Ribeiro, R.; Goncalves, F.; Soares, A. M. V. M.; Lopes, I.",Screening evaluation of the ecotoxicity and genotoxicity of soils contaminated with organic and inorganic nanoparticles: The role of ageing,JOURNAL OF HAZARDOUS MATERIALS,194,,345,354,2011,,,,,,,,,,,,,,,,,,,,,,,,,,,,,,,,,,,,,,,,,,,,,,,,,,,,,,,,,,,,,,,,,,,,,,,,,,,,,,,,,,,,,,,,,,,,,,,,,,,,,,,,,,,,,,,,,,,,,,,,,,,,,,,,,,,,,,,,,,,,,,,,,,,,,,,,,,,,,,,,,,,,,,,,,,,,,,,,,,,,,,,,,,,,,,,,,,,,,,,,,,,,,,,,,
TiO2,13463-67-7,Sigma–Aldrich,,,<100 ,,99.9% purity,,,distilled water,DLS,1425 nm,,27.6 mV,bacteria,Vibrio fischeri,"standard artificial OECD soil: sand, kaolin clay and sphagnum peat (4mm sieved) in a 7:2:1 mass proportion, pH to 6.0 ± 0.5, with calcium carbonate, sample collected 30 days after spiking ",15 min,,,luminiescence inhibition,EC50,36060 (95%CI 2518–516400) mg/L,No genotoxicity was recorded,,,"Pereira, R.; Rocha-Santos, T. A. P.; Antunes, F. E.; Rasteiro, M. G.; Ribeiro, R.; Goncalves, F.; Soares, A. M. V. M.; Lopes, I.",Screening evaluation of the ecotoxicity and genotoxicity of soils contaminated with organic and inorganic nanoparticles: The role of ageing,JOURNAL OF HAZARDOUS MATERIALS,194,,345,354,2011,,,,,,,,,,,,,,,,,,,,,,,,,,,,,,,,,,,,,,,,,,,,,,,,,,,,,,,,,,,,,,,,,,,,,,,,,,,,,,,,,,,,,,,,,,,,,,,,,,,,,,,,,,,,,,,,,,,,,,,,,,,,,,,,,,,,,,,,,,,,,,,,,,,,,,,,,,,,,,,,,,,,,,,,,,,,,,,,,,,,,,,,,,,,,,,,,,,,,,,,,,,,,,,,,
TiO2,13463-67-7,Sigma–Aldrich,,,<100 ,,99.9% purity,,,distilled water,DLS,1425 nm,,27.6 mV,bacteria,Vibrio fischeri,"standard artificial OECD soil: sand, kaolin clay and sphagnum peat (4mm sieved) in a 7:2:1 mass proportion, pH to 6.0 ± 0.5, with calcium carbonate, sample collected 2 h after spiking ",30 min,,,luminiescence inhibition,EC20,37150 (95%CI 2661–5187000) mg/L,No genotoxicity was recorded,,,"Pereira, R.; Rocha-Santos, T. A. P.; Antunes, F. E.; Rasteiro, M. G.; Ribeiro, R.; Goncalves, F.; Soares, A. M. V. M.; Lopes, I.",Screening evaluation of the ecotoxicity and genotoxicity of soils contaminated with organic and inorganic nanoparticles: The role of ageing,JOURNAL OF HAZARDOUS MATERIALS,194,,345,354,2011,,,,,,,,,,,,,,,,,,,,,,,,,,,,,,,,,,,,,,,,,,,,,,,,,,,,,,,,,,,,,,,,,,,,,,,,,,,,,,,,,,,,,,,,,,,,,,,,,,,,,,,,,,,,,,,,,,,,,,,,,,,,,,,,,,,,,,,,,,,,,,,,,,,,,,,,,,,,,,,,,,,,,,,,,,,,,,,,,,,,,,,,,,,,,,,,,,,,,,,,,,,,,,,,,
TiO2,13463-67-7,Sigma–Aldrich,,,<100 ,,99.9% purity,,,distilled water,DLS,1425 nm,,27.6 mV,bacteria,Vibrio fischeri,"standard artificial OECD soil: sand, kaolin clay and sphagnum peat (4mm sieved) in a 7:2:1 mass proportion, pH to 6.0 ± 0.5, with calcium carbonate, sample collected 2 h after spiking ",30 min,,,luminiescence inhibition,EC50,57000 (95%CI 5156–630200) mg/L,No genotoxicity was recorded,,,"Pereira, R.; Rocha-Santos, T. A. P.; Antunes, F. E.; Rasteiro, M. G.; Ribeiro, R.; Goncalves, F.; Soares, A. M. V. M.; Lopes, I.",Screening evaluation of the ecotoxicity and genotoxicity of soils contaminated with organic and inorganic nanoparticles: The role of ageing,JOURNAL OF HAZARDOUS MATERIALS,194,,345,354,2011,,,,,,,,,,,,,,,,,,,,,,,,,,,,,,,,,,,,,,,,,,,,,,,,,,,,,,,,,,,,,,,,,,,,,,,,,,,,,,,,,,,,,,,,,,,,,,,,,,,,,,,,,,,,,,,,,,,,,,,,,,,,,,,,,,,,,,,,,,,,,,,,,,,,,,,,,,,,,,,,,,,,,,,,,,,,,,,,,,,,,,,,,,,,,,,,,,,,,,,,,,,,,,,,,
TiO2,13463-67-7,Sigma–Aldrich,,,<100 ,,99.9% purity,,,distilled water,DLS,1425 nm,,27.6 mV,bacteria,Vibrio fischeri,"standard artificial OECD soil: sand, kaolin clay and sphagnum peat (4mm sieved) in a 7:2:1 mass proportion, pH to 6.0 ± 0.5, with calcium carbonate, sample collected 30 days after spiking ",30 min,,,luminiescence inhibition,EC20,11110 (95%CI 1908–64700) mg/L,No genotoxicity was recorded,,,"Pereira, R.; Rocha-Santos, T. A. P.; Antunes, F. E.; Rasteiro, M. G.; Ribeiro, R.; Goncalves, F.; Soares, A. M. V. M.; Lopes, I.",Screening evaluation of the ecotoxicity and genotoxicity of soils contaminated with organic and inorganic nanoparticles: The role of ageing,JOURNAL OF HAZARDOUS MATERIALS,194,,345,354,2011,,,,,,,,,,,,,,,,,,,,,,,,,,,,,,,,,,,,,,,,,,,,,,,,,,,,,,,,,,,,,,,,,,,,,,,,,,,,,,,,,,,,,,,,,,,,,,,,,,,,,,,,,,,,,,,,,,,,,,,,,,,,,,,,,,,,,,,,,,,,,,,,,,,,,,,,,,,,,,,,,,,,,,,,,,,,,,,,,,,,,,,,,,,,,,,,,,,,,,,,,,,,,,,,,
TiO2,13463-67-7,Sigma–Aldrich,,,<100 ,,99.9% purity,,,distilled water,DLS,1425 nm,,27.6 mV,bacteria,Vibrio fischeri,"standard artificial OECD soil: sand, kaolin clay and sphagnum peat (4mm sieved) in a 7:2:1 mass proportion, pH to 6.0 ± 0.5, with calcium carbonate, sample collected 30 days after spiking ",30 min,,,luminiescence inhibition,EC50,37660 (95%CI 3278–432700) mg/L,No genotoxicity was recorded,,,"Pereira, R.; Rocha-Santos, T. A. P.; Antunes, F. E.; Rasteiro, M. G.; Ribeiro, R.; Goncalves, F.; Soares, A. M. V. M.; Lopes, I.",Screening evaluation of the ecotoxicity and genotoxicity of soils contaminated with organic and inorganic nanoparticles: The role of ageing,JOURNAL OF HAZARDOUS MATERIALS,194,,345,354,2011,,,,,,,,,,,,,,,,,,,,,,,,,,,,,,,,,,,,,,,,,,,,,,,,,,,,,,,,,,,,,,,,,,,,,,,,,,,,,,,,,,,,,,,,,,,,,,,,,,,,,,,,,,,,,,,,,,,,,,,,,,,,,,,,,,,,,,,,,,,,,,,,,,,,,,,,,,,,,,,,,,,,,,,,,,,,,,,,,,,,,,,,,,,,,,,,,,,,,,,,,,,,,,,,,
TiO2,13463-67-7,"Skyspring Nanomaterials Inc. (Houston, TX, USA)",,,5-Oct,,99.5% purity,50,anatase,"moderately hard synthetic water (contains NaHCO3, CaSO4*2H2O, MgSO4, KCl, and Na2SeO4, US EPA), pH 7.8 ± 0.2; hardness 85 ± 5 mg/L as CaCO3",,30-600 nm,,16 mV,crustacean,Ceriodaphnia dubia,"moderately hard synthetic water (contains NaHCO3, CaSO4*2H2O, MgSO4, KCl, and Na2SeO4, US EPA), pH 7.8 ± 0.2; hardness 85 ± 5 mg/L as CaCO3",24 h,25 °C,,mortality,NOEC,250 mg/L,"Although nano-TiO2 alone caused no lethal effect at low concentrations, they can serve as carriers of Pb(II) and increase the total uptake of Pb by model organisms.",,,"Hu, Ji; Wang, Demin; Wang, Jiangtao; Wang, Jianmin",Toxicity of lead on Ceriodaphnia dubia in the presence of nano-CeO2 and nano-TiO2,CHEMOSPHERE,89,5,536,541,2012,,,,,,,,,,,,,,,,,,,,,,,,,,,,,,,,,,,,,,,,,,,,,,,,,,,,,,,,,,,,,,,,,,,,,,,,,,,,,,,,,,,,,,,,,,,,,,,,,,,,,,,,,,,,,,,,,,,,,,,,,,,,,,,,,,,,,,,,,,,,,,,,,,,,,,,,,,,,,,,,,,,,,,,,,,,,,,,,,,,,,,,,,,,,,,,,,,,,,,,,,,,,,,,,,
CuO,1317-38-0,Sigma-Aldrich,,,~ 30 ,,,,,synthetic freshwater,,,"exponential; % of bioavailable Cu = 
-2.8327*ln(Cu total) + 15.908",,bacteria,Vibrio fischeri,2% NaCl in Milli-Q water,30 min,ambient temperature (20 °C),dark,bioluminescence reduction,EC50,79 ± 27 mg/L,MIC 200 mg/L (growth inhibition),The toxicity of nano CuO (metal basis) was probably due to bioavailable Cu ions,,"Heinlaan, Margit; Ivask, Angela; Blinova, Irina; Dubourguier, Henri-Charles; Kahru, Anne","Toxicity of nanosized and bulk ZnO, CuO and TiO(2) to bacteria Vibrio fischeri and crustaceans Daphnia magna and Thamnocephalus platyurus",CHEMOSPHERE,71,7,1308,1316,2008,,,,,,,,,,,,,,,,,,,,,,,,,,,,,,,,,,,,,,,,,,,,,,,,,,,,,,,,,,,,,,,,,,,,,,,,,,,,,,,,,,,,,,,,,,,,,,,,,,,,,,,,,,,,,,,,,,,,,,,,,,,,,,,,,,,,,,,,,,,,,,,,,,,,,,,,,,,,,,,,,,,,,,,,,,,,,,,,,,,,,,,,,,,,,,,,,,,,,,,,,,,,,,,,,
CuO,1317-38-0,Sigma-Aldrich,,,~ 30 ,,,,,synthetic freshwater,,,"exponential; % of bioavailable Cu = 
-2.8327*ln(Cu total) + 15.908",,bacteria,Vibrio fischeri,2% NaCl in Milli-Q water,30 min,ambient temperature (20 °C),dark,bioluminescence reduction,EC20,24 ± 5 mg/L,MIC 200 mg/L (growth inhibition),The toxicity of nano CuO (metal basis) was probably due to bioavailable Cu ions,,"Heinlaan, Margit; Ivask, Angela; Blinova, Irina; Dubourguier, Henri-Charles; Kahru, Anne","Toxicity of nanosized and bulk ZnO, CuO and TiO(2) to bacteria Vibrio fischeri and crustaceans Daphnia magna and Thamnocephalus platyurus",CHEMOSPHERE,71,7,1308,1316,2008,,,,,,,,,,,,,,,,,,,,,,,,,,,,,,,,,,,,,,,,,,,,,,,,,,,,,,,,,,,,,,,,,,,,,,,,,,,,,,,,,,,,,,,,,,,,,,,,,,,,,,,,,,,,,,,,,,,,,,,,,,,,,,,,,,,,,,,,,,,,,,,,,,,,,,,,,,,,,,,,,,,,,,,,,,,,,,,,,,,,,,,,,,,,,,,,,,,,,,,,,,,,,,,,,
CuO,1317-38-0,Sigma-Aldrich,,,~ 30 ,,,,,synthetic freshwater,,,"exponential; % of bioavailable Cu = 
-2.8327*ln(Cu total) + 15.908",,bacteria,Vibrio fischeri,2% NaCl in Milli-Q water,30 min,ambient temperature (20 °C),dark,bioluminescence reduction,NOEC,16 mg/L,MIC 200 mg/L (growth inhibition),The toxicity of nano CuO (metal basis) was probably due to bioavailable Cu ions,,"Heinlaan, Margit; Ivask, Angela; Blinova, Irina; Dubourguier, Henri-Charles; Kahru, Anne","Toxicity of nanosized and bulk ZnO, CuO and TiO(2) to bacteria Vibrio fischeri and crustaceans Daphnia magna and Thamnocephalus platyurus",CHEMOSPHERE,71,7,1308,1316,2008,,,,,,,,,,,,,,,,,,,,,,,,,,,,,,,,,,,,,,,,,,,,,,,,,,,,,,,,,,,,,,,,,,,,,,,,,,,,,,,,,,,,,,,,,,,,,,,,,,,,,,,,,,,,,,,,,,,,,,,,,,,,,,,,,,,,,,,,,,,,,,,,,,,,,,,,,,,,,,,,,,,,,,,,,,,,,,,,,,,,,,,,,,,,,,,,,,,,,,,,,,,,,,,,,
CuO,1317-38-0,Sigma-Aldrich,,,~ 30 ,,,,,synthetic freshwater,,,"exponential; % of bioavailable Cu = 
-2.8327*ln(Cu total) + 15.908",,crustacean,Daphnia magna,synthetic freshwater,48 h,20 °C,dark,immobilization,LC50 ,3.2 ± 1.6 mg/L,,,,"Heinlaan, Margit; Ivask, Angela; Blinova, Irina; Dubourguier, Henri-Charles; Kahru, Anne","Toxicity of nanosized and bulk ZnO, CuO and TiO(2) to bacteria Vibrio fischeri and crustaceans Daphnia magna and Thamnocephalus platyurus",CHEMOSPHERE,71,7,1308,1316,2008,,,,,,,,,,,,,,,,,,,,,,,,,,,,,,,,,,,,,,,,,,,,,,,,,,,,,,,,,,,,,,,,,,,,,,,,,,,,,,,,,,,,,,,,,,,,,,,,,,,,,,,,,,,,,,,,,,,,,,,,,,,,,,,,,,,,,,,,,,,,,,,,,,,,,,,,,,,,,,,,,,,,,,,,,,,,,,,,,,,,,,,,,,,,,,,,,,,,,,,,,,,,,,,,,
CuO,1317-38-0,Sigma-Aldrich,,,~ 30 ,,,,,synthetic freshwater,,,"exponential; % of bioavailable Cu = 
-2.8327*ln(Cu total) + 15.908",,crustacean,Daphnia magna,synthetic freshwater,48 h,20 °C,dark,immobilization,LC20 ,1.2 ± 0.26 mg/L,,,,"Heinlaan, Margit; Ivask, Angela; Blinova, Irina; Dubourguier, Henri-Charles; Kahru, Anne","Toxicity of nanosized and bulk ZnO, CuO and TiO(2) to bacteria Vibrio fischeri and crustaceans Daphnia magna and Thamnocephalus platyurus",CHEMOSPHERE,71,7,1308,1316,2008,,,,,,,,,,,,,,,,,,,,,,,,,,,,,,,,,,,,,,,,,,,,,,,,,,,,,,,,,,,,,,,,,,,,,,,,,,,,,,,,,,,,,,,,,,,,,,,,,,,,,,,,,,,,,,,,,,,,,,,,,,,,,,,,,,,,,,,,,,,,,,,,,,,,,,,,,,,,,,,,,,,,,,,,,,,,,,,,,,,,,,,,,,,,,,,,,,,,,,,,,,,,,,,,,
CuO,1317-38-0,Sigma-Aldrich,,,~ 30 ,,,,,synthetic freshwater,,,"exponential; % of bioavailable Cu = 
-2.8327*ln(Cu total) + 15.908",,crustacean,Daphnia magna,synthetic freshwater,48 h,20 °C,dark,immobilization,NOEC,0.5 mg/L,,,,"Heinlaan, Margit; Ivask, Angela; Blinova, Irina; Dubourguier, Henri-Charles; Kahru, Anne","Toxicity of nanosized and bulk ZnO, CuO and TiO(2) to bacteria Vibrio fischeri and crustaceans Daphnia magna and Thamnocephalus platyurus",CHEMOSPHERE,71,7,1308,1316,2008,,,,,,,,,,,,,,,,,,,,,,,,,,,,,,,,,,,,,,,,,,,,,,,,,,,,,,,,,,,,,,,,,,,,,,,,,,,,,,,,,,,,,,,,,,,,,,,,,,,,,,,,,,,,,,,,,,,,,,,,,,,,,,,,,,,,,,,,,,,,,,,,,,,,,,,,,,,,,,,,,,,,,,,,,,,,,,,,,,,,,,,,,,,,,,,,,,,,,,,,,,,,,,,,,
CuO,1317-38-0,Sigma-Aldrich,,,~ 30 ,,,,,synthetic freshwater,,,"exponential; % of bioavailable Cu = 
-2.8327*ln(Cu total) + 15.908",,crustacean,Thamnocephalus platyurus,synthetic freshwater,24 h,25 °C,dark,mortality,LC50 ,2.1 ± 0.5 mg/L,,,,"Heinlaan, Margit; Ivask, Angela; Blinova, Irina; Dubourguier, Henri-Charles; Kahru, Anne","Toxicity of nanosized and bulk ZnO, CuO and TiO(2) to bacteria Vibrio fischeri and crustaceans Daphnia magna and Thamnocephalus platyurus",CHEMOSPHERE,71,7,1308,1316,2008,,,,,,,,,,,,,,,,,,,,,,,,,,,,,,,,,,,,,,,,,,,,,,,,,,,,,,,,,,,,,,,,,,,,,,,,,,,,,,,,,,,,,,,,,,,,,,,,,,,,,,,,,,,,,,,,,,,,,,,,,,,,,,,,,,,,,,,,,,,,,,,,,,,,,,,,,,,,,,,,,,,,,,,,,,,,,,,,,,,,,,,,,,,,,,,,,,,,,,,,,,,,,,,,,
CuO,1317-38-0,Sigma-Aldrich,,,~ 30 ,,,,,synthetic freshwater,,,"exponential; % of bioavailable Cu = 
-2.8327*ln(Cu total) + 15.908",,crustacean,Thamnocephalus platyurus,synthetic freshwater,24 h,25 °C,dark,mortality,LC20 ,1.65 ± 0.64 mg/L,,,,"Heinlaan, Margit; Ivask, Angela; Blinova, Irina; Dubourguier, Henri-Charles; Kahru, Anne","Toxicity of nanosized and bulk ZnO, CuO and TiO(2) to bacteria Vibrio fischeri and crustaceans Daphnia magna and Thamnocephalus platyurus",CHEMOSPHERE,71,7,1308,1316,2008,,,,,,,,,,,,,,,,,,,,,,,,,,,,,,,,,,,,,,,,,,,,,,,,,,,,,,,,,,,,,,,,,,,,,,,,,,,,,,,,,,,,,,,,,,,,,,,,,,,,,,,,,,,,,,,,,,,,,,,,,,,,,,,,,,,,,,,,,,,,,,,,,,,,,,,,,,,,,,,,,,,,,,,,,,,,,,,,,,,,,,,,,,,,,,,,,,,,,,,,,,,,,,,,,
CuO,1317-38-0,Sigma-Aldrich,,,~ 30 ,,,,,synthetic freshwater,,,"exponential; % of bioavailable Cu = 
-2.8327*ln(Cu total) + 15.908",,crustacean,Thamnocephalus platyurus,synthetic freshwater,24 h,25 °C,dark,mortality,NOEC,0.5 mg/L,,,,"Heinlaan, Margit; Ivask, Angela; Blinova, Irina; Dubourguier, Henri-Charles; Kahru, Anne","Toxicity of nanosized and bulk ZnO, CuO and TiO(2) to bacteria Vibrio fischeri and crustaceans Daphnia magna and Thamnocephalus platyurus",CHEMOSPHERE,71,7,1308,1316,2008,,,,,,,,,,,,,,,,,,,,,,,,,,,,,,,,,,,,,,,,,,,,,,,,,,,,,,,,,,,,,,,,,,,,,,,,,,,,,,,,,,,,,,,,,,,,,,,,,,,,,,,,,,,,,,,,,,,,,,,,,,,,,,,,,,,,,,,,,,,,,,,,,,,,,,,,,,,,,,,,,,,,,,,,,,,,,,,,,,,,,,,,,,,,,,,,,,,,,,,,,,,,,,,,,
CuO,1317-38-0,Aldrich,,,<50 ,,,,,,,,,,crustacean,Daphnia magna,European Standard EN ISO 6341:1996,48 h,European Standard EN ISO 6341:1996,16-h/8-h light/dark cycle,immobilization,NOEC,1.56 mg/L,,,,"Sovova, Tereza; Koci, Vladimir; Kochankova, Lucie",ECOTOXICITY OF NANO AND BULK FORMS OF METAL OXIDES,"NANOCON 2009, CONFERENCE PROCEEDINGS",,,341,347,2009,,,,,,,,,,,,,,,,,,,,,,,,,,,,,,,,,,,,,,,,,,,,,,,,,,,,,,,,,,,,,,,,,,,,,,,,,,,,,,,,,,,,,,,,,,,,,,,,,,,,,,,,,,,,,,,,,,,,,,,,,,,,,,,,,,,,,,,,,,,,,,,,,,,,,,,,,,,,,,,,,,,,,,,,,,,,,,,,,,,,,,,,,,,,,,,,,,,,,,,,,,,,,,,,,
CuO,1317-38-0,Aldrich,,,<50 ,,,,,,,,,,crustacean,Daphnia magna,European Standard EN ISO 6341:1996,48 h,European Standard EN ISO 6341:1996,16-h/8-h light/dark cycle,immobilization,LOEC,3.13 mg/L,,,,"Sovova, Tereza; Koci, Vladimir; Kochankova, Lucie",ECOTOXICITY OF NANO AND BULK FORMS OF METAL OXIDES,"NANOCON 2009, CONFERENCE PROCEEDINGS",,,341,347,2009,,,,,,,,,,,,,,,,,,,,,,,,,,,,,,,,,,,,,,,,,,,,,,,,,,,,,,,,,,,,,,,,,,,,,,,,,,,,,,,,,,,,,,,,,,,,,,,,,,,,,,,,,,,,,,,,,,,,,,,,,,,,,,,,,,,,,,,,,,,,,,,,,,,,,,,,,,,,,,,,,,,,,,,,,,,,,,,,,,,,,,,,,,,,,,,,,,,,,,,,,,,,,,,,,
CuO,1317-38-0,Aldrich,,,<50 ,,,,,,,,,,crustacean,Daphnia magna,European Standard EN ISO 6341:1996,48 h,European Standard EN ISO 6341:1996,16-h/8-h light/dark cycle,immobilization,EC50,5.903 (95%CI 4.643-7.504) mg/L,,,,"Sovova, Tereza; Koci, Vladimir; Kochankova, Lucie",ECOTOXICITY OF NANO AND BULK FORMS OF METAL OXIDES,"NANOCON 2009, CONFERENCE PROCEEDINGS",,,341,347,2009,,,,,,,,,,,,,,,,,,,,,,,,,,,,,,,,,,,,,,,,,,,,,,,,,,,,,,,,,,,,,,,,,,,,,,,,,,,,,,,,,,,,,,,,,,,,,,,,,,,,,,,,,,,,,,,,,,,,,,,,,,,,,,,,,,,,,,,,,,,,,,,,,,,,,,,,,,,,,,,,,,,,,,,,,,,,,,,,,,,,,,,,,,,,,,,,,,,,,,,,,,,,,,,,,
CuO,1317-38-0,Aldrich,,,<50 ,,,,,,,,,,bacteria,Vibrio fischeri,European Standard EN ISO 11348-1:2008,30 min,15 °C,dark,bioluminescence reduction,NOEC,5.0 mg/L,,,,"Sovova, Tereza; Koci, Vladimir; Kochankova, Lucie",ECOTOXICITY OF NANO AND BULK FORMS OF METAL OXIDES,"NANOCON 2009, CONFERENCE PROCEEDINGS",,,341,347,2009,,,,,,,,,,,,,,,,,,,,,,,,,,,,,,,,,,,,,,,,,,,,,,,,,,,,,,,,,,,,,,,,,,,,,,,,,,,,,,,,,,,,,,,,,,,,,,,,,,,,,,,,,,,,,,,,,,,,,,,,,,,,,,,,,,,,,,,,,,,,,,,,,,,,,,,,,,,,,,,,,,,,,,,,,,,,,,,,,,,,,,,,,,,,,,,,,,,,,,,,,,,,,,,,,
CuO,1317-38-0,Aldrich,,,<50 ,,,,,,,,,,bacteria,Vibrio fischeri,European Standard EN ISO 11348-1:2008,30 min,15 °C,dark,bioluminescence reduction,LOEC,10.0 mg/L,,,,"Sovova, Tereza; Koci, Vladimir; Kochankova, Lucie",ECOTOXICITY OF NANO AND BULK FORMS OF METAL OXIDES,"NANOCON 2009, CONFERENCE PROCEEDINGS",,,341,347,2009,,,,,,,,,,,,,,,,,,,,,,,,,,,,,,,,,,,,,,,,,,,,,,,,,,,,,,,,,,,,,,,,,,,,,,,,,,,,,,,,,,,,,,,,,,,,,,,,,,,,,,,,,,,,,,,,,,,,,,,,,,,,,,,,,,,,,,,,,,,,,,,,,,,,,,,,,,,,,,,,,,,,,,,,,,,,,,,,,,,,,,,,,,,,,,,,,,,,,,,,,,,,,,,,,
CuO,1317-38-0,Aldrich,,,<50 ,,,,,,,,,,bacteria,Vibrio fischeri,European Standard EN ISO 11348-1:2008,30 min,15 °C,dark,bioluminescence reduction,EC50,12.2 (95%CI 8.5-17.38) mg/L,,,,"Sovova, Tereza; Koci, Vladimir; Kochankova, Lucie",ECOTOXICITY OF NANO AND BULK FORMS OF METAL OXIDES,"NANOCON 2009, CONFERENCE PROCEEDINGS",,,341,347,2009,,,,,,,,,,,,,,,,,,,,,,,,,,,,,,,,,,,,,,,,,,,,,,,,,,,,,,,,,,,,,,,,,,,,,,,,,,,,,,,,,,,,,,,,,,,,,,,,,,,,,,,,,,,,,,,,,,,,,,,,,,,,,,,,,,,,,,,,,,,,,,,,,,,,,,,,,,,,,,,,,,,,,,,,,,,,,,,,,,,,,,,,,,,,,,,,,,,,,,,,,,,,,,,,,
CuO,1317-38-0,Sigma-Aldrich,,,30,,,,,artificial fresh water,,,about 12% at 0.006-20 mg/L,,crustacean,Daphnia magna,"artificial fresh water CaCl2*2H2O – 294, MgSO4*7H2O –
123.25, NaHCO3 – 64.75, KCl – 5.75, pH  7.8 ± 0.2",48 h,20 °C,dark,mortality,EC50 ,2.6 ± 1.3 mg Cu/L,,A good correlation between the toxicity and DOC is in agreement with the assumption that toxicity of CuO NPs was mostly caused by copper ions.,copper oxide accumulation in the gut (one of the most crucial exposure routes for a particle-feeding organism) was clearly visible under the microscope as black gut content,"Blinova, I.; Ivask, A.; Heinlaan, M.; Mortimer, M.; Kahru, A.",Ecotoxicity of nanoparticles of CuO and ZnO in natural water,ENVIRONMENTAL POLLUTION,158,1,41,47,2010,,,,,,,,,,,,,,,,,,,,,,,,,,,,,,,,,,,,,,,,,,,,,,,,,,,,,,,,,,,,,,,,,,,,,,,,,,,,,,,,,,,,,,,,,,,,,,,,,,,,,,,,,,,,,,,,,,,,,,,,,,,,,,,,,,,,,,,,,,,,,,,,,,,,,,,,,,,,,,,,,,,,,,,,,,,,,,,,,,,,,,,,,,,,,,,,,,,,,,,,,,,,,,,,,
CuO,1317-38-0,Sigma-Aldrich,,,30,,,,,artificial fresh water,,,about 12% at 0.006-20 mg/L,,crustacean,Daphnia magna,"River water, dissolved organic carbon 13.3 mg/L",48 h,20 °C,dark,mortality,EC50 ,92.7 ± 12.4 mg Cu/L,,A good correlation between the toxicity and DOC is in agreement with the assumption that toxicity of CuO NPs was mostly caused by copper ions.,copper oxide accumulation in the gut (one of the most crucial exposure routes for a particle-feeding organism) was clearly visible under the microscope as black gut content,"Blinova, I.; Ivask, A.; Heinlaan, M.; Mortimer, M.; Kahru, A.",Ecotoxicity of nanoparticles of CuO and ZnO in natural water,ENVIRONMENTAL POLLUTION,158,1,41,47,2010,,,,,,,,,,,,,,,,,,,,,,,,,,,,,,,,,,,,,,,,,,,,,,,,,,,,,,,,,,,,,,,,,,,,,,,,,,,,,,,,,,,,,,,,,,,,,,,,,,,,,,,,,,,,,,,,,,,,,,,,,,,,,,,,,,,,,,,,,,,,,,,,,,,,,,,,,,,,,,,,,,,,,,,,,,,,,,,,,,,,,,,,,,,,,,,,,,,,,,,,,,,,,,,,,
CuO,1317-38-0,Sigma-Aldrich,,,30,,,,,artificial fresh water,,,about 12% at 0.006-20 mg/L,,crustacean,Daphnia magna,"River water, dissolved organic carbon 13.2 mg/L",48 h,20 °C,dark,mortality,EC50 ,149 ± 16.6 mg Cu/L,,A good correlation between the toxicity and DOC is in agreement with the assumption that toxicity of CuO NPs was mostly caused by copper ions.,copper oxide accumulation in the gut (one of the most crucial exposure routes for a particle-feeding organism) was clearly visible under the microscope as black gut content,"Blinova, I.; Ivask, A.; Heinlaan, M.; Mortimer, M.; Kahru, A.",Ecotoxicity of nanoparticles of CuO and ZnO in natural water,ENVIRONMENTAL POLLUTION,158,1,41,47,2010,,,,,,,,,,,,,,,,,,,,,,,,,,,,,,,,,,,,,,,,,,,,,,,,,,,,,,,,,,,,,,,,,,,,,,,,,,,,,,,,,,,,,,,,,,,,,,,,,,,,,,,,,,,,,,,,,,,,,,,,,,,,,,,,,,,,,,,,,,,,,,,,,,,,,,,,,,,,,,,,,,,,,,,,,,,,,,,,,,,,,,,,,,,,,,,,,,,,,,,,,,,,,,,,,
CuO,1317-38-0,Sigma-Aldrich,,,30,,,,,artificial fresh water,,,about 12% at 0.006-20 mg/L,,crustacean,Daphnia magna,"River water, dissolved organic carbon 25.9 mg/L",48 h,20 °C,dark,mortality,EC50 ,160 ± 28.4 mg Cu/L,,A good correlation between the toxicity and DOC is in agreement with the assumption that toxicity of CuO NPs was mostly caused by copper ions.,copper oxide accumulation in the gut (one of the most crucial exposure routes for a particle-feeding organism) was clearly visible under the microscope as black gut content,"Blinova, I.; Ivask, A.; Heinlaan, M.; Mortimer, M.; Kahru, A.",Ecotoxicity of nanoparticles of CuO and ZnO in natural water,ENVIRONMENTAL POLLUTION,158,1,41,47,2010,,,,,,,,,,,,,,,,,,,,,,,,,,,,,,,,,,,,,,,,,,,,,,,,,,,,,,,,,,,,,,,,,,,,,,,,,,,,,,,,,,,,,,,,,,,,,,,,,,,,,,,,,,,,,,,,,,,,,,,,,,,,,,,,,,,,,,,,,,,,,,,,,,,,,,,,,,,,,,,,,,,,,,,,,,,,,,,,,,,,,,,,,,,,,,,,,,,,,,,,,,,,,,,,,
CuO,1317-38-0,Sigma-Aldrich,,,30,,,,,artificial fresh water,,,about 12% at 0.006-20 mg/L,,crustacean,Daphnia magna,"River water, dissolved organic carbon 29.2 mg/L",48 h,20 °C,dark,mortality,EC50 ,200 ± 17.5 mg Cu/L,,A good correlation between the toxicity and DOC is in agreement with the assumption that toxicity of CuO NPs was mostly caused by copper ions.,copper oxide accumulation in the gut (one of the most crucial exposure routes for a particle-feeding organism) was clearly visible under the microscope as black gut content,"Blinova, I.; Ivask, A.; Heinlaan, M.; Mortimer, M.; Kahru, A.",Ecotoxicity of nanoparticles of CuO and ZnO in natural water,ENVIRONMENTAL POLLUTION,158,1,41,47,2010,,,,,,,,,,,,,,,,,,,,,,,,,,,,,,,,,,,,,,,,,,,,,,,,,,,,,,,,,,,,,,,,,,,,,,,,,,,,,,,,,,,,,,,,,,,,,,,,,,,,,,,,,,,,,,,,,,,,,,,,,,,,,,,,,,,,,,,,,,,,,,,,,,,,,,,,,,,,,,,,,,,,,,,,,,,,,,,,,,,,,,,,,,,,,,,,,,,,,,,,,,,,,,,,,
CuO,1317-38-0,Sigma-Aldrich,,,30,,,,,artificial fresh water,,,about 12% at 0.006-20 mg/L,,crustacean,Daphnia magna,"River water, dissolved organic carbon 34.5 mg/L",48 h,20 °C,dark,mortality,EC50 ,224 ± 15.9 mg Cu/L,,A good correlation between the toxicity and DOC is in agreement with the assumption that toxicity of CuO NPs was mostly caused by copper ions.,copper oxide accumulation in the gut (one of the most crucial exposure routes for a particle-feeding organism) was clearly visible under the microscope as black gut content,"Blinova, I.; Ivask, A.; Heinlaan, M.; Mortimer, M.; Kahru, A.",Ecotoxicity of nanoparticles of CuO and ZnO in natural water,ENVIRONMENTAL POLLUTION,158,1,41,47,2010,,,,,,,,,,,,,,,,,,,,,,,,,,,,,,,,,,,,,,,,,,,,,,,,,,,,,,,,,,,,,,,,,,,,,,,,,,,,,,,,,,,,,,,,,,,,,,,,,,,,,,,,,,,,,,,,,,,,,,,,,,,,,,,,,,,,,,,,,,,,,,,,,,,,,,,,,,,,,,,,,,,,,,,,,,,,,,,,,,,,,,,,,,,,,,,,,,,,,,,,,,,,,,,,,
CuO,1317-38-0,Sigma-Aldrich,,,30,,,,,artificial fresh water,,,about 12% at 0.006-20 mg/L,,crustacean,Daphnia magna,"River water, dissolved organic carbon 31.5 mg/L",48 h,20 °C,dark,mortality,EC50 ,>200 mg Cu/L,,A good correlation between the toxicity and DOC is in agreement with the assumption that toxicity of CuO NPs was mostly caused by copper ions.,copper oxide accumulation in the gut (one of the most crucial exposure routes for a particle-feeding organism) was clearly visible under the microscope as black gut content,"Blinova, I.; Ivask, A.; Heinlaan, M.; Mortimer, M.; Kahru, A.",Ecotoxicity of nanoparticles of CuO and ZnO in natural water,ENVIRONMENTAL POLLUTION,158,1,41,47,2010,,,,,,,,,,,,,,,,,,,,,,,,,,,,,,,,,,,,,,,,,,,,,,,,,,,,,,,,,,,,,,,,,,,,,,,,,,,,,,,,,,,,,,,,,,,,,,,,,,,,,,,,,,,,,,,,,,,,,,,,,,,,,,,,,,,,,,,,,,,,,,,,,,,,,,,,,,,,,,,,,,,,,,,,,,,,,,,,,,,,,,,,,,,,,,,,,,,,,,,,,,,,,,,,,
CuO,1317-38-0,Sigma-Aldrich,,,30,,,,,artificial fresh water,,,about 12% at 0.006-20 mg/L,,crustacean,Thamnocephalus platyurus,"CaSO4*2H2O
– 60, MgSO4*7H2O – 123, NaHCO3 – 96, KCl – 4 mg/l; pH – 7.8 ± 0.2",24 h,25 °C,dark,mortality,EC50 ,1.7 ± 0.4 mg Cu/L,,,copper oxide accumulation in the gut (one of the most crucial exposure routes for a particle-feeding organism) was clearly visible under the microscope as black gut content,"Blinova, I.; Ivask, A.; Heinlaan, M.; Mortimer, M.; Kahru, A.",Ecotoxicity of nanoparticles of CuO and ZnO in natural water,ENVIRONMENTAL POLLUTION,158,1,41,47,2010,,,,,,,,,,,,,,,,,,,,,,,,,,,,,,,,,,,,,,,,,,,,,,,,,,,,,,,,,,,,,,,,,,,,,,,,,,,,,,,,,,,,,,,,,,,,,,,,,,,,,,,,,,,,,,,,,,,,,,,,,,,,,,,,,,,,,,,,,,,,,,,,,,,,,,,,,,,,,,,,,,,,,,,,,,,,,,,,,,,,,,,,,,,,,,,,,,,,,,,,,,,,,,,,,
