Repository: NSF-ALL-SPICE-Alliance/Nano

# AFRL, 2022-23 School Year

## Background of the Partnership 

The Airforce Research Laboratory (AFRL) extended a research partnership to ROTC, active duty, reserve military, or US armed forces, veteran students, at Chaminade University of Honolulu and The University of Hawaii at Manoa in Big Data and Analytics. This research partnership allowed students to explore the domain of Data Science and Analytics while exploring nanomaterials with little to no background. This project was built into two phases. Phase I, consisted of training each student in Data Science programming skills, mathmatical and computational skills.

File: AFRL_Fall_2023/data/Beilstein_J_Nanotechnol-06-1788-s002/NanoE-Tox-database.csv (part 42 of 44)
Name,CAS no,"Origin (company, synthesis method)",Shape,Initial coating/functionalization,"Diameter, nm","Length, nm",Possible impurities,"Surface area, BET (m2/g)",Other observations,Media,"Method to
CuO,1317-38-0,Sigma-Aldrich,,,30,,,,,artificial fresh water,,,about 12% at 0.006-20 mg/L,,crustacean,Thamnocephalus platyurus,"River water, dissolved organic carbon 13.3 mg/L",24 h,25 °C,dark,mortality,EC50 ,152 ± 22.7 mg Cu/L,,,copper oxide accumulation in the gut (one of the most crucial exposure routes for a particle-feeding organism) was clearly visible under the microscope as black gut content,"Blinova, I.; Ivask, A.; Heinlaan, M.; Mortimer, M.; Kahru, A.",Ecotoxicity of nanoparticles of CuO and ZnO in natural water,ENVIRONMENTAL POLLUTION,158,1,41,47,2010,,,,,,,,,,,,,,,,,,,,,,,,,,,,,,,,,,,,,,,,,,,,,,,,,,,,,,,,,,,,,,,,,,,,,,,,,,,,,,,,,,,,,,,,,,,,,,,,,,,,,,,,,,,,,,,,,,,,,,,,,,,,,,,,,,,,,,,,,,,,,,,,,,,,,,,,,,,,,,,,,,,,,,,,,,,,,,,,,,,,,,,,,,,,,,,,,,,,,,,,,,,,,,,,,
CuO,1317-38-0,Sigma-Aldrich,,,30,,,,,artificial fresh water,,,about 12% at 0.006-20 mg/L,,crustacean,Thamnocephalus platyurus,"River water, dissolved organic carbon 13.2 mg/L",24 h,25 °C,dark,mortality,EC50 ,217 ± 19.3 mg Cu/L,,,copper oxide accumulation in the gut (one of the most crucial exposure routes for a particle-feeding organism) was clearly visible under the microscope as black gut content,"Blinova, I.; Ivask, A.; Heinlaan, M.; Mortimer, M.; Kahru, A.",Ecotoxicity of nanoparticles of CuO and ZnO in natural water,ENVIRONMENTAL POLLUTION,158,1,41,47,2010,,,,,,,,,,,,,,,,,,,,,,,,,,,,,,,,,,,,,,,,,,,,,,,,,,,,,,,,,,,,,,,,,,,,,,,,,,,,,,,,,,,,,,,,,,,,,,,,,,,,,,,,,,,,,,,,,,,,,,,,,,,,,,,,,,,,,,,,,,,,,,,,,,,,,,,,,,,,,,,,,,,,,,,,,,,,,,,,,,,,,,,,,,,,,,,,,,,,,,,,,,,,,,,,,
CuO,1317-38-0,Sigma-Aldrich,,,30,,,,,artificial fresh water,,,about 12% at 0.006-20 mg/L,,crustacean,Thamnocephalus platyurus,"River water, dissolved organic carbon 25.9 mg/L",24 h,25 °C,dark,mortality,EC50 ,92.7 ± 8.8 mg Cu/L,,,copper oxide accumulation in the gut (one of the most crucial exposure routes for a particle-feeding organism) was clearly visible under the microscope as black gut content,"Blinova, I.; Ivask, A.; Heinlaan, M.; Mortimer, M.; Kahru, A.",Ecotoxicity of nanoparticles of CuO and ZnO in natural water,ENVIRONMENTAL POLLUTION,158,1,41,47,2010,,,,,,,,,,,,,,,,,,,,,,,,,,,,,,,,,,,,,,,,,,,,,,,,,,,,,,,,,,,,,,,,,,,,,,,,,,,,,,,,,,,,,,,,,,,,,,,,,,,,,,,,,,,,,,,,,,,,,,,,,,,,,,,,,,,,,,,,,,,,,,,,,,,,,,,,,,,,,,,,,,,,,,,,,,,,,,,,,,,,,,,,,,,,,,,,,,,,,,,,,,,,,,,,,
CuO,1317-38-0,Sigma-Aldrich,,,30,,,,,artificial fresh water,,,about 12% at 0.006-20 mg/L,,crustacean,Thamnocephalus platyurus,"River water, dissolved organic carbon 29.2 mg/L",24 h,25 °C,dark,mortality,EC50 ,112 ± 0 mg Cu/L,,,copper oxide accumulation in the gut (one of the most crucial exposure routes for a particle-feeding organism) was clearly visible under the microscope as black gut content,"Blinova, I.; Ivask, A.; Heinlaan, M.; Mortimer, M.; Kahru, A.",Ecotoxicity of nanoparticles of CuO and ZnO in natural water,ENVIRONMENTAL POLLUTION,158,1,41,47,2010,,,,,,,,,,,,,,,,,,,,,,,,,,,,,,,,,,,,,,,,,,,,,,,,,,,,,,,,,,,,,,,,,,,,,,,,,,,,,,,,,,,,,,,,,,,,,,,,,,,,,,,,,,,,,,,,,,,,,,,,,,,,,,,,,,,,,,,,,,,,,,,,,,,,,,,,,,,,,,,,,,,,,,,,,,,,,,,,,,,,,,,,,,,,,,,,,,,,,,,,,,,,,,,,,
CuO,1317-38-0,Sigma-Aldrich,,,30,,,,,artificial fresh water,,,about 12% at 0.006-20 mg/L,,crustacean,Thamnocephalus platyurus,"River water, dissolved organic carbon 34.5 mg/L",24 h,25 °C,dark,mortality,EC50 ,129 ± 23.7 mg Cu/L,,,copper oxide accumulation in the gut (one of the most crucial exposure routes for a particle-feeding organism) was clearly visible under the microscope as black gut content,"Blinova, I.; Ivask, A.; Heinlaan, M.; Mortimer, M.; Kahru, A.",Ecotoxicity of nanoparticles of CuO and ZnO in natural water,ENVIRONMENTAL POLLUTION,158,1,41,47,2010,,,,,,,,,,,,,,,,,,,,,,,,,,,,,,,,,,,,,,,,,,,,,,,,,,,,,,,,,,,,,,,,,,,,,,,,,,,,,,,,,,,,,,,,,,,,,,,,,,,,,,,,,,,,,,,,,,,,,,,,,,,,,,,,,,,,,,,,,,,,,,,,,,,,,,,,,,,,,,,,,,,,,,,,,,,,,,,,,,,,,,,,,,,,,,,,,,,,,,,,,,,,,,,,,
CuO,1317-38-0,Sigma-Aldrich,,,30,,,,,artificial fresh water,,,about 12% at 0.006-20 mg/L,,crustacean,Thamnocephalus platyurus,"River water, dissolved organic carbon 31.5 mg/L",24 h,25 °C,dark,mortality,EC50 ,90.3 ± 12.5 mg Cu/L,,,copper oxide accumulation in the gut (one of the most crucial exposure routes for a particle-feeding organism) was clearly visible under the microscope as black gut content,"Blinova, I.; Ivask, A.; Heinlaan, M.; Mortimer, M.; Kahru, A.",Ecotoxicity of nanoparticles of CuO and ZnO in natural water,ENVIRONMENTAL POLLUTION,158,1,41,47,2010,,,,,,,,,,,,,,,,,,,,,,,,,,,,,,,,,,,,,,,,,,,,,,,,,,,,,,,,,,,,,,,,,,,,,,,,,,,,,,,,,,,,,,,,,,,,,,,,,,,,,,,,,,,,,,,,,,,,,,,,,,,,,,,,,,,,,,,,,,,,,,,,,,,,,,,,,,,,,,,,,,,,,,,,,,,,,,,,,,,,,,,,,,,,,,,,,,,,,,,,,,,,,,,,,
CuO,1317-38-0,Sigma-Aldrich,,,25-70 ,,,25.5,,"0.9% NaCl supplemented
with 0.1% glucose and cas-aminoacids (acid
hydrolysate of casein)",,,20% at 0.01 to 200 mg/L,,bacteria,E. coli AB1157 (pSLlux) sod wt,0.9% NaCl,30 min,room temperature,dark,luminiescence inhibition,EC50 ,50.5 ± 15 mg/L,"Copper compounds showed higher toxicity to sod double and triple mutants than to sod single mutants and the sod wt strain, indicating a potential oxidative damage. All the toxicity of nano and bulk CuO was due to the solubilised Cu ions.",All the toxicity of nano and bulk CuO was due to the solubilised Cu ions.,,"Ivask, A.; Bondarenko, O.; Jepihhina, N.; Kahru, A.","Profiling of the reactive oxygen species-related ecotoxicity of CuO, ZnO, TiO(2), silver and fullerene nanoparticles using a set of recombinant luminescent Escherichia coli strains: differentiating the impact of particles and solubilised metals",ANALYTICAL AND BIOANALYTICAL CHEMISTRY,398,2,701,716,2010,,,,,,,,,,,,,,,,,,,,,,,,,,,,,,,,,,,,,,,,,,,,,,,,,,,,,,,,,,,,,,,,,,,,,,,,,,,,,,,,,,,,,,,,,,,,,,,,,,,,,,,,,,,,,,,,,,,,,,,,,,,,,,,,,,,,,,,,,,,,,,,,,,,,,,,,,,,,,,,,,,,,,,,,,,,,,,,,,,,,,,,,,,,,,,,,,,,,,,,,,,,,,,,,,
CuO,1317-38-0,Sigma-Aldrich,,,25-70 ,,,25.5,,"0.9% NaCl supplemented
with 0.1% glucose and cas-aminoacids (acid
hydrolysate of casein)",,,20% at 0.01 to 200 mg/L,,bacteria,E. coli AB1157 (pSLlux) sod wt,0.9% NaCl,2 h,room temperature,dark,luminiescence inhibition,EC50 ,10.1 ± 0.75 mg/L,"Copper compounds showed higher toxicity to sod double and triple mutants than to sod single mutants and the sod wt strain, indicating a potential oxidative damage. All the toxicity of nano and bulk CuO was due to the solubilised Cu ions.",All the toxicity of nano and bulk CuO was due to the solubilised Cu ions.,,"Ivask, A.; Bondarenko, O.; Jepihhina, N.; Kahru, A.","Profiling of the reactive oxygen species-related ecotoxicity of CuO, ZnO, TiO(2), silver and fullerene nanoparticles using a set of recombinant luminescent Escherichia coli strains: differentiating the impact of particles and solubilised metals",ANALYTICAL AND BIOANALYTICAL CHEMISTRY,398,2,701,716,2010,,,,,,,,,,,,,,,,,,,,,,,,,,,,,,,,,,,,,,,,,,,,,,,,,,,,,,,,,,,,,,,,,,,,,,,,,,,,,,,,,,,,,,,,,,,,,,,,,,,,,,,,,,,,,,,,,,,,,,,,,,,,,,,,,,,,,,,,,,,,,,,,,,,,,,,,,,,,,,,,,,,,,,,,,,,,,,,,,,,,,,,,,,,,,,,,,,,,,,,,,,,,,,,,,
CuO,1317-38-0,Sigma-Aldrich,,,25-70 ,,,25.5,,"0.9% NaCl supplemented
with 0.1% glucose and cas-aminoacids (acid
hydrolysate of casein)",,,20% at 0.01 to 200 mg/L,,bacteria,"E. coli JI130
(pSLlux) sodA−",0.9% NaCl,30 min,room temperature,dark,luminiescence inhibition,EC50 ,39.7 ± 16 mg/L,"Copper compounds showed higher toxicity to sod double and triple mutants than to sod single mutants and the sod wt strain, indicating a potential oxidative damage. All the toxicity of nano and bulk CuO was due to the solubilised Cu ions.",All the toxicity of nano and bulk CuO was due to the solubilised Cu ions.,,"Ivask, A.; Bondarenko, O.; Jepihhina, N.; Kahru, A.","Profiling of the reactive oxygen species-related ecotoxicity of CuO, ZnO, TiO(2), silver and fullerene nanoparticles using a set of recombinant luminescent Escherichia coli strains: differentiating the impact of particles and solubilised metals",ANALYTICAL AND BIOANALYTICAL CHEMISTRY,398,2,701,716,2010,,,,,,,,,,,,,,,,,,,,,,,,,,,,,,,,,,,,,,,,,,,,,,,,,,,,,,,,,,,,,,,,,,,,,,,,,,,,,,,,,,,,,,,,,,,,,,,,,,,,,,,,,,,,,,,,,,,,,,,,,,,,,,,,,,,,,,,,,,,,,,,,,,,,,,,,,,,,,,,,,,,,,,,,,,,,,,,,,,,,,,,,,,,,,,,,,,,,,,,,,,,,,,,,,
CuO,1317-38-0,Sigma-Aldrich,,,25-70 ,,,25.5,,"0.9% NaCl supplemented
with 0.1% glucose and cas-aminoacids (acid
hydrolysate of casein)",,,20% at 0.01 to 200 mg/L,,bacteria,"E. coli JI130
(pSLlux) sodA−",0.9% NaCl,2 h,room temperature,dark,luminiescence inhibition,EC50 ,6.73 ± 3.2 mg/L,"Copper compounds showed higher toxicity to sod double and triple mutants than to sod single mutants and the sod wt strain, indicating a potential oxidative damage. All the toxicity of nano and bulk CuO was due to the solubilised Cu ions.",All the toxicity of nano and bulk CuO was due to the solubilised Cu ions.,,"Ivask, A.; Bondarenko, O.; Jepihhina, N.; Kahru, A.","Profiling of the reactive oxygen species-related ecotoxicity of CuO, ZnO, TiO(2), silver and fullerene nanoparticles using a set of recombinant luminescent Escherichia coli strains: differentiating the impact of particles and solubilised metals",ANALYTICAL AND BIOANALYTICAL CHEMISTRY,398,2,701,716,2010,,,,,,,,,,,,,,,,,,,,,,,,,,,,,,,,,,,,,,,,,,,,,,,,,,,,,,,,,,,,,,,,,,,,,,,,,,,,,,,,,,,,,,,,,,,,,,,,,,,,,,,,,,,,,,,,,,,,,,,,,,,,,,,,,,,,,,,,,,,,,,,,,,,,,,,,,,,,,,,,,,,,,,,,,,,,,,,,,,,,,,,,,,,,,,,,,,,,,,,,,,,,,,,,,
CuO,1317-38-0,Sigma-Aldrich,,,25-70 ,,,25.5,,"0.9% NaCl supplemented
with 0.1% glucose and cas-aminoacids (acid
hydrolysate of casein)",,,20% at 0.01 to 200 mg/L,,bacteria,"E. coli JI131
(pSLlux) sodB−",0.9% NaCl,30 min,room temperature,dark,luminiescence inhibition,EC50 ,33.0 ± 1.9 mg/L,"Copper compounds showed higher toxicity to sod double and triple mutants than to sod single mutants and the sod wt strain, indicating a potential oxidative damage. All the toxicity of nano and bulk CuO was due to the solubilised Cu ions.",All the toxicity of nano and bulk CuO was due to the solubilised Cu ions.,,"Ivask, A.; Bondarenko, O.; Jepihhina, N.; Kahru, A.","Profiling of the reactive oxygen species-related ecotoxicity of CuO, ZnO, TiO(2), silver and fullerene nanoparticles using a set of recombinant luminescent Escherichia coli strains: differentiating the impact of particles and solubilised metals",ANALYTICAL AND BIOANALYTICAL CHEMISTRY,398,2,701,716,2010,,,,,,,,,,,,,,,,,,,,,,,,,,,,,,,,,,,,,,,,,,,,,,,,,,,,,,,,,,,,,,,,,,,,,,,,,,,,,,,,,,,,,,,,,,,,,,,,,,,,,,,,,,,,,,,,,,,,,,,,,,,,,,,,,,,,,,,,,,,,,,,,,,,,,,,,,,,,,,,,,,,,,,,,,,,,,,,,,,,,,,,,,,,,,,,,,,,,,,,,,,,,,,,,,
CuO,1317-38-0,Sigma-Aldrich,,,25-70 ,,,25.5,,"0.9% NaCl supplemented
with 0.1% glucose and cas-aminoacids (acid
hydrolysate of casein)",,,20% at 0.01 to 200 mg/L,,bacteria,"E. coli JI131
(pSLlux) sodB−",0.9% NaCl,2 h,room temperature,dark,luminiescence inhibition,EC50 ,7.45 ± 1.4 mg/L,"Copper compounds showed higher toxicity to sod double and triple mutants than to sod single mutants and the sod wt strain, indicating a potential oxidative damage. All the toxicity of nano and bulk CuO was due to the solubilised Cu ions.",All the toxicity of nano and bulk CuO was due to the solubilised Cu ions.,,"Ivask, A.; Bondarenko, O.; Jepihhina, N.; Kahru, A.","Profiling of the reactive oxygen species-related ecotoxicity of CuO, ZnO, TiO(2), silver and fullerene nanoparticles using a set of recombinant luminescent Escherichia coli strains: differentiating the impact of particles and solubilised metals",ANALYTICAL AND BIOANALYTICAL CHEMISTRY,398,2,701,716,2010,,,,,,,,,,,,,,,,,,,,,,,,,,,,,,,,,,,,,,,,,,,,,,,,,,,,,,,,,,,,,,,,,,,,,,,,,,,,,,,,,,,,,,,,,,,,,,,,,,,,,,,,,,,,,,,,,,,,,,,,,,,,,,,,,,,,,,,,,,,,,,,,,,,,,,,,,,,,,,,,,,,,,,,,,,,,,,,,,,,,,,,,,,,,,,,,,,,,,,,,,,,,,,,,,
CuO,1317-38-0,Sigma-Aldrich,,,25-70 ,,,25.5,,"0.9% NaCl supplemented
with 0.1% glucose and cas-aminoacids (acid
hydrolysate of casein)",,,20% at 0.01 to 200 mg/L,,bacteria,"E. coli AS393
(pSLlux) sodC−",0.9% NaCl,30 min,room temperature,dark,luminiescence inhibition,EC50 ,47.6 ± 5.5 mg/L,"Copper compounds showed higher toxicity to sod double and triple mutants than to sod single mutants and the sod wt strain, indicating a potential oxidative damage. All the toxicity of nano and bulk CuO was due to the solubilised Cu ions.",All the toxicity of nano and bulk CuO was due to the solubilised Cu ions.,,"Ivask, A.; Bondarenko, O.; Jepihhina, N.; Kahru, A.","Profiling of the reactive oxygen species-related ecotoxicity of CuO, ZnO, TiO(2), silver and fullerene nanoparticles using a set of recombinant luminescent Escherichia coli strains: differentiating the impact of particles and solubilised metals",ANALYTICAL AND BIOANALYTICAL CHEMISTRY,398,2,701,716,2010,,,,,,,,,,,,,,,,,,,,,,,,,,,,,,,,,,,,,,,,,,,,,,,,,,,,,,,,,,,,,,,,,,,,,,,,,,,,,,,,,,,,,,,,,,,,,,,,,,,,,,,,,,,,,,,,,,,,,,,,,,,,,,,,,,,,,,,,,,,,,,,,,,,,,,,,,,,,,,,,,,,,,,,,,,,,,,,,,,,,,,,,,,,,,,,,,,,,,,,,,,,,,,,,,
CuO,1317-38-0,Sigma-Aldrich,,,25-70 ,,,25.5,,"0.9% NaCl supplemented
with 0.1% glucose and cas-aminoacids (acid
hydrolysate of casein)",,,20% at 0.01 to 200 mg/L,,bacteria,"E. coli AS393
(pSLlux) sodC−",0.9% NaCl,2 h,room temperature,dark,luminiescence inhibition,EC50 ,9.85 ± 1.7 mg/L,"Copper compounds showed higher toxicity to sod double and triple mutants than to sod single mutants and the sod wt strain, indicating a potential oxidative damage. All the toxicity of nano and bulk CuO was due to the solubilised Cu ions.",All the toxicity of nano and bulk CuO was due to the solubilised Cu ions.,,"Ivask, A.; Bondarenko, O.; Jepihhina, N.; Kahru, A.","Profiling of the reactive oxygen species-related ecotoxicity of CuO, ZnO, TiO(2), silver and fullerene nanoparticles using a set of recombinant luminescent Escherichia coli strains: differentiating the impact of particles and solubilised metals",ANALYTICAL AND BIOANALYTICAL CHEMISTRY,398,2,701,716,2010,,,,,,,,,,,,,,,,,,,,,,,,,,,,,,,,,,,,,,,,,,,,,,,,,,,,,,,,,,,,,,,,,,,,,,,,,,,,,,,,,,,,,,,,,,,,,,,,,,,,,,,,,,,,,,,,,,,,,,,,,,,,,,,,,,,,,,,,,,,,,,,,,,,,,,,,,,,,,,,,,,,,,,,,,,,,,,,,,,,,,,,,,,,,,,,,,,,,,,,,,,,,,,,,,
CuO,1317-38-0,Sigma-Aldrich,,,25-70 ,,,25.5,,"0.9% NaCl supplemented
with 0.1% glucose and cas-aminoacids (acid
hydrolysate of casein)",,,20% at 0.01 to 200 mg/L,,bacteria,"E. coli JI132
(pSLlux) sodAB−",0.9% NaCl,30 min,room temperature,dark,luminiescence inhibition,EC50 ,14.8 ± 0.1 mg/L,"Copper compounds showed higher toxicity to sod double and triple mutants than to sod single mutants and the sod wt strain, indicating a potential oxidative damage. All the toxicity of nano and bulk CuO was due to the solubilised Cu ions.",All the toxicity of nano and bulk CuO was due to the solubilised Cu ions.,,"Ivask, A.; Bondarenko, O.; Jepihhina, N.; Kahru, A.","Profiling of the reactive oxygen species-related ecotoxicity of CuO, ZnO, TiO(2), silver and fullerene nanoparticles using a set of recombinant luminescent Escherichia coli strains: differentiating the impact of particles and solubilised metals",ANALYTICAL AND BIOANALYTICAL CHEMISTRY,398,2,701,716,2010,,,,,,,,,,,,,,,,,,,,,,,,,,,,,,,,,,,,,,,,,,,,,,,,,,,,,,,,,,,,,,,,,,,,,,,,,,,,,,,,,,,,,,,,,,,,,,,,,,,,,,,,,,,,,,,,,,,,,,,,,,,,,,,,,,,,,,,,,,,,,,,,,,,,,,,,,,,,,,,,,,,,,,,,,,,,,,,,,,,,,,,,,,,,,,,,,,,,,,,,,,,,,,,,,
CuO,1317-38-0,Sigma-Aldrich,,,25-70 ,,,25.5,,"0.9% NaCl supplemented
with 0.1% glucose and cas-aminoacids (acid
hydrolysate of casein)",,,20% at 0.01 to 200 mg/L,,bacteria,"E. coli JI132
(pSLlux) sodAB−",0.9% NaCl,2 h,room temperature,dark,luminiescence inhibition,EC50 ,3.25 ± 1.5 mg/L,"Copper compounds showed higher toxicity to sod double and triple mutants than to sod single mutants and the sod wt strain, indicating a potential oxidative damage. All the toxicity of nano and bulk CuO was due to the solubilised Cu ions.",All the toxicity of nano and bulk CuO was due to the solubilised Cu ions.,,"Ivask, A.; Bondarenko, O.; Jepihhina, N.; Kahru, A.","Profiling of the reactive oxygen species-related ecotoxicity of CuO, ZnO, TiO(2), silver and fullerene nanoparticles using a set of recombinant luminescent Escherichia coli strains: differentiating the impact of particles and solubilised metals",ANALYTICAL AND BIOANALYTICAL CHEMISTRY,398,2,701,716,2010,,,,,,,,,,,,,,,,,,,,,,,,,,,,,,,,,,,,,,,,,,,,,,,,,,,,,,,,,,,,,,,,,,,,,,,,,,,,,,,,,,,,,,,,,,,,,,,,,,,,,,,,,,,,,,,,,,,,,,,,,,,,,,,,,,,,,,,,,,,,,,,,,,,,,,,,,,,,,,,,,,,,,,,,,,,,,,,,,,,,,,,,,,,,,,,,,,,,,,,,,,,,,,,,,
CuO,1317-38-0,Sigma-Aldrich,,,25-70 ,,,25.5,,"0.9% NaCl supplemented
with 0.1% glucose and cas-aminoacids (acid
hydrolysate of casein)",,,20% at 0.01 to 200 mg/L,,bacteria,"E. coli AS391
(pSLlux) sodABC−",0.9% NaCl,30 min,room temperature,dark,luminiescence inhibition,EC50 ,11.4 ± 5.4 mg/L,"Copper compounds showed higher toxicity to sod double and triple mutants than to sod single mutants and the sod wt strain, indicating a potential oxidative damage. All the toxicity of nano and bulk CuO was due to the solubilised Cu ions.",All the toxicity of nano and bulk CuO was due to the solubilised Cu ions.,,"Ivask, A.; Bondarenko, O.; Jepihhina, N.; Kahru, A.","Profiling of the reactive oxygen species-related ecotoxicity of CuO, ZnO, TiO(2), silver and fullerene nanoparticles using a set of recombinant luminescent Escherichia coli strains: differentiating the impact of particles and solubilised metals",ANALYTICAL AND BIOANALYTICAL CHEMISTRY,398,2,701,716,2010,,,,,,,,,,,,,,,,,,,,,,,,,,,,,,,,,,,,,,,,,,,,,,,,,,,,,,,,,,,,,,,,,,,,,,,,,,,,,,,,,,,,,,,,,,,,,,,,,,,,,,,,,,,,,,,,,,,,,,,,,,,,,,,,,,,,,,,,,,,,,,,,,,,,,,,,,,,,,,,,,,,,,,,,,,,,,,,,,,,,,,,,,,,,,,,,,,,,,,,,,,,,,,,,,
CuO,1317-38-0,Sigma-Aldrich,,,25-70 ,,,25.5,,"0.9% NaCl supplemented
with 0.1% glucose and cas-aminoacids (acid
hydrolysate of casein)",,,20% at 0.01 to 200 mg/L,,bacteria,"E. coli AS391
(pSLlux) sodABC−",0.9% NaCl,2 h,room temperature,dark,luminiescence inhibition,EC50 ,2.53 ± 0.8 mg/L,"Copper compounds showed higher toxicity to sod double and triple mutants than to sod single mutants and the sod wt strain, indicating a potential oxidative damage. All the toxicity of nano and bulk CuO was due to the solubilised Cu ions.",All the toxicity of nano and bulk CuO was due to the solubilised Cu ions.,,"Ivask, A.; Bondarenko, O.; Jepihhina, N.; Kahru, A.","Profiling of the reactive oxygen species-related ecotoxicity of CuO, ZnO, TiO(2), silver and fullerene nanoparticles using a set of recombinant luminescent Escherichia coli strains: differentiating the impact of particles and solubilised metals",ANALYTICAL AND BIOANALYTICAL CHEMISTRY,398,2,701,716,2010,,,,,,,,,,,,,,,,,,,,,,,,,,,,,,,,,,,,,,,,,,,,,,,,,,,,,,,,,,,,,,,,,,,,,,,,,,,,,,,,,,,,,,,,,,,,,,,,,,,,,,,,,,,,,,,,,,,,,,,,,,,,,,,,,,,,,,,,,,,,,,,,,,,,,,,,,,,,,,,,,,,,,,,,,,,,,,,,,,,,,,,,,,,,,,,,,,,,,,,,,,,,,,,,,
CuO,1317-38-0,Sigma-Aldrich,,,30,,,,,,,,< 10 mg/L,,bacteria,anaerobic bacteria from sludge,"0.2 g/L of inoculum, 9 g/L of cattle manure, test medium ",14 days,36 °C,,reduction of methane production,EC10,3.94 (95%CI 3.62-4.17) mg Cu/L,CuO nanoparticle toxicity to anaerobic bacteria can be attributed to the dissolved bioavailable fraction,CuO nanoparticle toxicity to anaerobic bacteria can be attributed to the dissolved bioavailable fraction,,"Luna-delRisco, Mario; Orupold, Kaja; Dubourguier, Henri-Charles",Particle-size effect of CuO and ZnO on biogas and methane production during anaerobic digestion,JOURNAL OF HAZARDOUS MATERIALS,189,1-2,603,608,2011,,,,,,,,,,,,,,,,,,,,,,,,,,,,,,,,,,,,,,,,,,,,,,,,,,,,,,,,,,,,,,,,,,,,,,,,,,,,,,,,,,,,,,,,,,,,,,,,,,,,,,,,,,,,,,,,,,,,,,,,,,,,,,,,,,,,,,,,,,,,,,,,,,,,,,,,,,,,,,,,,,,,,,,,,,,,,,,,,,,,,,,,,,,,,,,,,,,,,,,,,,,,,,,,,
CuO,1317-38-0,Sigma-Aldrich,,,30,,,,,,,,< 10 mg/L,,bacteria,anaerobic bacteria from sludge,"0.2 g/L of inoculum, 9 g/L of cattle manure, test medium ",14 days,36 °C,,reduction of methane production,EC20,5.56 (95%CI 5.20-5.82) mg Cu/L,CuO nanoparticle toxicity to anaerobic bacteria can be attributed to the dissolved bioavailable fraction,CuO nanoparticle toxicity to anaerobic bacteria can be attributed to the dissolved bioavailable fraction,,"Luna-delRisco, Mario; Orupold, Kaja; Dubourguier, Henri-Charles",Particle-size effect of CuO and ZnO on biogas and methane production during anaerobic digestion,JOURNAL OF HAZARDOUS MATERIALS,189,1-2,603,608,2011,,,,,,,,,,,,,,,,,,,,,,,,,,,,,,,,,,,,,,,,,,,,,,,,,,,,,,,,,,,,,,,,,,,,,,,,,,,,,,,,,,,,,,,,,,,,,,,,,,,,,,,,,,,,,,,,,,,,,,,,,,,,,,,,,,,,,,,,,,,,,,,,,,,,,,,,,,,,,,,,,,,,,,,,,,,,,,,,,,,,,,,,,,,,,,,,,,,,,,,,,,,,,,,,,
CuO,1317-38-0,Sigma-Aldrich,,,30,,,,,,,,< 10 mg/L,,bacteria,anaerobic bacteria from sludge,"0.2 g/L of inoculum, 9 g/L of cattle manure, test medium ",14 days,36 °C,,reduction of methane production,EC50,10.7 (95%CI 10.3-11.1) mg Cu/L,CuO nanoparticle toxicity to anaerobic bacteria can be attributed to the dissolved bioavailable fraction,CuO nanoparticle toxicity to anaerobic bacteria can be attributed to the dissolved bioavailable fraction,,"Luna-delRisco, Mario; Orupold, Kaja; Dubourguier, Henri-Charles",Particle-size effect of CuO and ZnO on biogas and methane production during anaerobic digestion,JOURNAL OF HAZARDOUS MATERIALS,189,1-2,603,608,2011,,,,,,,,,,,,,,,,,,,,,,,,,,,,,,,,,,,,,,,,,,,,,,,,,,,,,,,,,,,,,,,,,,,,,,,,,,,,,,,,,,,,,,,,,,,,,,,,,,,,,,,,,,,,,,,,,,,,,,,,,,,,,,,,,,,,,,,,,,,,,,,,,,,,,,,,,,,,,,,,,,,,,,,,,,,,,,,,,,,,,,,,,,,,,,,,,,,,,,,,,,,,,,,,,
CuO,1317-38-0,Sigma-Aldrich,,,30,,,25.5 ± 0.8,,"deionized water
-------------------------------
Osterhout's medium",DLS,"209 ± 10 nm
--------------------
1230 ± 200 nm",0.5 ± 0.05 mg/L at 80 mg/L,+37 ± 6 mV     -------------------       +17 ± 4 mV,protozoa,Tetrahymena thermophila,"Osterhout's medium (0.01% NaCl, 0.0008% MgCl2, 0.0004% MgSO4, 0.0002% KCl, 0.0001% CaCl2 in
MilliQ water) pH 6.6, conductivity 170 μS/cm",24 h,"25 °C, incubated on a microplate shaker, 300 rpm",daylight,viability (ATP content),EC20,60 mg/L,"24 h exposure to the EC50 concentration of nCuO caused a significant increase in the relative amount of two saturated fatty acids (stearic and palmitic acid; C18:0 and C16:0), and a decrease in the proportions of two major unsaturated fatty acids (γ-linolenic and linoleic acid; C18:3 and C18:2). The EC20 and EC50 concentrations of both, nano and bulk CuO, induced about four times higher levels of TBARS than in the control culture. nCuO generated significantly higher levels of ROS compared to bCuO and CuSO4","Lipid peroxidation per se is not the main mechanism of toxicity for the tested copper compounds. Toxic effect of nCuO in T. thermophila is not solely caused by the dissolved fraction of the NPs, but rather displays a distinctive toxicity pattern. One of the key factors in the adaptation mechanism to nCuO could be the regulation of specific desaturase activity, thereby lowering membrane fluidity.",,"Mortimer, Monika; Kasemets, Kaja; Vodovnik, Masa; Marinsek-Logar, Romana; Kahru, Anne",Exposure to CuO Nanoparticles Changes the Fatty Acid Composition of Protozoa Tetrahymena thermophila,ENVIRONMENTAL SCIENCE & TECHNOLOGY,45,15,6617,6624,2011,,,,,,,,,,,,,,,,,,,,,,,,,,,,,,,,,,,,,,,,,,,,,,,,,,,,,,,,,,,,,,,,,,,,,,,,,,,,,,,,,,,,,,,,,,,,,,,,,,,,,,,,,,,,,,,,,,,,,,,,,,,,,,,,,,,,,,,,,,,,,,,,,,,,,,,,,,,,,,,,,,,,,,,,,,,,,,,,,,,,,,,,,,,,,,,,,,,,,,,,,,,,,,,,,
CuO,1317-38-0,Sigma-Aldrich,,,30,,,25.5 ± 0.8,,"deionized water
-------------------------------
Osterhout's medium",DLS,"209 ± 10 nm
--------------------
1230 ± 200 nm",0.5 ± 0.05 mg/L at 80 mg/L,+37 ± 6 mV     -------------------       +17 ± 4 mV,protozoa,Tetrahymena thermophila,"Osterhout's medium (0.01% NaCl, 0.0008% MgCl2, 0.0004% MgSO4, 0.0002% KCl, 0.0001% CaCl2 in
MilliQ water) pH 6.6, conductivity 170 μS/cm",24 h,"25 °C, incubated on a microplate shaker, 300 rpm",daylight,viability (ATP content),EC50,80 mg/L,"24 h exposure to the EC50 concentration of nCuO caused a significant increase in the relative amount of two saturated fatty acids (stearic and palmitic acid; C18:0 and C16:0), and a decrease in the proportions of two major unsaturated fatty acids (γ-linolenic and linoleic acid; C18:3 and C18:2). The EC20 and EC50 concentrations of both, nano and bulk CuO, induced about four times higher levels of TBARS than in the control culture. nCuO generated significantly higher levels of ROS compared to bCuO and CuSO4","Lipid peroxidation per se is not the main mechanism of toxicity for the tested copper compounds. Toxic effect of nCuO in T. thermophila is not solely caused by the dissolved fraction of the NPs, but rather displays a distinctive toxicity pattern. One of the key factors in the adaptation mechanism to nCuO could be the regulation of specific desaturase activity, thereby lowering membrane fluidity.",,"Mortimer, Monika; Kasemets, Kaja; Vodovnik, Masa; Marinsek-Logar, Romana; Kahru, Anne",Exposure to CuO Nanoparticles Changes the Fatty Acid Composition of Protozoa Tetrahymena thermophila,ENVIRONMENTAL SCIENCE & TECHNOLOGY,45,15,6617,6624,2011,,,,,,,,,,,,,,,,,,,,,,,,,,,,,,,,,,,,,,,,,,,,,,,,,,,,,,,,,,,,,,,,,,,,,,,,,,,,,,,,,,,,,,,,,,,,,,,,,,,,,,,,,,,,,,,,,,,,,,,,,,,,,,,,,,,,,,,,,,,,,,,,,,,,,,,,,,,,,,,,,,,,,,,,,,,,,,,,,,,,,,,,,,,,,,,,,,,,,,,,,,,,,,,,,
CuO,1317-38-0,"IO-LI-TEC nanomaterials (Heilbronn, Germany)",,,40-80 ,,,,,,,,0.15 µmol/g,,bacteria,soil bacteria,"mineral pasture soil  (Typic Dystrochrept, organic-C = 40 mg/g, total-
N= 3.3 mg/g, pH(H2O) = 5.0, moisture content of 40% of water holding capacity",2 h,,,growth inhibition,EC50 ,35 mmol/g,,"The principal mechanism of toxicity was dissolution of metal oxides into a metal ion form known to be highly toxic to bacteria, and not a direct effect of nano-sized particles acting on bacteria",,"Rousk, Johannes; Ackermann, Kathrin; Curling, Simon F; Jones, Davey L",Comparative toxicity of nanoparticulate CuO and ZnO to soil bacterial communities.,PloS one,7,3,e34197,e34197,2012,,,,,,,,,,,,,,,,,,,,,,,,,,,,,,,,,,,,,,,,,,,,,,,,,,,,,,,,,,,,,,,,,,,,,,,,,,,,,,,,,,,,,,,,,,,,,,,,,,,,,,,,,,,,,,,,,,,,,,,,,,,,,,,,,,,,,,,,,,,,,,,,,,,,,,,,,,,,,,,,,,,,,,,,,,,,,,,,,,,,,,,,,,,,,,,,,,,,,,,,,,,,,,,,,
CuO,1317-38-0,"IO-LI-TEC nanomaterials (Heilbronn, Germany)",,,40-80 ,,,,,,,,0.20 µmol/g,,bacteria,soil bacteria,"organic pasutre soil (Typic Fragiochrept, organic-
C= 154 mg g21, total-N =9.3 mg g21, pH(H2O)= 6.6), moisutre content of 60% of water holding capacity",2 h,,,growth inhibition,LOEC,200 mmol/g,,"The principal mechanism of toxicity was dissolution of metal oxides into a metal ion form known to be highly toxic to bacteria, and not a direct effect of nano-sized particles acting on bacteria",,"Rousk, Johannes; Ackermann, Kathrin; Curling, Simon F; Jones, Davey L",Comparative toxicity of nanoparticulate CuO and ZnO to soil bacterial communities.,PloS one,7,3,e34197,e34197,2012,,,,,,,,,,,,,,,,,,,,,,,,,,,,,,,,,,,,,,,,,,,,,,,,,,,,,,,,,,,,,,,,,,,,,,,,,,,,,,,,,,,,,,,,,,,,,,,,,,,,,,,,,,,,,,,,,,,,,,,,,,,,,,,,,,,,,,,,,,,,,,,,,,,,,,,,,,,,,,,,,,,,,,,,,,,,,,,,,,,,,,,,,,,,,,,,,,,,,,,,,,,,,,,,,
CuO,1317-38-0,"Sigma-Aldrich, sonicated before testing",,,~ 30 ,,,,,,,,< 0.01 mg/L,,algae,Nitellopsis obtusa,"artificial pond water (APW) containing (mM) 0.1 KH2PO4, 1.0 NaHCO3,0.4 CaCl2, 0.1 Mg(NO3)2, and 0.1 MgSO4 (pH 7–7.4)",96 h,room temperature (18-24 °C),dark,mortality,LC50 ,2.8 ± 0.23 mg Cu/L,"Surprisingly, the lethal concentrations of nCuO suspensions were not able to evoke a rapid N. obtusa cell membrane depolarization phase within the initial 90-min period","The observed lethal effects of algae
cells were evoked by nanoparticles or their agglomerates per se, but not by dissolved Cu, because neither chemical analysis nor biological testing confirmed the presence of cupric ions in toxic amounts.",,"Manusadzianas, Levonas; Caillet, Celine; Fachetti, Louis; Gylyte, Brigita; Grigutyte, Reda; Jurkoniene, Sigita; Karitonas, Rolandas; Sadauskas, Kazys; Thomas, Fabien; Vitkus, Rimantas; Ferard, Jean-Francois",Toxicity of copper oxide nanoparticle suspensions to aquatic biota,ENVIRONMENTAL TOXICOLOGY AND CHEMISTRY,31,1,108,114,2012,,,,,,,,,,,,,,,,,,,,,,,,,,,,,,,,,,,,,,,,,,,,,,,,,,,,,,,,,,,,,,,,,,,,,,,,,,,,,,,,,,,,,,,,,,,,,,,,,,,,,,,,,,,,,,,,,,,,,,,,,,,,,,,,,,,,,,,,,,,,,,,,,,,,,,,,,,,,,,,,,,,,,,,,,,,,,,,,,,,,,,,,,,,,,,,,,,,,,,,,,,,,,,,,,
CuO,1317-38-0,"Sigma-Aldrich, nonsonicated ",,,~ 30 ,,,,,,,,< 0.01 mg/L,,algae,Nitellopsis obtusa,"artificial pond water (APW) containing (mM) 0.1 KH2PO4, 1.0 NaHCO3,0.4 CaCl2, 0.1 Mg(NO3)2, and 0.1 MgSO4 (pH 7–7.4)",96 h,room temperature (18-24 °C),dark,mortality,LC50 ,4.3 ± 0.35 mg Cu/L,"Surprisingly, the lethal concentrations of nCuO suspensions were not able to evoke a rapid N. obtusa cell membrane depolarization phase within the initial 90-min period","The observed lethal effects of algae
cells were evoked by nanoparticles or their agglomerates per se, but not by dissolved Cu, because neither chemical analysis nor biological testing confirmed the presence of cupric ions in toxic amounts.",,"Manusadzianas, Levonas; Caillet, Celine; Fachetti, Louis; Gylyte, Brigita; Grigutyte, Reda; Jurkoniene, Sigita; Karitonas, Rolandas; Sadauskas, Kazys; Thomas, Fabien; Vitkus, Rimantas; Ferard, Jean-Francois",Toxicity of copper oxide nanoparticle suspensions to aquatic biota,ENVIRONMENTAL TOXICOLOGY AND CHEMISTRY,31,1,108,114,2012,,,,,,,,,,,,,,,,,,,,,,,,,,,,,,,,,,,,,,,,,,,,,,,,,,,,,,,,,,,,,,,,,,,,,,,,,,,,,,,,,,,,,,,,,,,,,,,,,,,,,,,,,,,,,,,,,,,,,,,,,,,,,,,,,,,,,,,,,,,,,,,,,,,,,,,,,,,,,,,,,,,,,,,,,,,,,,,,,,,,,,,,,,,,,,,,,,,,,,,,,,,,,,,,,
CuO,1317-38-0,"Sigma-Aldrich, sonicated before testing",,,~ 30 ,,,,,,,,< 0.01 mg/L,,crustacean,Thamnocephalus platyurus,Thamnotoxkit F; standard freshwater,24 h,25 °C (Thamnotoxkit F),dark,mortality,LC50 ,8.5 ± 0.8 mg Cu/L,,,,"Manusadzianas, Levonas; Caillet, Celine; Fachetti, Louis; Gylyte, Brigita; Grigutyte, Reda; Jurkoniene, Sigita; Karitonas, Rolandas; Sadauskas, Kazys; Thomas, Fabien; Vitkus, Rimantas; Ferard, Jean-Francois",Toxicity of copper oxide nanoparticle suspensions to aquatic biota,ENVIRONMENTAL TOXICOLOGY AND CHEMISTRY,31,1,108,114,2012,,,,,,,,,,,,,,,,,,,,,,,,,,,,,,,,,,,,,,,,,,,,,,,,,,,,,,,,,,,,,,,,,,,,,,,,,,,,,,,,,,,,,,,,,,,,,,,,,,,,,,,,,,,,,,,,,,,,,,,,,,,,,,,,,,,,,,,,,,,,,,,,,,,,,,,,,,,,,,,,,,,,,,,,,,,,,,,,,,,,,,,,,,,,,,,,,,,,,,,,,,,,,,,,,
CuO,1317-38-0,"Sigma-Aldrich, nonsonicated ",,,~ 30 ,,,,,,,,< 0.01 mg/L,,crustacean,Thamnocephalus platyurus,Thamnotoxkit F; standard freshwater,24 h,25 °C (Thamnotoxkit F),dark,mortality,LC50 ,9.8 ± 0.2 mg Cu/L,,,,"Manusadzianas, Levonas; Caillet, Celine; Fachetti, Louis; Gylyte, Brigita; Grigutyte, Reda; Jurkoniene, Sigita; Karitonas, Rolandas; Sadauskas, Kazys; Thomas, Fabien; Vitkus, Rimantas; Ferard, Jean-Francois",Toxicity of copper oxide nanoparticle suspensions to aquatic biota,ENVIRONMENTAL TOXICOLOGY AND CHEMISTRY,31,1,108,114,2012,,,,,,,,,,,,,,,,,,,,,,,,,,,,,,,,,,,,,,,,,,,,,,,,,,,,,,,,,,,,,,,,,,,,,,,,,,,,,,,,,,,,,,,,,,,,,,,,,,,,,,,,,,,,,,,,,,,,,,,,,,,,,,,,,,,,,,,,,,,,,,,,,,,,,,,,,,,,,,,,,,,,,,,,,,,,,,,,,,,,,,,,,,,,,,,,,,,,,,,,,,,,,,,,,
CuO,1317-38-0,"Sigma-Aldrich, sonicated before testing",,,~ 30 ,,,,,,,,< 0.01 mg/L,,rotifer,Brachionus calyciflorus,Rotoxkit F; standard freshwater,24 h,25 °C (Rotoxkit F),dark,mortality,LC50 ,0.39 ± 0.01 mg Cu/L,,,,"Manusadzianas, Levonas; Caillet, Celine; Fachetti, Louis; Gylyte, Brigita; Grigutyte, Reda; Jurkoniene, Sigita; Karitonas, Rolandas; Sadauskas, Kazys; Thomas, Fabien; Vitkus, Rimantas; Ferard, Jean-Francois",Toxicity of copper oxide nanoparticle suspensions to aquatic biota,ENVIRONMENTAL TOXICOLOGY AND CHEMISTRY,31,1,108,114,2012,,,,,,,,,,,,,,,,,,,,,,,,,,,,,,,,,,,,,,,,,,,,,,,,,,,,,,,,,,,,,,,,,,,,,,,,,,,,,,,,,,,,,,,,,,,,,,,,,,,,,,,,,,,,,,,,,,,,,,,,,,,,,,,,,,,,,,,,,,,,,,,,,,,,,,,,,,,,,,,,,,,,,,,,,,,,,,,,,,,,,,,,,,,,,,,,,,,,,,,,,,,,,,,,,
CuO,1317-38-0,"Sigma-Aldrich, nonsonicated ",,,~ 30 ,,,,,,,,< 0.01 mg/L,,rotifer,Brachionus calyciflorus,Rotoxkit F; standard freshwater,24 h,25 °C (Rotoxkit F),dark,mortality,LC50 ,0.24 ± 0.01 mg Cu/L,,,,"Manusadzianas, Levonas; Caillet, Celine; Fachetti, Louis; Gylyte, Brigita; Grigutyte, Reda; Jurkoniene, Sigita; Karitonas, Rolandas; Sadauskas, Kazys; Thomas, Fabien; Vitkus, Rimantas; Ferard, Jean-Francois",Toxicity of copper oxide nanoparticle suspensions to aquatic biota,ENVIRONMENTAL TOXICOLOGY AND CHEMISTRY,31,1,108,114,2012,,,,,,,,,,,,,,,,,,,,,,,,,,,,,,,,,,,,,,,,,,,,,,,,,,,,,,,,,,,,,,,,,,,,,,,,,,,,,,,,,,,,,,,,,,,,,,,,,,,,,,,,,,,,,,,,,,,,,,,,,,,,,,,,,,,,,,,,,,,,,,,,,,,,,,,,,,,,,,,,,,,,,,,,,,,,,,,,,,,,,,,,,,,,,,,,,,,,,,,,,,,,,,,,,
CuO,1317-38-0,"Sigma-Aldrich, sonicated before testing",,,~ 30 ,,,,,,,,< 0.01 mg/L,,algae,Chlorella spp.,LuminoTox; reaction buffer,30 min,,,"fluorescence emitted by PSII complexes (excitation at 470 nm, emission at >700 nm",IC50,47 ± 7.5 mg Cu/L,,,,"Manusadzianas, Levonas; Caillet, Celine; Fachetti, Louis; Gylyte, Brigita; Grigutyte, Reda; Jurkoniene, Sigita; Karitonas, Rolandas; Sadauskas, Kazys; Thomas, Fabien; Vitkus, Rimantas; Ferard, Jean-Francois",Toxicity of copper oxide nanoparticle suspensions to aquatic biota,ENVIRONMENTAL TOXICOLOGY AND CHEMISTRY,31,1,108,114,2012,,,,,,,,,,,,,,,,,,,,,,,,,,,,,,,,,,,,,,,,,,,,,,,,,,,,,,,,,,,,,,,,,,,,,,,,,,,,,,,,,,,,,,,,,,,,,,,,,,,,,,,,,,,,,,,,,,,,,,,,,,,,,,,,,,,,,,,,,,,,,,,,,,,,,,,,,,,,,,,,,,,,,,,,,,,,,,,,,,,,,,,,,,,,,,,,,,,,,,,,,,,,,,,,,
CuO,1317-38-0,"Sigma-Aldrich, nonsonicated ",,,~ 30 ,,,,,,,,< 0.01 mg/L,,algae,Chlorella spp.,LuminoTox; reaction buffer,30 min,,,"fluorescence emitted by PSII complexes (excitation at 470 nm, emission at >700 nm",IC50,57 ± 7.8 mg Cu/L,,,,"Manusadzianas, Levonas; Caillet, Celine; Fachetti, Louis; Gylyte, Brigita; Grigutyte, Reda; Jurkoniene, Sigita; Karitonas, Rolandas; Sadauskas, Kazys; Thomas, Fabien; Vitkus, Rimantas; Ferard, Jean-Francois",Toxicity of copper oxide nanoparticle suspensions to aquatic biota,ENVIRONMENTAL TOXICOLOGY AND CHEMISTRY,31,1,108,114,2012,,,,,,,,,,,,,,,,,,,,,,,,,,,,,,,,,,,,,,,,,,,,,,,,,,,,,,,,,,,,,,,,,,,,,,,,,,,,,,,,,,,,,,,,,,,,,,,,,,,,,,,,,,,,,,,,,,,,,,,,,,,,,,,,,,,,,,,,,,,,,,,,,,,,,,,,,,,,,,,,,,,,,,,,,,,,,,,,,,,,,,,,,,,,,,,,,,,,,,,,,,,,,,,,,
CuO,1317-38-0,"Sigma-Aldrich (USA), stock suspension (0.5 g/L) prepared with stirring for 24 h (150 rpm with a magnetic stirrer)",,,<50 ,,,,,"moderately hard reconstituted water (96 mg/L NaHCO3, 60 mg/L CaSO4·2H2O,
60 mg/L MgSO4, 4 mg/L KCl; pH 7.6)",DLS,935.5 nm,"analysed, value not given",-17.6 mV,crustacean,Daphnia magna,"moderately hard reconstituted water (96 mg/L NaHCO3, 60 mg/L CaSO4·2H2O,
60 mg/L MgSO4, 4 mg/L KCl; pH 7.6, according to the US EPA)",24 h,20 °C,16-h/8-h light/dark cycle,immobilization,EC50,2557.8 ± 441.4 µg/L,"Regardless of dispersion methods, CuO nanoparticle suspensions had a similar toxicity based on both total and dissolved Cu concentrations","All of the suspensions prepared using different methods had a similar toxicity when expressed as dissolved concentrations, suggesting that the acute toxicity of CuO nanoparticles might originate from their dissolved fractions.",,"Jo, Hun Je; Choi, Jae Woo; Lee, Sang Hyup; Hong, Seok Won",Acute toxicity of Ag and CuO nanoparticle suspensions against Daphnia magna: The importance of their dissolved fraction varying with preparation methods,JOURNAL OF HAZARDOUS MATERIALS,227,,301,308,2012,,,,,,,,,,,,,,,,,,,,,,,,,,,,,,,,,,,,,,,,,,,,,,,,,,,,,,,,,,,,,,,,,,,,,,,,,,,,,,,,,,,,,,,,,,,,,,,,,,,,,,,,,,,,,,,,,,,,,,,,,,,,,,,,,,,,,,,,,,,,,,,,,,,,,,,,,,,,,,,,,,,,,,,,,,,,,,,,,,,,,,,,,,,,,,,,,,,,,,,,,,,,,,,,,
CuO,1317-38-0,"Sigma-Aldrich (USA), stock suspension (0.5 g/L) prepared with stirring for 24 h (150 rpm with a magnetic stirrer)",,,<50 ,,,,,"moderately hard reconstituted water (96 mg/L NaHCO3, 60 mg/L CaSO4·2H2O,
60 mg/L MgSO4, 4 mg/L KCl; pH 7.6)",DLS,935.5 nm,"analysed, value not given",-17.6 mV,crustacean,Daphnia magna,"moderately hard reconstituted water (96 mg/L NaHCO3, 60 mg/L CaSO4·2H2O,
60 mg/L MgSO4, 4 mg/L KCl; pH 7.6, according to the US EPA)",24 h,20 °C,16-h/8-h light/dark cycle,immobilization,EC50,39.2 ± 6.9 µg dissolved Cu/L,"Regardless of dispersion methods, CuO nanoparticle suspensions had a similar toxicity based on both total and dissolved Cu concentrations","All of the suspensions prepared using different methods had a similar toxicity when expressed as dissolved concentrations, suggesting that the acute toxicity of CuO nanoparticles might originate from their dissolved fractions.",,"Jo, Hun Je; Choi, Jae Woo; Lee, Sang Hyup; Hong, Seok Won",Acute toxicity of Ag and CuO nanoparticle suspensions against Daphnia magna: The importance of their dissolved fraction varying with preparation methods,JOURNAL OF HAZARDOUS MATERIALS,227,,301,308,2012,,,,,,,,,,,,,,,,,,,,,,,,,,,,,,,,,,,,,,,,,,,,,,,,,,,,,,,,,,,,,,,,,,,,,,,,,,,,,,,,,,,,,,,,,,,,,,,,,,,,,,,,,,,,,,,,,,,,,,,,,,,,,,,,,,,,,,,,,,,,,,,,,,,,,,,,,,,,,,,,,,,,,,,,,,,,,,,,,,,,,,,,,,,,,,,,,,,,,,,,,,,,,,,,,
CuO,1317-38-0,"Sigma-Aldrich (USA), stock suspension (0.5 g/L) prepared with sonicating for 1 h (frequency 40kHz)",,,<50 ,,,,,"moderately hard reconstituted water (96 mg/L NaHCO3, 60 mg/L CaSO4·2H2O,
60 mg/L MgSO4, 4 mg/L KCl; pH 7.6)",DLS,622.1 nm,"analysed, value not given",-23.3 mV,crustacean,Daphnia magna,"moderately hard reconstituted water (96 mg/L NaHCO3, 60 mg/L CaSO4·2H2O,
60 mg/L MgSO4, 4 mg/L KCl; pH 7.6, according to the US EPA)",24 h,20 °C,16-h/8-h light/dark cycle,immobilization,EC50,2792.8 ± 276.0 µg/L,"Regardless of dispersion methods, CuO nanoparticle suspensions had a similar toxicity based on both total and dissolved Cu concentrations","All of the suspensions prepared using different methods had a similar toxicity when expressed as dissolved concentrations, suggesting that the acute toxicity of CuO nanoparticles might originate from their dissolved fractions.",,"Jo, Hun Je; Choi, Jae Woo; Lee, Sang Hyup; Hong, Seok Won",Acute toxicity of Ag and CuO nanoparticle suspensions against Daphnia magna: The importance of their dissolved fraction varying with preparation methods,JOURNAL OF HAZARDOUS MATERIALS,227,,301,308,2012,,,,,,,,,,,,,,,,,,,,,,,,,,,,,,,,,,,,,,,,,,,,,,,,,,,,,,,,,,,,,,,,,,,,,,,,,,,,,,,,,,,,,,,,,,,,,,,,,,,,,,,,,,,,,,,,,,,,,,,,,,,,,,,,,,,,,,,,,,,,,,,,,,,,,,,,,,,,,,,,,,,,,,,,,,,,,,,,,,,,,,,,,,,,,,,,,,,,,,,,,,,,,,,,,
CuO,1317-38-0,"Sigma-Aldrich (USA), stock suspension (0.5 g/L) prepared with sonicating for 1 h (frequency 40kHz)",,,<50 ,,,,,"moderately hard reconstituted water (96 mg/L NaHCO3, 60 mg/L CaSO4·2H2O,
60 mg/L MgSO4, 4 mg/L KCl; pH 7.6)",DLS,622.1 nm,"analysed, value not given",-23.3 mV,crustacean,Daphnia magna,"moderately hard reconstituted water (96 mg/L NaHCO3, 60 mg/L CaSO4·2H2O,
60 mg/L MgSO4, 4 mg/L KCl; pH 7.6, according to the US EPA)",24 h,20 °C,16-h/8-h light/dark cycle,immobilization,EC50,29.8 ± 2.9 µg dissolved Cu/L,"Regardless of dispersion methods, CuO nanoparticle suspensions had a similar toxicity based on both total and dissolved Cu concentrations","All of the suspensions prepared using different methods had a similar toxicity when expressed as dissolved concentrations, suggesting that the acute toxicity of CuO nanoparticles might originate from their dissolved fractions.",,"Jo, Hun Je; Choi, Jae Woo; Lee, Sang Hyup; Hong, Seok Won",Acute toxicity of Ag and CuO nanoparticle suspensions against Daphnia magna: The importance of their dissolved fraction varying with preparation methods,JOURNAL OF HAZARDOUS MATERIALS,227,,301,308,2012,,,,,,,,,,,,,,,,,,,,,,,,,,,,,,,,,,,,,,,,,,,,,,,,,,,,,,,,,,,,,,,,,,,,,,,,,,,,,,,,,,,,,,,,,,,,,,,,,,,,,,,,,,,,,,,,,,,,,,,,,,,,,,,,,,,,,,,,,,,,,,,,,,,,,,,,,,,,,,,,,,,,,,,,,,,,,,,,,,,,,,,,,,,,,,,,,,,,,,,,,,,,,,,,,
CuO,1317-38-0,"Sigma-Aldrich (USA), stock suspension (0.5 g/L) prepared with sonicating for 2 h (frequency 40kHz)",,,<50 ,,,,,"moderately hard reconstituted water (96 mg/L NaHCO3, 60 mg/L CaSO4·2H2O,
60 mg/L MgSO4, 4 mg/L KCl; pH 7.6)",DLS,557.3 nm,"analysed, value not given",-21.9 mV,crustacean,Daphnia magna,"moderately hard reconstituted water (96 mg/L NaHCO3, 60 mg/L CaSO4·2H2O,
