Repository: NSF-ALL-SPICE-Alliance/Nano

# AFRL, 2022-23 School Year

## Background of the Partnership 

The Airforce Research Laboratory (AFRL) extended a research partnership to ROTC, active duty, reserve military, or US armed forces, veteran students, at Chaminade University of Honolulu and The University of Hawaii at Manoa in Big Data and Analytics. This research partnership allowed students to explore the domain of Data Science and Analytics while exploring nanomaterials with little to no background. This project was built into two phases. Phase I, consisted of training each student in Data Science programming skills, mathmatical and computational skills.

File: AFRL_Fall_2023/data/Beilstein_J_Nanotechnol-06-1788-s002/NanoE-Tox-database.csv (part 43 of 44)
Name,CAS no,"Origin (company, synthesis method)",Shape,Initial coating/functionalization,"Diameter, nm","Length, nm",Possible impurities,"Surface area, BET (m2/g)",Other observations,Media,"Method to
60 mg/L MgSO4, 4 mg/L KCl; pH 7.6, according to the US EPA)",24 h,20 °C,16-h/8-h light/dark cycle,immobilization,EC50,2090.2 ± 227.2 µg/L,"Regardless of dispersion methods, CuO nanoparticle suspensions had a similar toxicity based on both total and dissolved Cu concentrations","All of the suspensions prepared using different methods had a similar toxicity when expressed as dissolved concentrations, suggesting that the acute toxicity of CuO nanoparticles might originate from their dissolved fractions.",,"Jo, Hun Je; Choi, Jae Woo; Lee, Sang Hyup; Hong, Seok Won",Acute toxicity of Ag and CuO nanoparticle suspensions against Daphnia magna: The importance of their dissolved fraction varying with preparation methods,JOURNAL OF HAZARDOUS MATERIALS,227,,301,308,2012,,,,,,,,,,,,,,,,,,,,,,,,,,,,,,,,,,,,,,,,,,,,,,,,,,,,,,,,,,,,,,,,,,,,,,,,,,,,,,,,,,,,,,,,,,,,,,,,,,,,,,,,,,,,,,,,,,,,,,,,,,,,,,,,,,,,,,,,,,,,,,,,,,,,,,,,,,,,,,,,,,,,,,,,,,,,,,,,,,,,,,,,,,,,,,,,,,,,,,,,,,,,,,,,,
CuO,1317-38-0,"Sigma-Aldrich (USA), stock suspension (0.5 g/L) prepared with sonicating for 2 h (frequency 40kHz)",,,<50 ,,,,,"moderately hard reconstituted water (96 mg/L NaHCO3, 60 mg/L CaSO4·2H2O,
60 mg/L MgSO4, 4 mg/L KCl; pH 7.6)",DLS,557.3 nm,"analysed, value not given",-21.9 mV,crustacean,Daphnia magna,"moderately hard reconstituted water (96 mg/L NaHCO3, 60 mg/L CaSO4·2H2O,
60 mg/L MgSO4, 4 mg/L KCl; pH 7.6, according to the US EPA)",24 h,20 °C,16-h/8-h light/dark cycle,immobilization,EC50,34.5 ± 3.7 µg dissolved Cu/L,"Regardless of dispersion methods, CuO nanoparticle suspensions had a similar toxicity based on both total and dissolved Cu concentrations","All of the suspensions prepared using different methods had a similar toxicity when expressed as dissolved concentrations, suggesting that the acute toxicity of CuO nanoparticles might originate from their dissolved fractions.",,"Jo, Hun Je; Choi, Jae Woo; Lee, Sang Hyup; Hong, Seok Won",Acute toxicity of Ag and CuO nanoparticle suspensions against Daphnia magna: The importance of their dissolved fraction varying with preparation methods,JOURNAL OF HAZARDOUS MATERIALS,227,,301,308,2012,,,,,,,,,,,,,,,,,,,,,,,,,,,,,,,,,,,,,,,,,,,,,,,,,,,,,,,,,,,,,,,,,,,,,,,,,,,,,,,,,,,,,,,,,,,,,,,,,,,,,,,,,,,,,,,,,,,,,,,,,,,,,,,,,,,,,,,,,,,,,,,,,,,,,,,,,,,,,,,,,,,,,,,,,,,,,,,,,,,,,,,,,,,,,,,,,,,,,,,,,,,,,,,,,
CuO,1317-38-0,"Sigma-Aldrich (USA), stock suspension (0.5 g/L) prepared with sonicating for 2 h (frequency 40kHz), filtered through 0.45 µm Whatman membrane filter",,,<50 ,,,,,"moderately hard reconstituted water (96 mg/L NaHCO3, 60 mg/L CaSO4·2H2O,
60 mg/L MgSO4, 4 mg/L KCl; pH 7.6)",DLS,263.7 nm,"analysed, value not given",-21.5 mV,crustacean,Daphnia magna,"moderately hard reconstituted water (96 mg/L NaHCO3, 60 mg/L CaSO4·2H2O,
60 mg/L MgSO4, 4 mg/L KCl; pH 7.6, according to the US EPA)",24 h,20 °C,16-h/8-h light/dark cycle,immobilization,EC50,97.2 ± 19.6 µg/L,"Regardless of dispersion methods, CuO nanoparticle suspensions had a similar toxicity based on both total and dissolved Cu concentrations","All of the suspensions prepared using different methods had a similar toxicity when expressed as dissolved concentrations, suggesting that the acute toxicity of CuO nanoparticles might originate from their dissolved fractions.",,"Jo, Hun Je; Choi, Jae Woo; Lee, Sang Hyup; Hong, Seok Won",Acute toxicity of Ag and CuO nanoparticle suspensions against Daphnia magna: The importance of their dissolved fraction varying with preparation methods,JOURNAL OF HAZARDOUS MATERIALS,227,,301,308,2012,,,,,,,,,,,,,,,,,,,,,,,,,,,,,,,,,,,,,,,,,,,,,,,,,,,,,,,,,,,,,,,,,,,,,,,,,,,,,,,,,,,,,,,,,,,,,,,,,,,,,,,,,,,,,,,,,,,,,,,,,,,,,,,,,,,,,,,,,,,,,,,,,,,,,,,,,,,,,,,,,,,,,,,,,,,,,,,,,,,,,,,,,,,,,,,,,,,,,,,,,,,,,,,,,
CuO,1317-38-0,"Sigma-Aldrich (USA), stock suspension (0.5 g/L) prepared with sonicating for 2 h (frequency 40kHz), filtered through 0.45 µm Whatman membrane filter",,,<50 ,,,,,"moderately hard reconstituted water (96 mg/L NaHCO3, 60 mg/L CaSO4·2H2O,
60 mg/L MgSO4, 4 mg/L KCl; pH 7.6)",DLS,263.7 nm,"analysed, value not given",-21.5 mV,crustacean,Daphnia magna,"moderately hard reconstituted water (96 mg/L NaHCO3, 60 mg/L CaSO4·2H2O,
60 mg/L MgSO4, 4 mg/L KCl; pH 7.6, according to the US EPA)",24 h,20 °C,16-h/8-h light/dark cycle,immobilization,EC50,32.2 ± 6.5 µg dissolved Cu/L,"Regardless of dispersion methods, CuO nanoparticle suspensions had a similar toxicity based on both total and dissolved Cu concentrations","All of the suspensions prepared using different methods had a similar toxicity when expressed as dissolved concentrations, suggesting that the acute toxicity of CuO nanoparticles might originate from their dissolved fractions.",,"Jo, Hun Je; Choi, Jae Woo; Lee, Sang Hyup; Hong, Seok Won",Acute toxicity of Ag and CuO nanoparticle suspensions against Daphnia magna: The importance of their dissolved fraction varying with preparation methods,JOURNAL OF HAZARDOUS MATERIALS,227,,301,308,2012,,,,,,,,,,,,,,,,,,,,,,,,,,,,,,,,,,,,,,,,,,,,,,,,,,,,,,,,,,,,,,,,,,,,,,,,,,,,,,,,,,,,,,,,,,,,,,,,,,,,,,,,,,,,,,,,,,,,,,,,,,,,,,,,,,,,,,,,,,,,,,,,,,,,,,,,,,,,,,,,,,,,,,,,,,,,,,,,,,,,,,,,,,,,,,,,,,,,,,,,,,,,,,,,,
CuO,1317-38-0,"Sigma-Aldrich (USA), stock suspension (0.5 g/L) prepared with sonicating for 2 h (frequency 40kHz), filtered through 0.10 µm Whatman membrane filter",,,<50 ,,,,,"moderately hard reconstituted water (96 mg/L NaHCO3, 60 mg/L CaSO4·2H2O,
60 mg/L MgSO4, 4 mg/L KCl; pH 7.6)",DLS,237.0 nm,"analysed, value not given",-22.9 mV,crustacean,Daphnia magna,"moderately hard reconstituted water (96 mg/L NaHCO3, 60 mg/L CaSO4·2H2O,
60 mg/L MgSO4, 4 mg/L KCl; pH 7.6, according to the US EPA)",24 h,20 °C,16-h/8-h light/dark cycle,immobilization,EC50,115.2 ± 20.8 µg/L,"Regardless of dispersion methods, CuO nanoparticle suspensions had a similar toxicity based on both total and dissolved Cu concentrations","All of the suspensions prepared using different methods had a similar toxicity when expressed as dissolved concentrations, suggesting that the acute toxicity of CuO nanoparticles might originate from their dissolved fractions.",,"Jo, Hun Je; Choi, Jae Woo; Lee, Sang Hyup; Hong, Seok Won",Acute toxicity of Ag and CuO nanoparticle suspensions against Daphnia magna: The importance of their dissolved fraction varying with preparation methods,JOURNAL OF HAZARDOUS MATERIALS,227,,301,308,2012,,,,,,,,,,,,,,,,,,,,,,,,,,,,,,,,,,,,,,,,,,,,,,,,,,,,,,,,,,,,,,,,,,,,,,,,,,,,,,,,,,,,,,,,,,,,,,,,,,,,,,,,,,,,,,,,,,,,,,,,,,,,,,,,,,,,,,,,,,,,,,,,,,,,,,,,,,,,,,,,,,,,,,,,,,,,,,,,,,,,,,,,,,,,,,,,,,,,,,,,,,,,,,,,,
CuO,1317-38-0,"Sigma-Aldrich (USA), stock suspension (0.5 g/L) prepared with sonicating for 2 h (frequency 40kHz), filtered through 0.10 µm Whatman membrane filter",,,<50 ,,,,,"moderately hard reconstituted water (96 mg/L NaHCO3, 60 mg/L CaSO4·2H2O,
60 mg/L MgSO4, 4 mg/L KCl; pH 7.6)",DLS,237.0 nm,"analysed, value not given",-22.9 mV,crustacean,Daphnia magna,"moderately hard reconstituted water (96 mg/L NaHCO3, 60 mg/L CaSO4·2H2O,
60 mg/L MgSO4, 4 mg/L KCl; pH 7.6, according to the US EPA)",24 h,20 °C,16-h/8-h light/dark cycle,immobilization,EC50,52.6 ± 9.4 µg dissolved Cu/L,"Regardless of dispersion methods, CuO nanoparticle suspensions had a similar toxicity based on both total and dissolved Cu concentrations","All of the suspensions prepared using different methods had a similar toxicity when expressed as dissolved concentrations, suggesting that the acute toxicity of CuO nanoparticles might originate from their dissolved fractions.",,"Jo, Hun Je; Choi, Jae Woo; Lee, Sang Hyup; Hong, Seok Won",Acute toxicity of Ag and CuO nanoparticle suspensions against Daphnia magna: The importance of their dissolved fraction varying with preparation methods,JOURNAL OF HAZARDOUS MATERIALS,227,,301,308,2012,,,,,,,,,,,,,,,,,,,,,,,,,,,,,,,,,,,,,,,,,,,,,,,,,,,,,,,,,,,,,,,,,,,,,,,,,,,,,,,,,,,,,,,,,,,,,,,,,,,,,,,,,,,,,,,,,,,,,,,,,,,,,,,,,,,,,,,,,,,,,,,,,,,,,,,,,,,,,,,,,,,,,,,,,,,,,,,,,,,,,,,,,,,,,,,,,,,,,,,,,,,,,,,,,
CuO,1317-38-0,"Sigma-Aldrich (USA), stock suspension (0.5 g/L) prepared with sonicating for 2 h (frequency 40kHz), filtered through 0.05 µm Whatman membrane filter",,,<50 ,,,,,"moderately hard reconstituted water (96 mg/L NaHCO3, 60 mg/L CaSO4·2H2O,
60 mg/L MgSO4, 4 mg/L KCl; pH 7.6)",DLS,199.7 nm,"analysed, value not given",-23.6 mV,crustacean,Daphnia magna,"moderately hard reconstituted water (96 mg/L NaHCO3, 60 mg/L CaSO4·2H2O,
60 mg/L MgSO4, 4 mg/L KCl; pH 7.6, according to the US EPA)",24 h,20 °C,16-h/8-h light/dark cycle,immobilization,EC50,89.4 ± 6.9 µg/L,"Regardless of dispersion methods, CuO nanoparticle suspensions had a similar toxicity based on both total and dissolved Cu concentrations","All of the suspensions prepared using different methods had a similar toxicity when expressed as dissolved concentrations, suggesting that the acute toxicity of CuO nanoparticles might originate from their dissolved fractions.",,"Jo, Hun Je; Choi, Jae Woo; Lee, Sang Hyup; Hong, Seok Won",Acute toxicity of Ag and CuO nanoparticle suspensions against Daphnia magna: The importance of their dissolved fraction varying with preparation methods,JOURNAL OF HAZARDOUS MATERIALS,227,,301,308,2012,,,,,,,,,,,,,,,,,,,,,,,,,,,,,,,,,,,,,,,,,,,,,,,,,,,,,,,,,,,,,,,,,,,,,,,,,,,,,,,,,,,,,,,,,,,,,,,,,,,,,,,,,,,,,,,,,,,,,,,,,,,,,,,,,,,,,,,,,,,,,,,,,,,,,,,,,,,,,,,,,,,,,,,,,,,,,,,,,,,,,,,,,,,,,,,,,,,,,,,,,,,,,,,,,
CuO,1317-38-0,"Sigma-Aldrich (USA), stock suspension (0.5 g/L) prepared with sonicating for 2 h (frequency 40kHz), filtered through 0.05 µm Whatman membrane filter",,,<50 ,,,,,"moderately hard reconstituted water (96 mg/L NaHCO3, 60 mg/L CaSO4·2H2O,
60 mg/L MgSO4, 4 mg/L KCl; pH 7.6)",DLS,199.7 nm,"analysed, value not given",-23.6 mV,crustacean,Daphnia magna,"moderately hard reconstituted water (96 mg/L NaHCO3, 60 mg/L CaSO4·2H2O,
60 mg/L MgSO4, 4 mg/L KCl; pH 7.6, according to the US EPA)",24 h,20 °C,16-h/8-h light/dark cycle,immobilization,EC50,63.3 ± 4.9 µg dissolved Cu/L,"Regardless of dispersion methods, CuO nanoparticle suspensions had a similar toxicity based on both total and dissolved Cu concentrations","All of the suspensions prepared using different methods had a similar toxicity when expressed as dissolved concentrations, suggesting that the acute toxicity of CuO nanoparticles might originate from their dissolved fractions.",,"Jo, Hun Je; Choi, Jae Woo; Lee, Sang Hyup; Hong, Seok Won",Acute toxicity of Ag and CuO nanoparticle suspensions against Daphnia magna: The importance of their dissolved fraction varying with preparation methods,JOURNAL OF HAZARDOUS MATERIALS,227,,301,308,2012,,,,,,,,,,,,,,,,,,,,,,,,,,,,,,,,,,,,,,,,,,,,,,,,,,,,,,,,,,,,,,,,,,,,,,,,,,,,,,,,,,,,,,,,,,,,,,,,,,,,,,,,,,,,,,,,,,,,,,,,,,,,,,,,,,,,,,,,,,,,,,,,,,,,,,,,,,,,,,,,,,,,,,,,,,,,,,,,,,,,,,,,,,,,,,,,,,,,,,,,,,,,,,,,,
CuO,1317-38-0,"Sigma-Aldrich (USA), stock suspension (1.0 g/L) prepared with sonicating for 2 h (frequency 40kHz)",,,<50 ,,,,,"moderately hard reconstituted water (96 mg/L NaHCO3, 60 mg/L CaSO4·2H2O,
60 mg/L MgSO4, 4 mg/L KCl; pH 7.6)",DLS,557.3 nm,"analysed, value not given",-21.9 mV,crustacean,Daphnia magna,"moderately hard reconstituted water (96 mg/L NaHCO3, 60 mg/L CaSO4·2H2O,
60 mg/L MgSO4, 4 mg/L KCl; pH 7.6, according to the US EPA)",24 h,20 °C,16-h/8-h light/dark cycle,immobilization,EC50,3207.9 ± 289.1 µg/L,"Regardless of dispersion methods, CuO nanoparticle suspensions had a similar toxicity based on both total and dissolved Cu concentrations","All of the suspensions prepared using different methods had a similar toxicity when expressed as dissolved concentrations, suggesting that the acute toxicity of CuO nanoparticles might originate from their dissolved fractions.",,"Jo, Hun Je; Choi, Jae Woo; Lee, Sang Hyup; Hong, Seok Won",Acute toxicity of Ag and CuO nanoparticle suspensions against Daphnia magna: The importance of their dissolved fraction varying with preparation methods,JOURNAL OF HAZARDOUS MATERIALS,227,,301,308,2012,,,,,,,,,,,,,,,,,,,,,,,,,,,,,,,,,,,,,,,,,,,,,,,,,,,,,,,,,,,,,,,,,,,,,,,,,,,,,,,,,,,,,,,,,,,,,,,,,,,,,,,,,,,,,,,,,,,,,,,,,,,,,,,,,,,,,,,,,,,,,,,,,,,,,,,,,,,,,,,,,,,,,,,,,,,,,,,,,,,,,,,,,,,,,,,,,,,,,,,,,,,,,,,,,
CuO,1317-38-0,"Sigma-Aldrich (USA), stock suspension (1.0 g/L) prepared with sonicating for 2 h (frequency 40kHz)",,,<50 ,,,,,"moderately hard reconstituted water (96 mg/L NaHCO3, 60 mg/L CaSO4·2H2O,
60 mg/L MgSO4, 4 mg/L KCl; pH 7.6)",DLS,557.3 nm,"analysed, value not given",-21.9 mV,crustacean,Daphnia magna,"moderately hard reconstituted water (96 mg/L NaHCO3, 60 mg/L CaSO4·2H2O,
60 mg/L MgSO4, 4 mg/L KCl; pH 7.6, according to the US EPA)",24 h,20 °C,16-h/8-h light/dark cycle,immobilization,EC50,26.6 ± 2.4 µg dissolved Cu/L,"Regardless of dispersion methods, CuO nanoparticle suspensions had a similar toxicity based on both total and dissolved Cu concentrations","All of the suspensions prepared using different methods had a similar toxicity when expressed as dissolved concentrations, suggesting that the acute toxicity of CuO nanoparticles might originate from their dissolved fractions.",,"Jo, Hun Je; Choi, Jae Woo; Lee, Sang Hyup; Hong, Seok Won",Acute toxicity of Ag and CuO nanoparticle suspensions against Daphnia magna: The importance of their dissolved fraction varying with preparation methods,JOURNAL OF HAZARDOUS MATERIALS,227,,301,308,2012,,,,,,,,,,,,,,,,,,,,,,,,,,,,,,,,,,,,,,,,,,,,,,,,,,,,,,,,,,,,,,,,,,,,,,,,,,,,,,,,,,,,,,,,,,,,,,,,,,,,,,,,,,,,,,,,,,,,,,,,,,,,,,,,,,,,,,,,,,,,,,,,,,,,,,,,,,,,,,,,,,,,,,,,,,,,,,,,,,,,,,,,,,,,,,,,,,,,,,,,,,,,,,,,,
CuO,1317-38-0,"Sigma-Aldrich (USA), stock suspension (1.0 g/L) prepared with sonicating for 2 h (frequency 40kHz), filtered through 0.10 µm Whatman membrane filter",,,<50 ,,,,,"moderately hard reconstituted water (96 mg/L NaHCO3, 60 mg/L CaSO4·2H2O,
60 mg/L MgSO4, 4 mg/L KCl; pH 7.6)",DLS,237.0 nm,"analysed, value not given",-22.9 mV,crustacean,Daphnia magna,"moderately hard reconstituted water (96 mg/L NaHCO3, 60 mg/L CaSO4·2H2O,
60 mg/L MgSO4, 4 mg/L KCl; pH 7.6, according to the US EPA)",24 h,20 °C,16-h/8-h light/dark cycle,immobilization,EC50,319.7 ± 7.8 µg/L,"Regardless of dispersion methods, CuO nanoparticle suspensions had a similar toxicity based on both total and dissolved Cu concentrations","All of the suspensions prepared using different methods had a similar toxicity when expressed as dissolved concentrations, suggesting that the acute toxicity of CuO nanoparticles might originate from their dissolved fractions.",,"Jo, Hun Je; Choi, Jae Woo; Lee, Sang Hyup; Hong, Seok Won",Acute toxicity of Ag and CuO nanoparticle suspensions against Daphnia magna: The importance of their dissolved fraction varying with preparation methods,JOURNAL OF HAZARDOUS MATERIALS,227,,301,308,2012,,,,,,,,,,,,,,,,,,,,,,,,,,,,,,,,,,,,,,,,,,,,,,,,,,,,,,,,,,,,,,,,,,,,,,,,,,,,,,,,,,,,,,,,,,,,,,,,,,,,,,,,,,,,,,,,,,,,,,,,,,,,,,,,,,,,,,,,,,,,,,,,,,,,,,,,,,,,,,,,,,,,,,,,,,,,,,,,,,,,,,,,,,,,,,,,,,,,,,,,,,,,,,,,,
CuO,1317-38-0,"Sigma-Aldrich (USA), stock suspension (1.0 g/L) prepared with sonicating for 2 h (frequency 40kHz), filtered through 0.10 µm Whatman membrane filter",,,<50 ,,,,,"moderately hard reconstituted water (96 mg/L NaHCO3, 60 mg/L CaSO4·2H2O,
60 mg/L MgSO4, 4 mg/L KCl; pH 7.6)",DLS,237.0 nm,"analysed, value not given",-22.9 mV,crustacean,Daphnia magna,"moderately hard reconstituted water (96 mg/L NaHCO3, 60 mg/L CaSO4·2H2O,
60 mg/L MgSO4, 4 mg/L KCl; pH 7.6, according to the US EPA)",24 h,20 °C,16-h/8-h light/dark cycle,immobilization,EC50,37.7 ± 1.0 µg dissolved Cu/L,"Regardless of dispersion methods, CuO nanoparticle suspensions had a similar toxicity based on both total and dissolved Cu concentrations","All of the suspensions prepared using different methods had a similar toxicity when expressed as dissolved concentrations, suggesting that the acute toxicity of CuO nanoparticles might originate from their dissolved fractions.",,"Jo, Hun Je; Choi, Jae Woo; Lee, Sang Hyup; Hong, Seok Won",Acute toxicity of Ag and CuO nanoparticle suspensions against Daphnia magna: The importance of their dissolved fraction varying with preparation methods,JOURNAL OF HAZARDOUS MATERIALS,227,,301,308,2012,,,,,,,,,,,,,,,,,,,,,,,,,,,,,,,,,,,,,,,,,,,,,,,,,,,,,,,,,,,,,,,,,,,,,,,,,,,,,,,,,,,,,,,,,,,,,,,,,,,,,,,,,,,,,,,,,,,,,,,,,,,,,,,,,,,,,,,,,,,,,,,,,,,,,,,,,,,,,,,,,,,,,,,,,,,,,,,,,,,,,,,,,,,,,,,,,,,,,,,,,,,,,,,,,
CuO,1317-38-0,"Sigma-Aldrich (USA), stock suspension (0.1 g/L) prepared with sonicating for 2 h (frequency 40kHz)",,,<50 ,,,,,"moderately hard reconstituted water (96 mg/L NaHCO3, 60 mg/L CaSO4·2H2O,
60 mg/L MgSO4, 4 mg/L KCl; pH 7.6)",DLS,557.3 nm,"analysed, value not given",-21.9 mV,crustacean,Daphnia magna,"moderately hard reconstituted water (96 mg/L NaHCO3, 60 mg/L CaSO4·2H2O,
60 mg/L MgSO4, 4 mg/L KCl; pH 7.6, according to the US EPA)",24 h,20 °C,16-h/8-h light/dark cycle,immobilization,EC50,1883.5 ± 149.4 µg/L,"Regardless of dispersion methods, CuO nanoparticle suspensions had a similar toxicity based on both total and dissolved Cu concentrations","All of the suspensions prepared using different methods had a similar toxicity when expressed as dissolved concentrations, suggesting that the acute toxicity of CuO nanoparticles might originate from their dissolved fractions.",,"Jo, Hun Je; Choi, Jae Woo; Lee, Sang Hyup; Hong, Seok Won",Acute toxicity of Ag and CuO nanoparticle suspensions against Daphnia magna: The importance of their dissolved fraction varying with preparation methods,JOURNAL OF HAZARDOUS MATERIALS,227,,301,308,2012,,,,,,,,,,,,,,,,,,,,,,,,,,,,,,,,,,,,,,,,,,,,,,,,,,,,,,,,,,,,,,,,,,,,,,,,,,,,,,,,,,,,,,,,,,,,,,,,,,,,,,,,,,,,,,,,,,,,,,,,,,,,,,,,,,,,,,,,,,,,,,,,,,,,,,,,,,,,,,,,,,,,,,,,,,,,,,,,,,,,,,,,,,,,,,,,,,,,,,,,,,,,,,,,,
CuO,1317-38-0,"Sigma-Aldrich (USA), stock suspension (0.1 g/L) prepared with sonicating for 2 h (frequency 40kHz)",,,<50 ,,,,,"moderately hard reconstituted water (96 mg/L NaHCO3, 60 mg/L CaSO4·2H2O,
60 mg/L MgSO4, 4 mg/L KCl; pH 7.6)",DLS,557.3 nm,"analysed, value not given",-21.9 mV,crustacean,Daphnia magna,"moderately hard reconstituted water (96 mg/L NaHCO3, 60 mg/L CaSO4·2H2O,
60 mg/L MgSO4, 4 mg/L KCl; pH 7.6, according to the US EPA)",24 h,20 °C,16-h/8-h light/dark cycle,immobilization,EC50,32.5 ± 2.5 µg dissolved Cu/L,"Regardless of dispersion methods, CuO nanoparticle suspensions had a similar toxicity based on both total and dissolved Cu concentrations","All of the suspensions prepared using different methods had a similar toxicity when expressed as dissolved concentrations, suggesting that the acute toxicity of CuO nanoparticles might originate from their dissolved fractions.",,"Jo, Hun Je; Choi, Jae Woo; Lee, Sang Hyup; Hong, Seok Won",Acute toxicity of Ag and CuO nanoparticle suspensions against Daphnia magna: The importance of their dissolved fraction varying with preparation methods,JOURNAL OF HAZARDOUS MATERIALS,227,,301,308,2012,,,,,,,,,,,,,,,,,,,,,,,,,,,,,,,,,,,,,,,,,,,,,,,,,,,,,,,,,,,,,,,,,,,,,,,,,,,,,,,,,,,,,,,,,,,,,,,,,,,,,,,,,,,,,,,,,,,,,,,,,,,,,,,,,,,,,,,,,,,,,,,,,,,,,,,,,,,,,,,,,,,,,,,,,,,,,,,,,,,,,,,,,,,,,,,,,,,,,,,,,,,,,,,,,
CuO,1317-38-0,"Sigma-Aldrich (USA), stock suspension (0.1 g/L) prepared with sonicating for 2 h (frequency 40kHz), filtered through 0.10 µm Whatman membrane filter",,,<50 ,,,,,"moderately hard reconstituted water (96 mg/L NaHCO3, 60 mg/L CaSO4·2H2O,
60 mg/L MgSO4, 4 mg/L KCl; pH 7.6)",DLS,237.0 nm,"analysed, value not given",-22.9 mV,crustacean,Daphnia magna,"moderately hard reconstituted water (96 mg/L NaHCO3, 60 mg/L CaSO4·2H2O,
60 mg/L MgSO4, 4 mg/L KCl; pH 7.6, according to the US EPA)",24 h,20 °C,16-h/8-h light/dark cycle,immobilization,EC50,54.5 ± 6.5 µg/L,"Regardless of dispersion methods, CuO nanoparticle suspensions had a similar toxicity based on both total and dissolved Cu concentrations","All of the suspensions prepared using different methods had a similar toxicity when expressed as dissolved concentrations, suggesting that the acute toxicity of CuO nanoparticles might originate from their dissolved fractions.",,"Jo, Hun Je; Choi, Jae Woo; Lee, Sang Hyup; Hong, Seok Won",Acute toxicity of Ag and CuO nanoparticle suspensions against Daphnia magna: The importance of their dissolved fraction varying with preparation methods,JOURNAL OF HAZARDOUS MATERIALS,227,,301,308,2012,,,,,,,,,,,,,,,,,,,,,,,,,,,,,,,,,,,,,,,,,,,,,,,,,,,,,,,,,,,,,,,,,,,,,,,,,,,,,,,,,,,,,,,,,,,,,,,,,,,,,,,,,,,,,,,,,,,,,,,,,,,,,,,,,,,,,,,,,,,,,,,,,,,,,,,,,,,,,,,,,,,,,,,,,,,,,,,,,,,,,,,,,,,,,,,,,,,,,,,,,,,,,,,,,
CuO,1317-38-0,"Sigma-Aldrich (USA), stock suspension (0.1 g/L) prepared with sonicating for 2 h (frequency 40kHz), filtered through 0.10 µm Whatman membrane filter",,,<50 ,,,,,"moderately hard reconstituted water (96 mg/L NaHCO3, 60 mg/L CaSO4·2H2O,
60 mg/L MgSO4, 4 mg/L KCl; pH 7.6)",DLS,237.0 nm,"analysed, value not given",-22.9 mV,crustacean,Daphnia magna,"moderately hard reconstituted water (96 mg/L NaHCO3, 60 mg/L CaSO4·2H2O,
60 mg/L MgSO4, 4 mg/L KCl; pH 7.6, according to the US EPA)",24 h,20 °C,16-h/8-h light/dark cycle,immobilization,EC50,31.4 ± 3.7 µg dissolved Cu/L,"Regardless of dispersion methods, CuO nanoparticle suspensions had a similar toxicity based on both total and dissolved Cu concentrations","All of the suspensions prepared using different methods had a similar toxicity when expressed as dissolved concentrations, suggesting that the acute toxicity of CuO nanoparticles might originate from their dissolved fractions.",,"Jo, Hun Je; Choi, Jae Woo; Lee, Sang Hyup; Hong, Seok Won",Acute toxicity of Ag and CuO nanoparticle suspensions against Daphnia magna: The importance of their dissolved fraction varying with preparation methods,JOURNAL OF HAZARDOUS MATERIALS,227,,301,308,2012,,,,,,,,,,,,,,,,,,,,,,,,,,,,,,,,,,,,,,,,,,,,,,,,,,,,,,,,,,,,,,,,,,,,,,,,,,,,,,,,,,,,,,,,,,,,,,,,,,,,,,,,,,,,,,,,,,,,,,,,,,,,,,,,,,,,,,,,,,,,,,,,,,,,,,,,,,,,,,,,,,,,,,,,,,,,,,,,,,,,,,,,,,,,,,,,,,,,,,,,,,,,,,,,,
CuO,1317-38-0,"Sigma-Aldrich (St. Louis, MO) stock suspension prepared with sonicating for 30 min (frequency 42 kHz)",,,30-50 ,,99.5% purity,,plasmon peak at 359 nm,"stream water (silica 9.6 ± 2 mg/L, Na+ 4.1 ± 0.4 mg/L, Ca2+ 1.3 ± 0.3 mg/L, K+ 0.6 ± 0.1 mg/L, HCO3- 8.0 ± 0.8 mg/L, Cl-  4.2 ± 0.4 mg/L, and SO4- 1.0 ± 0.2 mg/L. pH 5.8 ± 0.2",DLS,120-340 nm; average size 202 nm,"0.6 mg/L at 25 mg/L
1.87 mg/L at 75 mg/L",,insect,Allogamus ligonifer,"stream water (silica 9.6 ± 2 mg/L, Na+ 4.1 ± 0.4 mg/L, Ca2+ 1.3 ± 0.3 mg/L, K+ 0.6 ± 0.1 mg/L, HCO3- 8.0 ± 0.8 mg/L, Cl-  4.2 ± 0.4 mg/L, and SO4- 1.0 ± 0.2 mg/L. pH 5.8 ± 0.2",96 h,14 °C,12-h/12-h light/dark cycle,mortality,LC50 ,569 (95%CI 328-1780) mg/L,"Leaf consumption rate was affected by both nanoparticle concentration and type of exposure. The growth rate of the invertebrate shredder was affected by the concentration of nanoCuO, regardless the type of exposure, i.e. via water or pre-contaminated food.",The leached ionic copper may have greatly contributed to the toxicity of nanoCuO at lethal or sublethal concentrations.,"After 10 d of exposure via stream water to nanoCuO, a substantial contamination of leaves occurred concomitantly with accumulation and adsorption of Cu to larval body. The adsorbed Cu was higher on leaves, intermediate on the larval case and lower on the larval body.","Pradhan, Arunava; Seena, Sahadevan; Pascoal, Claudia; Cassio, Fernanda",Copper oxide nanoparticles can induce toxicity to the freshwater shredder Allogamus ligonifer,CHEMOSPHERE,89,9,1142,1150,2012,,,,,,,,,,,,,,,,,,,,,,,,,,,,,,,,,,,,,,,,,,,,,,,,,,,,,,,,,,,,,,,,,,,,,,,,,,,,,,,,,,,,,,,,,,,,,,,,,,,,,,,,,,,,,,,,,,,,,,,,,,,,,,,,,,,,,,,,,,,,,,,,,,,,,,,,,,,,,,,,,,,,,,,,,,,,,,,,,,,,,,,,,,,,,,,,,,,,,,,,,,,,,,,,,
CuO,1317-38-0,"Sigma-Aldrich (St. Louis, MO) stock suspension prepared with sonicating for 30 min (frequency 42 kHz)",,,30-50 ,,99.5% purity,,plasmon peak at 359 nm,"stream water (silica 9.6 ± 2 mg/L, Na+ 4.1 ± 0.4 mg/L, Ca2+ 1.3 ± 0.3 mg/L, K+ 0.6 ± 0.1 mg/L, HCO3- 8.0 ± 0.8 mg/L, Cl-  4.2 ± 0.4 mg/L, and SO4- 1.0 ± 0.2 mg/L. pH 5.8 ± 0.2",DLS,120-340 nm; average size 202 nm,"0.6 mg/L at 25 mg/L
1.87 mg/L at 75 mg/L",,insect,Allogamus ligonifer,"stream water (silica 9.6 ± 2 mg/L, Na+ 4.1 ± 0.4 mg/L, Ca2+ 1.3 ± 0.3 mg/L, K+ 0.6 ± 0.1 mg/L, HCO3- 8.0 ± 0.8 mg/L, Cl-  4.2 ± 0.4 mg/L, and SO4- 1.0 ± 0.2 mg/L. pH 5.8 ± 0.2",96 h,14 °C,12-h/12-h light/dark cycle,mortality,LOEC,250 mg/L,"Leaf consumption rate was affected by both nanoparticle concentration and type of exposure. The growth rate of the invertebrate shredder was affected by the concentration of nanoCuO, regardless the type of exposure, i.e. via water or pre-contaminated food.",The leached ionic copper may have greatly contributed to the toxicity of nanoCuO at lethal or sublethal concentrations.,"After 10 d of exposure via stream water to nanoCuO, a substantial contamination of leaves occurred concomitantly with accumulation and adsorption of Cu to larval body. The adsorbed Cu was higher on leaves, intermediate on the larval case and lower on the larval body.","Pradhan, Arunava; Seena, Sahadevan; Pascoal, Claudia; Cassio, Fernanda",Copper oxide nanoparticles can induce toxicity to the freshwater shredder Allogamus ligonifer,CHEMOSPHERE,89,9,1142,1150,2012,,,,,,,,,,,,,,,,,,,,,,,,,,,,,,,,,,,,,,,,,,,,,,,,,,,,,,,,,,,,,,,,,,,,,,,,,,,,,,,,,,,,,,,,,,,,,,,,,,,,,,,,,,,,,,,,,,,,,,,,,,,,,,,,,,,,,,,,,,,,,,,,,,,,,,,,,,,,,,,,,,,,,,,,,,,,,,,,,,,,,,,,,,,,,,,,,,,,,,,,,,,,,,,,,
CuO,1317-38-0,Intrinsiq Materials,,,100,,,,crystal phase: tenorite,deionized water,DLS,204 ± 1 nm,226.6 ± 33.85 µg/L at 240 µg/g,+42 mV,snail,Potamopyrgus antipodarum,"5g of dry sediment from Isefjord, Roskilde, Denmark; water content of 38%, organic content of 2.2%, background Cu concentration in the sediment was 17.4 mg Cu/g dry weight sediment; 75 mL of artificial freshwater (192 mg/L NaHCO3, 8 mg/L KCl, 120 mg/L MgSO4, and 120 mg/L CaSO4·2H2O in deionized water, pH 7.2)",2 weeks,17 °C,12-h/12-h light/dark cycle,mortality,LC3.3 ± 2.89,240 µg Cu/g,,The toxicity of CuO nanoparticles was not only related to dissolution and release of Cu2+ ions.,Body burden in the nano-Cu treatments was higher than in control snails. There was no significant difference in tissue concentration in either weight-specific body burden or total body burden.,"Pang, Chengfang; Selck, Henriette; Banta, Gary T.; Misra, Superb K.; Berhanu, Deborah; Dybowska, Agnieszka; Valsami-Jones, Eugenia; Forbes, Valery E.","Bioaccumulation, toxicokinetics, and effects of copper from sediment spiked with aqueous Cu, nano-CuO, or micro-CuO in the deposit-feeding snail, Potamopyrgus antipodarum",ENVIRONMENTAL TOXICOLOGY AND CHEMISTRY,32,7,1561,1573,2013,,,,,,,,,,,,,,,,,,,,,,,,,,,,,,,,,,,,,,,,,,,,,,,,,,,,,,,,,,,,,,,,,,,,,,,,,,,,,,,,,,,,,,,,,,,,,,,,,,,,,,,,,,,,,,,,,,,,,,,,,,,,,,,,,,,,,,,,,,,,,,,,,,,,,,,,,,,,,,,,,,,,,,,,,,,,,,,,,,,,,,,,,,,,,,,,,,,,,,,,,,,,,,,,,
CuO,1317-38-0,"6-nm CuO particles, were prepared by reacting Cu(CH3COO)2 · 2H2O in the presence of NaOH and acetic acid",,,6 ± 1 ,,,,crystal phase: tenorite,deionized water,DLS,19 nm,348.4 ± 46.61 µg/L at 240 µg/g,+44.0 mV,snail,Potamopyrgus antipodarum,"5g of dry sediment from Isefjord, Roskilde, Denmark; water content of 38%, organic content of 2.2%, background Cu concentration in the sediment was 17.4 mg Cu/g dry weight sediment; 75 mL of artificial freshwater (192 mg/L NaHCO3, 8 mg/L KCl, 120 mg/L MgSO4, and 120 mg/L CaSO4·2H2O in deionized water, pH 7.2)",2 weeks,17 °C,12-h/12-h light/dark cycle,mortality,LC 33.3 ± 15.28,240 µg Cu/g,Copper concentration significantly affected growth such that growth decreased with increasing concentration of Cu in the sediment.,The toxicity of CuO nanoparticles was not only related to dissolution and release of Cu2+ ions.,Body burden in the nano-Cu treatments was higher than in control snails. There was no significant difference in tissue concentration in either weight-specific body burden or total body burden.,"Pang, Chengfang; Selck, Henriette; Banta, Gary T.; Misra, Superb K.; Berhanu, Deborah; Dybowska, Agnieszka; Valsami-Jones, Eugenia; Forbes, Valery E.","Bioaccumulation, toxicokinetics, and effects of copper from sediment spiked with aqueous Cu, nano-CuO, or micro-CuO in the deposit-feeding snail, Potamopyrgus antipodarum",ENVIRONMENTAL TOXICOLOGY AND CHEMISTRY,32,7,1561,1573,2013,,,,,,,,,,,,,,,,,,,,,,,,,,,,,,,,,,,,,,,,,,,,,,,,,,,,,,,,,,,,,,,,,,,,,,,,,,,,,,,,,,,,,,,,,,,,,,,,,,,,,,,,,,,,,,,,,,,,,,,,,,,,,,,,,,,,,,,,,,,,,,,,,,,,,,,,,,,,,,,,,,,,,,,,,,,,,,,,,,,,,,,,,,,,,,,,,,,,,,,,,,,,,,,,,
CuO,1317-38-0,"National History Museum, U.K.",,,<100 ,,,,,deionized water,DLS,204 ± 1 nm,,+42 mV,clam,Macoma balthica,"300 g wet weight sediment from Isefjord, Roskilde, Denmark; 200 mL seawater (16‰)",5 weeks,15 °C,dark,mortality,NOEC,200 µg Cu/g,No significant genotoxic effects were observed for any of the Cu exposed specimens,,Weight-Specific Body Burden increased approximately 10 times in clams exposed to sediment spiked with CuO ENPs.,"Dai, Lina; Syberg, Kristian; Banta, Gary T.; Selck, Henriette; Forbes, Valery E.","Effects, Uptake, and Depuration Kinetics of Silver Oxide and Copper Oxide Nanoparticles in a Marine Deposit Feeder, Macoma balthica",ACS SUSTAINABLE CHEMISTRY & ENGINEERING,1,7,760,767,2013,,,,,,,,,,,,,,,,,,,,,,,,,,,,,,,,,,,,,,,,,,,,,,,,,,,,,,,,,,,,,,,,,,,,,,,,,,,,,,,,,,,,,,,,,,,,,,,,,,,,,,,,,,,,,,,,,,,,,,,,,,,,,,,,,,,,,,,,,,,,,,,,,,,,,,,,,,,,,,,,,,,,,,,,,,,,,,,,,,,,,,,,,,,,,,,,,,,,,,,,,,,,,,,,,
CuO,1317-38-0,"Nanostructured and Amorphous Materials (Houston, TX, USA)",,,30-50 ,,,,,,,,,,bacteria,"Esherichia coli
strain RB1436","minimum salt medium (MgSO4·7H2O 0.2 g, CaCl2 0.1 g, FeSO4·7H2O 0.05 mg, NaMoO4·2H2O 0.05 mg, K2HPO4 0.43 g, KH2PO4 0.23 g/l)",1.5 h,,,bioluminescence reduction,EC50,54.01 (95%CI 26.17-111.96) mg/L,,Solubilized metal ions from metal oxide NPs may be responsible for the observed antibacterial effects as bacteria are largely protected against NP entry (no transport mechanisms for supramolecular and colloidal particles,,"Ko, Kyung-Seok; Kong, In Chul","Toxic effects of nanoparticles on bioluminescence activity, seed germination, and gene mutation",APPLIED MICROBIOLOGY AND BIOTECHNOLOGY,98,7,3295,3303,2014,,,,,,,,,,,,,,,,,,,,,,,,,,,,,,,,,,,,,,,,,,,,,,,,,,,,,,,,,,,,,,,,,,,,,,,,,,,,,,,,,,,,,,,,,,,,,,,,,,,,,,,,,,,,,,,,,,,,,,,,,,,,,,,,,,,,,,,,,,,,,,,,,,,,,,,,,,,,,,,,,,,,,,,,,,,,,,,,,,,,,,,,,,,,,,,,,,,,,,,,,,,,,,,,,
CuO,1317-38-0,"Nanostructured and Amorphous Materials (Houston, TX, USA)",,,30-50 ,,,,,,,,,,plant,Lactuca sativa L.,"filter paper, distilled water",3 days,23 ± 2 °C,dark,seed germination,EC50,0.46 (95%CI 0.40-0.53) mg/L,,,,"Ko, Kyung-Seok; Kong, In Chul","Toxic effects of nanoparticles on bioluminescence activity, seed germination, and gene mutation",APPLIED MICROBIOLOGY AND BIOTECHNOLOGY,98,7,3295,3303,2014,,,,,,,,,,,,,,,,,,,,,,,,,,,,,,,,,,,,,,,,,,,,,,,,,,,,,,,,,,,,,,,,,,,,,,,,,,,,,,,,,,,,,,,,,,,,,,,,,,,,,,,,,,,,,,,,,,,,,,,,,,,,,,,,,,,,,,,,,,,,,,,,,,,,,,,,,,,,,,,,,,,,,,,,,,,,,,,,,,,,,,,,,,,,,,,,,,,,,,,,,,,,,,,,,
CuO,1317-38-0,"Nanostructured and Amorphous Materials (Houston, TX, USA)",,,30-50 ,,,,,,,,,,plant,Raphanus sativus L.,"filter paper, distilled water",3 days,23 ± 2 °C,dark,seed germination,EC50,26.84 (95%CI 22.84-31.54) mg/L,,,,"Ko, Kyung-Seok; Kong, In Chul","Toxic effects of nanoparticles on bioluminescence activity, seed germination, and gene mutation",APPLIED MICROBIOLOGY AND BIOTECHNOLOGY,98,7,3295,3303,2014,,,,,,,,,,,,,,,,,,,,,,,,,,,,,,,,,,,,,,,,,,,,,,,,,,,,,,,,,,,,,,,,,,,,,,,,,,,,,,,,,,,,,,,,,,,,,,,,,,,,,,,,,,,,,,,,,,,,,,,,,,,,,,,,,,,,,,,,,,,,,,,,,,,,,,,,,,,,,,,,,,,,,,,,,,,,,,,,,,,,,,,,,,,,,,,,,,,,,,,,,,,,,,,,,
CuO,1317-38-0,Aldrich,,,<100 ,,,12.55,"crystallizationsystem: orthorhombic,  tetragonal",ultrapure water,,,<detection limit at 200 mg/L,,bacteria,Vibrio fischeri,Microtox; 20‰ NaCl,30 min,15 °C,dark,bioluminescence reduction,EC50,>250 mg/L,,,,"Goix, Sylvaine; Leveque, Thibaut; Xiong, Tian-Tian; Schreck, Eva; Baeza-Squiban, Armelle; Geret, Florence; Uzu, Gaelle; Austruy, Annabelle; Dumat, Camille",Environmental and health impacts of fine and ultrafine metallic particles: Assessment of threat scores,ENVIRONMENTAL RESEARCH,133,,185,194,2014,,,,,,,,,,,,,,,,,,,,,,,,,,,,,,,,,,,,,,,,,,,,,,,,,,,,,,,,,,,,,,,,,,,,,,,,,,,,,,,,,,,,,,,,,,,,,,,,,,,,,,,,,,,,,,,,,,,,,,,,,,,,,,,,,,,,,,,,,,,,,,,,,,,,,,,,,,,,,,,,,,,,,,,,,,,,,,,,,,,,,,,,,,,,,,,,,,,,,,,,,,,,,,,,,
CuO,1317-38-0,Sigma-Aldrich (Singapore),near-spherical,,38 ± 7 ,,>99.8% purity,12.8 ± 0.4,,"25% strength Hoagland nutrient solution (in mmol/L): 0.75 K2SO4, 0.65 MgSO4·7H2O, 2.0 Ca(NO3)2, 0.1 KCl, 0.25 KH2PO4, 1×10−3 H3BO3, 1×10−3 MnSO4·H2O, 1×10−3 ZnSO4·7H2O, 5×10−6 (NH4)6Mo7O24, 0.1 Fe-EDTA",,,0.06 mg/L at 50 mg/L,-2.8 ± 0.2 mV,plant,Schoenoplectus tabernaemontani,"25% strength Hoagland nutrient solution (in mmol/L): 0.75 K2SO4, 0.65 MgSO4·7H2O, 2.0 Ca(NO3)2, 0.1 KCl, 0.25 KH2PO4, 1×10−3 H3BO3, 1×10−3 MnSO4·H2O, 1×10−3 ZnSO4·7H2O, 5×10−6 (NH4)6Mo7O24, 0.1 Fe-EDTA",21 days,23-32 °C,"12-h/12-h light/dark cycle; outdoors, humidity 81%",biomass after the test,EC9,5 mg/L,"Individual and aggregated NPs are
clearly visible in the epidermis of the roots exposed to CuONPs after 21 d at the concentration of 50 mg/L, implying that the adsorption and adherence of CuONPs to the root epidermis were apparent.","Cu2+ treatments did not show significant impact on the growth of S. tabernaemontani. Therefore, the phytotoxicity in NP-exposed S. tabernaemontani was apparently caused by CuONPs themselves.","Cu showed significant potential to be
taken up by the roots of S. tabernaemontani. The levels
of Cu remained much lower in the shoots than those in the roots, implying that the translocation potential of S. tabernaemontani for Cu was limited and NPs cannot move easily into the shoots.","Zhang, Dongqing; Hua, Tao; Xiao, Fei; Chen, Chunping; Gersberg, Richard M.; Liu, Yu; Ng, Wun Jern; Tan, Soon Keat",Uptake and accumulation of CuO nanoparticles and CdS/ZnS quantum dot nanoparticles by Schoenoplectus tabernaemontani in hydroponic mesocosms,ECOLOGICAL ENGINEERING,70,,114,123,2014,,,,,,,,,,,,,,,,,,,,,,,,,,,,,,,,,,,,,,,,,,,,,,,,,,,,,,,,,,,,,,,,,,,,,,,,,,,,,,,,,,,,,,,,,,,,,,,,,,,,,,,,,,,,,,,,,,,,,,,,,,,,,,,,,,,,,,,,,,,,,,,,,,,,,,,,,,,,,,,,,,,,,,,,,,,,,,,,,,,,,,,,,,,,,,,,,,,,,,,,,,,,,,,,,
CuO,1317-38-0,Sigma-Aldrich (Singapore),near-spherical,,38 ± 7 ,,>99.8% purity,12.8 ± 0.4,,"25% strength Hoagland nutrient solution (in mmol/L): 0.75 K2SO4, 0.65 MgSO4·7H2O, 2.0 Ca(NO3)2, 0.1 KCl, 0.25 KH2PO4, 1×10−3 H3BO3, 1×10−3 MnSO4·H2O, 1×10−3 ZnSO4·7H2O, 5×10−6 (NH4)6Mo7O24, 0.1 Fe-EDTA",,,0.06 mg/L at 50 mg/L,-2.8 ± 0.2 mV,plant,Schoenoplectus tabernaemontani,"25% strength Hoagland nutrient solution (in mmol/L): 0.75 K2SO4, 0.65 MgSO4·7H2O, 2.0 Ca(NO3)2, 0.1 KCl, 0.25 KH2PO4, 1×10−3 H3BO3, 1×10−3 MnSO4·H2O, 1×10−3 ZnSO4·7H2O, 5×10−6 (NH4)6Mo7O24, 0.1 Fe-EDTA",21 days,23-32 °C,"12-h/12-h light/dark cycle; outdoors, humidity 81%",biomass after the test,EC18,50 mg/L,"Individual and aggregated NPs are
clearly visible in the epidermis of the roots exposed to CuONPs after 21 d at the concentration of 50 mg/L, implying that the adsorption and adherence of CuONPs to the root epidermis were apparent.","Cu2+ treatments did not show significant impact on the growth of S. tabernaemontani. Therefore, the phytotoxicity in NP-exposed S. tabernaemontani was apparently caused by CuONPs themselves.","Cu showed significant potential to be
taken up by the roots of S. tabernaemontani. The levels
of Cu remained much lower in the shoots than those in the roots, implying that the translocation potential of S. tabernaemontani for Cu was limited and NPs cannot move easily into the shoots.","Zhang, Dongqing; Hua, Tao; Xiao, Fei; Chen, Chunping; Gersberg, Richard M.; Liu, Yu; Ng, Wun Jern; Tan, Soon Keat",Uptake and accumulation of CuO nanoparticles and CdS/ZnS quantum dot nanoparticles by Schoenoplectus tabernaemontani in hydroponic mesocosms,ECOLOGICAL ENGINEERING,70,,114,123,2014,,,,,,,,,,,,,,,,,,,,,,,,,,,,,,,,,,,,,,,,,,,,,,,,,,,,,,,,,,,,,,,,,,,,,,,,,,,,,,,,,,,,,,,,,,,,,,,,,,,,,,,,,,,,,,,,,,,,,,,,,,,,,,,,,,,,,,,,,,,,,,,,,,,,,,,,,,,,,,,,,,,,,,,,,,,,,,,,,,,,,,,,,,,,,,,,,,,,,,,,,,,,,,,,,
Fe3O4,1317-70-0,"2.7 g FeSO4, 7H2O and 5.7 g FeCl3 dissolved in 10 mL nanopure water (double distilled water filtered through 200 μm filter) separately. ",,,8,,Impurity ions such as chlorides and sulphates were removed by washing the particles several times with nano pure water.,,monodisperse,nanopure water,DLS,100-1000 nm,,,bacteria,E. coli,sterilized Luria Bertani (LB) broth medium,"8 h, OD measured every 1 hour.",37°C,,bacterial growth; OD measured in a spectrophotometer set 600 nm.,,,The untreated bacterial sample at 6th hour reached OD600 1.48 (cfu count 1.32 × 109 per mL) compared to OD600 1.14 (cfu count 1.01 × 108) in case of iron oxide (200 μg/mL) treated bacterial cells,,,"Chatterjee, Saptarshi; Bandyopadhyay, Arghya; Sarkar, Keka",Effect of iron oxide and gold nanoparticles on bacterial growth leading towards biological application,JOURNAL OF NANOBIOTECHNOLOGY,9,,34,,2011,JAH,1,,,,,,,,,,,,,,,,,,,,,,,,,,,,,,,,,,,,,,,,,,,,,,,,,,,,,,,,,,,,,,,,,,,,,,,,,,,,,,,,,,,,,,,,,,,,,,,,,,,,,,,,,,,,,,,,,,,,,,,,,,,,,,,,,,,,,,,,,,,,,,,,,,,,,,,,,,,,,,,,,,,,,,,,,,,,,,,,,,,,,,,,,,,,,,,,,,,,,,,,,,,,,,,
Fe3O4,1317-70-0,Sigma–Aldrich; 1 mmol iron (II) chloride (FeCl2) and 2 mmol iron (III) chloride (FeCl3) were dissolved in 10 mL deoxygenated water and then added dropwise to 10 mL of a solution of 1 M deoxygenated tetramethylammonium hydroxide (TMAOH).,,no,7.57 ± 5.6,,,,,deoxygenated water,DLS,n.d.,," - 51,6 mV",plant,Cucumis sativus (cucumber),,7 days,25 °C,,root elongation,EC11.4 ± 31.6,116 mg/L,"Root elongation: 88.6 ± 31.6 %, germination index (seed germination, %* root elongation, %/100)= 79.0 ± 23.1%, 
The toxic effect of NPs-solvent (NaBH4) is more important than the NPs themselves.The differences observed between the NPs solutions and the NP-free solutions (solvent) can be correlated to the adsorption of solvent molecules at the NPs surface decreasing the effective concentration of those molecules. Thus, the observed toxic effect is less pronounced in the presence of NPs.",,,"Barrena, Raquel; Casals, Eudald; Colon, Joan; Font, Xavier; Sanchez, Antoni; Puntes, Victor",Evaluation of the ecotoxicity of model nanoparticles,CHEMOSPHERE,75,7,850,857,2009,JAH,2,,,,,,,,,,,,,,,,,,,,,,,,,,,,,,,,,,,,,,,,,,,,,,,,,,,,,,,,,,,,,,,,,,,,,,,,,,,,,,,,,,,,,,,,,,,,,,,,,,,,,,,,,,,,,,,,,,,,,,,,,,,,,,,,,,,,,,,,,,,,,,,,,,,,,,,,,,,,,,,,,,,,,,,,,,,,,,,,,,,,,,,,,,,,,,,,,,,,,,,,,,,,,,,
Fe3O4,1317-70-0,Sigma–Aldrich; 1 mmol iron (II) chloride (FeCl2) and 2 mmol iron (III) chloride (FeCl3) were dissolved in 10 mL deoxygenated water and then added dropwise to 10 mL of a solution of 1 M deoxygenated tetramethylammonium hydroxide (TMAOH).,,no,7.57 ± 5.6,,,,,deoxygenated water,DLS,n.d.,," - 51,6 mV",plant,Lactuca sativa (lettuce),,7 days,25 °C,,root elongation,EC21.5 ± 20.2,116 mg/L,"Root elongation: 78.5 ± 20.2 %, germination index (seed germination, %* root elongation, %/100)= 70.6 ± 18.2 % 
The toxic effect of NPs-solvent (NaBH4) is more important than the NPs themselves.The differences observed between the NPs solutions and the NP-free solutions (solvent) can be correlated to the adsorption of solvent molecules at the NPs surface decreasing the effective concentration of those molecules. Thus, the observed toxic effect is less pronounced in the presence of NPs.",,,"Barrena, Raquel; Casals, Eudald; Colon, Joan; Font, Xavier; Sanchez, Antoni; Puntes, Victor",Evaluation of the ecotoxicity of model nanoparticles,CHEMOSPHERE,75,7,850,857,2009,JAH,,,,,,,,,,,,,,,,,,,,,,,,,,,,,,,,,,,,,,,,,,,,,,,,,,,,,,,,,,,,,,,,,,,,,,,,,,,,,,,,,,,,,,,,,,,,,,,,,,,,,,,,,,,,,,,,,,,,,,,,,,,,,,,,,,,,,,,,,,,,,,,,,,,,,,,,,,,,,,,,,,,,,,,,,,,,,,,,,,,,,,,,,,,,,,,,,,,,,,,,,,,,,,,,
