Repository: NSF-ALL-SPICE-Alliance/Nano

# AFRL, 2022-23 School Year

## Background of the Partnership 

The Airforce Research Laboratory (AFRL) extended a research partnership to ROTC, active duty, reserve military, or US armed forces, veteran students, at Chaminade University of Honolulu and The University of Hawaii at Manoa in Big Data and Analytics. This research partnership allowed students to explore the domain of Data Science and Analytics while exploring nanomaterials with little to no background. This project was built into two phases. Phase I, consisted of training each student in Data Science programming skills, mathmatical and computational skills.

File: AFRL_Fall_2023/data/Beilstein_J_Nanotechnol-06-1788-s002/NanoE-Tox-database.csv (part 44 of 44)
Name,CAS no,"Origin (company, synthesis method)",Shape,Initial coating/functionalization,"Diameter, nm","Length, nm",Possible impurities,"Surface area, BET (m2/g)",Other observations,Media,"Method to
Fe3O4,1317-70-0,Sigma–Aldrich; 1 mmol iron (II) chloride (FeCl2) and 2 mmol iron (III) chloride (FeCl3) were dissolved in 10 mL deoxygenated water and then added dropwise to 10 mL of a solution of 1 M deoxygenated tetramethylammonium hydroxide (TMAOH).,,no,7.57 ± 5.6,,,,,deoxygenated water,DLS,n.d.,," - 51,6 mV",bacteria,Photobacterium phosphoreum,"Microtox® system from Microbics Corporation, pH 7, C(NaCl) 22%","5 min, 15 min",Microtox® system from Microbics Corporation,Microtox® system from Microbics Corporation,bioluminescence reduction,EC50,> 52 mg/L,,,,"Barrena, Raquel; Casals, Eudald; Colon, Joan; Font, Xavier; Sanchez, Antoni; Puntes, Victor",Evaluation of the ecotoxicity of model nanoparticles,CHEMOSPHERE,75,7,850,857,2009,JAH,,,,,,,,,,,,,,,,,,,,,,,,,,,,,,,,,,,,,,,,,,,,,,,,,,,,,,,,,,,,,,,,,,,,,,,,,,,,,,,,,,,,,,,,,,,,,,,,,,,,,,,,,,,,,,,,,,,,,,,,,,,,,,,,,,,,,,,,,,,,,,,,,,,,,,,,,,,,,,,,,,,,,,,,,,,,,,,,,,,,,,,,,,,,,,,,,,,,,,,,,,,,,,,,
Fe3O4,1317-70-0,Sigma–Aldrich; 1 mmol iron (II) chloride (FeCl2) and 2 mmol iron (III) chloride (FeCl3) were dissolved in 10 mL deoxygenated water and then added dropwise to 10 mL of a solution of 1 M deoxygenated tetramethylammonium hydroxide (TMAOH).,,no,7.57 ± 5.6,,,,,deoxygenated water,DLS,n.d.,," - 51,6 mV",bacteria,anaerobic bacteria,"50 mL of inoculum from an industrial anaerobic digester, 50 ml nanoparticle suspension, 1 g of cellulose and water to 300 mL. pH 8",21 days,37 °C,,reduction of biogas production,NOEC,18 mg/L,,,,"Barrena, Raquel; Casals, Eudald; Colon, Joan; Font, Xavier; Sanchez, Antoni; Puntes, Victor",Evaluation of the ecotoxicity of model nanoparticles,CHEMOSPHERE,75,7,850,857,2009,JAH,,,,,,,,,,,,,,,,,,,,,,,,,,,,,,,,,,,,,,,,,,,,,,,,,,,,,,,,,,,,,,,,,,,,,,,,,,,,,,,,,,,,,,,,,,,,,,,,,,,,,,,,,,,,,,,,,,,,,,,,,,,,,,,,,,,,,,,,,,,,,,,,,,,,,,,,,,,,,,,,,,,,,,,,,,,,,,,,,,,,,,,,,,,,,,,,,,,,,,,,,,,,,,,,
Fe2O3,1309-38-2,"SkySpring Nanomaterials (Houston, TX)","diverse shapes including spherical, cube- and needle-like particles",,20-40 (measured 50.0±33.3),"needle-like particles present were 151.6±20.3 in lenght and 19.1±7.5  in width, ",99% purity ,,,deionized  water,DLS,n.d.,1000 mg/L,(Without dispersant) supernatant 26.9 ± 4.1; total 23.9 ± 4.6 mV,yeast,Saccharomyces cerevisiae,"yeast extract-peptone-dextrose (YEPD) basal medium (1.7 g glucose L−1, 1.7 g peptone L−1, 0.84 g yeast extract L−1) pH 5,5",10 h,30 °C,dark,growth inhibition,NOEC,1000 mg/L,Fe2O3 showed an agglomerate particle sizes (APS) of 841 nm in YEPD medium and 309 nm in DI water. The Fe2O3 NPs tested did not display any significant effect on membrane integrity,,,"Otero-Gonzalez, Lila; Garcia-Saucedo, Citlali; Field, James A.; Sierra-Alvarez, Reyes","Toxicity of TiO2, ZrO2, Fe-0, Fe2O3, and Mn2O3 nanoparticles to the yeast, Saccharomyces cerevisiae",CHEMOSPHERE,93,6,1201,1206,2013,JAH,3,,,,,,,,,,,,,,,,,,,,,,,,,,,,,,,,,,,,,,,,,,,,,,,,,,,,,,,,,,,,,,,,,,,,,,,,,,,,,,,,,,,,,,,,,,,,,,,,,,,,,,,,,,,,,,,,,,,,,,,,,,,,,,,,,,,,,,,,,,,,,,,,,,,,,,,,,,,,,,,,,,,,,,,,,,,,,,,,,,,,,,,,,,,,,,,,,,,,,,,,,,,,,,,
Fe2O3,1309-38-2,"SkySpring Nanomaterials (Houston, TX)","diverse shapes including spherical, cube- and needle-like particles",,20-40 (measured 50.0±33.3),"needle-like particles present were 151.6±20.3 in lenght and 19.1±7.5  in width, ",99% purity ,,,YEPD Medium,DLS,n.d.,1000 mg/L,(Without dispersant) supernatant -23.7 ± 1.2 ; total -23.2 ± 1.1 mV,yeast,Saccharomyces cerevisiae,"yeast extract-peptone-dextrose (YEPD) basal medium (1.7 g glucose L−1, 1.7 g peptone L−1, 0.84 g yeast extract L−1) pH 5,6",10 h,30 °C,dark,growth inhibition,NOEC,1000 mg/L,Fe2O3 showed an agglomerate particle sizes (APS) of 841 nm in YEPD medium and 309 nm in DI water. The Fe2O3 NPs tested did not display any significant effect on membrane integrity,,,"Otero-Gonzalez, Lila; Garcia-Saucedo, Citlali; Field, James A.; Sierra-Alvarez, Reyes","Toxicity of TiO2, ZrO2, Fe-0, Fe2O3, and Mn2O3 nanoparticles to the yeast, Saccharomyces cerevisiae",CHEMOSPHERE,93,6,1201,1206,2013,JAH,,,,,,,,,,,,,,,,,,,,,,,,,,,,,,,,,,,,,,,,,,,,,,,,,,,,,,,,,,,,,,,,,,,,,,,,,,,,,,,,,,,,,,,,,,,,,,,,,,,,,,,,,,,,,,,,,,,,,,,,,,,,,,,,,,,,,,,,,,,,,,,,,,,,,,,,,,,,,,,,,,,,,,,,,,,,,,,,,,,,,,,,,,,,,,,,,,,,,,,,,,,,,,,,
Fe2O3,1309-38-2,"Alfa Aesar (Ward Hill, MA, USA)",,,20–40,,,30–60,,Culture medium,DLS,1 mg/L: 20nm; 20mg/L: 220-340 nm; 50mg/L: 540-950nm.,,"Under natural pH (7.8) conditions of the medium, the NPs were positively charged.",water flea,Ceriodaphnia dubia,"Appropriate amounts of NaHCO3, CaSO4·2H2O, MgSO4, KCl, and Na2SeO4 were dissolved into Millipore water at a moderate hardness of 85 mg/L (as CaCO3) and a pH of 7.8, according to the USEPA standard method (USEPA, 2002).",48 h,room temperature,,mortality,NOEC,100 mg/L,,,"The bioaccumulation increases with the increase of NP concentration and reaches a maximum capacity at 20 mg/L of nano-Fe2O3(m) or more.  Ingestion of NPs is the main route of nano-Fe2O3(m) bioaccumulation. The highest bioaccumulation was found at a pH of 7–8. Both low pH and high pH could have decreased the amount of accumulation. Under natural pH (7.8) conditions of the medium, the NPs were positively charged, which were helpful for NP uptake by C. dubia.","Hu, Ji; Wang, Demin; Wang, Jiangtao; Wang, Jianmin",Bioaccumulation of Fe2O3(magnetic) nanoparticles in Ceriodaphnia dubia,ENVIRONMENTAL POLLUTION,162,,216,222,2012,JAH,4,,,,,,,,,,,,,,,,,,,,,,,,,,,,,,,,,,,,,,,,,,,,,,,,,,,,,,,,,,,,,,,,,,,,,,,,,,,,,,,,,,,,,,,,,,,,,,,,,,,,,,,,,,,,,,,,,,,,,,,,,,,,,,,,,,,,,,,,,,,,,,,,,,,,,,,,,,,,,,,,,,,,,,,,,,,,,,,,,,,,,,,,,,,,,,,,,,,,,,,,,,,,,,,
Fe2O3,1309-38-2,"Alfa Aesar (Ward Hill, MA, USA)",,,20–40,,,30–60,,Culture medium,DLS,Between concentrations 1 to 50 mg/L the size ranged from 21 to 890 nm.,,"Under natural pH (7.8) conditions of the medium, the NPs were positively charged.",water flea,Ceriodaphnia dubia,"Appropriate amounts of NaHCO3, CaSO4·2H2O, MgSO4, KCl, and Na2SeO4 were dissolved into Millipore water at a moderate hardness of 85 mg/L (as CaCO3) and a pH of 7.8, according to the USEPA standard method (USEPA, 2002).",24-48 h,,,mortality,NOEC,200 mg/L,"Soluble Fe ions from nano-Fe2O3 (m) have no toxicity to C. dubia. Nano-Fe2O3 (m) made As(V) much more toxic, and synergistic effects between As(V) and nano-Fe2O3 (m) were present.",,"The maximum NP uptake in C. dubia was achieved at 20 mg/L NP concentration. The maximum uptake was 0.1mg per daphnia at 24 h and 0.06mg per daphnia at 48 h. These maximal values remained stable even after the further increase in particle concentration. It was suspected that the settling of NPs after 24 h resulted in fewer NPs in the suspension, which led to the reduced exposure of nano-Fe2O3 (m) to C. dubia, and that the previously ingested NPs were gradually released.","Hu, Ji; Wang, Demin; Forthaus, Brett E.; Wang, Jianmin",Quantifying the effect of nanoparticles on As(V) ecotoxicity exemplified by nano-Fe2O3 (magnetic) and nano-Al2O3,ENVIRONMENTAL TOXICOLOGY AND CHEMISTRY,31,12,2870,2876,2012,JAH,5,,,,,,,,,,,,,,,,,,,,,,,,,,,,,,,,,,,,,,,,,,,,,,,,,,,,,,,,,,,,,,,,,,,,,,,,,,,,,,,,,,,,,,,,,,,,,,,,,,,,,,,,,,,,,,,,,,,,,,,,,,,,,,,,,,,,,,,,,,,,,,,,,,,,,,,,,,,,,,,,,,,,,,,,,,,,,,,,,,,,,,,,,,,,,,,,,,,,,,,,,,,,,,,
Fe3O4,1317-70-0,"1 mmol iron (II) chloride (FeCl2) and 2 mmol iron (III) chloride (FeCl3) were dissolved in 50 mL deoxygenatedwater and then added dropwise to 50 mL of a solution of 1 M deoxygenated TMAOH. After 30 min of vigorous stirring under a N2 stream, the Fe3O4 precipitate was washed by softmagnetic decantation and redissolved in 1 mM TMAOH to obtain the final stable colloidal solution of Fe3O4 NPs. original pH=10",Spherical,TMAOH-tetramethylammonium hydroxide,6,,,,,MilliQ-water,DLS,"analysed, value not given",,−58.4 mV,plant,"Lactuca
sativa",distilled water,5 days,25 °C,,seed germination,EC64,0.67 mg/ml,,,,"Garcia, Ana; Espinosa, Roser; Delgado, Lucia; Casals, Eudald; Gonzalez, Edgar; Puntes, Victor; Barata, Carlos; Font, Xavier; Sanchez, Antoni","Acute toxicity of cerium oxide, titanium oxide and iron oxide nanoparticles using standardized tests",DESALINATION,269,1-3,136,141,2011,JAH,6,,,,,,,,,,,,,,,,,,,,,,,,,,,,,,,,,,,,,,,,,,,,,,,,,,,,,,,,,,,,,,,,,,,,,,,,,,,,,,,,,,,,,,,,,,,,,,,,,,,,,,,,,,,,,,,,,,,,,,,,,,,,,,,,,,,,,,,,,,,,,,,,,,,,,,,,,,,,,,,,,,,,,,,,,,,,,,,,,,,,,,,,,,,,,,,,,,,,,,,,,,,,,,,
Fe3O4,1317-70-0,"1 mmol iron (II) chloride (FeCl2) and 2 mmol iron (III) chloride (FeCl3) were dissolved in 50 mL deoxygenatedwater and then added dropwise to 50 mL of a solution of 1 M deoxygenated TMAOH. After 30 min of vigorous stirring under a N2 stream, the Fe3O4 precipitate was washed by softmagnetic decantation and redissolved in 1 mM TMAOH to obtain the final stable colloidal solution of Fe3O4 NPs. original pH=10",Spherical,TMAOH-tetramethylammonium hydroxide,6,,,,,MilliQ-water,DLS,"analysed, value not given",,−58.4 mV,plant,Cucumis sativus,distilled water,5 days,25 °C,,seed germination,EC74,0.67 mg/ml,,,,"Garcia, Ana; Espinosa, Roser; Delgado, Lucia; Casals, Eudald; Gonzalez, Edgar; Puntes, Victor; Barata, Carlos; Font, Xavier; Sanchez, Antoni","Acute toxicity of cerium oxide, titanium oxide and iron oxide nanoparticles using standardized tests",DESALINATION,269,1-3,136,141,2011,JAH,,,,,,,,,,,,,,,,,,,,,,,,,,,,,,,,,,,,,,,,,,,,,,,,,,,,,,,,,,,,,,,,,,,,,,,,,,,,,,,,,,,,,,,,,,,,,,,,,,,,,,,,,,,,,,,,,,,,,,,,,,,,,,,,,,,,,,,,,,,,,,,,,,,,,,,,,,,,,,,,,,,,,,,,,,,,,,,,,,,,,,,,,,,,,,,,,,,,,,,,,,,,,,,,
Fe3O4,1317-70-0,"1 mmol iron (II) chloride (FeCl2) and 2 mmol iron (III) chloride (FeCl3) were dissolved in 50 mL deoxygenatedwater and then added dropwise to 50 mL of a solution of 1 M deoxygenated TMAOH. After 30 min of vigorous stirring under a N2 stream, the Fe3O4 precipitate was washed by softmagnetic decantation and redissolved in 1 mM TMAOH to obtain the final stable colloidal solution of Fe3O4 NPs. original pH=10",Spherical,TMAOH-tetramethylammonium hydroxide,6,,,,,MilliQ-water,DLS,"analysed, value not given",,−58.4 mV,plant,Solanum lycopersicum,distilled water,5 days,25 °C,,seed germination,EC87,0.67 mg/ml,,,,"Garcia, Ana; Espinosa, Roser; Delgado, Lucia; Casals, Eudald; Gonzalez, Edgar; Puntes, Victor; Barata, Carlos; Font, Xavier; Sanchez, Antoni","Acute toxicity of cerium oxide, titanium oxide and iron oxide nanoparticles using standardized tests",DESALINATION,269,1-3,136,141,2011,JAH,,,,,,,,,,,,,,,,,,,,,,,,,,,,,,,,,,,,,,,,,,,,,,,,,,,,,,,,,,,,,,,,,,,,,,,,,,,,,,,,,,,,,,,,,,,,,,,,,,,,,,,,,,,,,,,,,,,,,,,,,,,,,,,,,,,,,,,,,,,,,,,,,,,,,,,,,,,,,,,,,,,,,,,,,,,,,,,,,,,,,,,,,,,,,,,,,,,,,,,,,,,,,,,,
Fe3O4,1317-70-0,"1 mmol iron (II) chloride (FeCl2) and 2 mmol iron (III) chloride (FeCl3) were dissolved in 50 mL deoxygenatedwater and then added dropwise to 50 mL of a solution of 1 M deoxygenated TMAOH. After 30 min of vigorous stirring under a N2 stream, the Fe3O4 precipitate was washed by softmagnetic decantation and redissolved in 1 mM TMAOH to obtain the final stable colloidal solution of Fe3O4 NPs. original pH=10",Spherical,TMAOH-tetramethylammonium hydroxide,6,,,,,MilliQ-water,DLS,"analysed, value not given",,−58.4 mV,plant,Spinacia oleracea,distilled water,5 days,25 °C,,seed germination,EC100,0.67 mg/ml,,,,"Garcia, Ana; Espinosa, Roser; Delgado, Lucia; Casals, Eudald; Gonzalez, Edgar; Puntes, Victor; Barata, Carlos; Font, Xavier; Sanchez, Antoni","Acute toxicity of cerium oxide, titanium oxide and iron oxide nanoparticles using standardized tests",DESALINATION,269,1-3,136,141,2011,JAH,,,,,,,,,,,,,,,,,,,,,,,,,,,,,,,,,,,,,,,,,,,,,,,,,,,,,,,,,,,,,,,,,,,,,,,,,,,,,,,,,,,,,,,,,,,,,,,,,,,,,,,,,,,,,,,,,,,,,,,,,,,,,,,,,,,,,,,,,,,,,,,,,,,,,,,,,,,,,,,,,,,,,,,,,,,,,,,,,,,,,,,,,,,,,,,,,,,,,,,,,,,,,,,,
Fe3O4,1317-70-0,"1 mmol iron (II) chloride (FeCl2) and 2 mmol iron (III) chloride (FeCl3) were dissolved in 50 mL deoxygenatedwater and then added dropwise to 50 mL of a solution of 1 M deoxygenated TMAOH. After 30 min of vigorous stirring under a N2 stream, the Fe3O4 precipitate was washed by softmagnetic decantation and redissolved in 1 mM TMAOH to obtain the final stable colloidal solution of Fe3O4 NPs. original pH=10",Spherical,TMAOH-tetramethylammonium hydroxide,6,,,,,MilliQ-water,DLS,"analysed, value not given",,−58.4 mV,crustacean,Daphnia magna,OECD protocols,48 h,OECD protocols,OECD protocols,immobility,LC50,2.3*10-4 (1.7-3.8*10-4) mg/mL,,,,"Garcia, Ana; Espinosa, Roser; Delgado, Lucia; Casals, Eudald; Gonzalez, Edgar; Puntes, Victor; Barata, Carlos; Font, Xavier; Sanchez, Antoni","Acute toxicity of cerium oxide, titanium oxide and iron oxide nanoparticles using standardized tests",DESALINATION,269,1-3,136,141,2011,JAH,,,,,,,,,,,,,,,,,,,,,,,,,,,,,,,,,,,,,,,,,,,,,,,,,,,,,,,,,,,,,,,,,,,,,,,,,,,,,,,,,,,,,,,,,,,,,,,,,,,,,,,,,,,,,,,,,,,,,,,,,,,,,,,,,,,,,,,,,,,,,,,,,,,,,,,,,,,,,,,,,,,,,,,,,,,,,,,,,,,,,,,,,,,,,,,,,,,,,,,,,,,,,,,,
Fe3O4,1317-70-0,"1 mmol iron (II) chloride (FeCl2) and 2 mmol iron (III) chloride (FeCl3) were dissolved in 50 mL deoxygenatedwater and then added dropwise to 50 mL of a solution of 1 M deoxygenated TMAOH. After 30 min of vigorous stirring under a N2 stream, the Fe3O4 precipitate was washed by softmagnetic decantation and redissolved in 1 mM TMAOH to obtain the final stable colloidal solution of Fe3O4 NPs. original pH=10",Spherical,TMAOH-tetramethylammonium hydroxide,6,,,,,MilliQ-water,DLS,"analysed, value not given",,−58.4 mV,bacteria,Vibrio fischeri,"Microtox® system from Microbics Corporation, sodium chloride concentration 2%",5 min,Microtox® system from Microbics Corporation,Microtox® system from Microbics Corporation,light output reduction,EC50,0.24 mg/ml,,,,"Garcia, Ana; Espinosa, Roser; Delgado, Lucia; Casals, Eudald; Gonzalez, Edgar; Puntes, Victor; Barata, Carlos; Font, Xavier; Sanchez, Antoni","Acute toxicity of cerium oxide, titanium oxide and iron oxide nanoparticles using standardized tests",DESALINATION,269,1-3,136,141,2011,JAH,,,,,,,,,,,,,,,,,,,,,,,,,,,,,,,,,,,,,,,,,,,,,,,,,,,,,,,,,,,,,,,,,,,,,,,,,,,,,,,,,,,,,,,,,,,,,,,,,,,,,,,,,,,,,,,,,,,,,,,,,,,,,,,,,,,,,,,,,,,,,,,,,,,,,,,,,,,,,,,,,,,,,,,,,,,,,,,,,,,,,,,,,,,,,,,,,,,,,,,,,,,,,,,,
Fe3O4,1317-70-0,"1 mmol iron (II) chloride (FeCl2) and 2 mmol iron (III) chloride (FeCl3) were dissolved in 50 mL deoxygenatedwater and then added dropwise to 50 mL of a solution of 1 M deoxygenated TMAOH. After 30 min of vigorous stirring under a N2 stream, the Fe3O4 precipitate was washed by softmagnetic decantation and redissolved in 1 mM TMAOH to obtain the final stable colloidal solution of Fe3O4 NPs. original pH=10",Spherical,TMAOH-tetramethylammonium hydroxide,6,,,,,MilliQ-water,DLS,"analysed, value not given",,−58.4 mV,bacteria,Vibrio fischeri,"Microtox® system from Microbics Corporation, sodium chloride concentration 2%",15 min,Microtox® system from Microbics Corporation,Microtox® system from Microbics Corporation,light output reduction,EC50,0.24 mg/ml,,,,"Garcia, Ana; Espinosa, Roser; Delgado, Lucia; Casals, Eudald; Gonzalez, Edgar; Puntes, Victor; Barata, Carlos; Font, Xavier; Sanchez, Antoni","Acute toxicity of cerium oxide, titanium oxide and iron oxide nanoparticles using standardized tests",DESALINATION,269,1-3,136,141,2011,JAH,,,,,,,,,,,,,,,,,,,,,,,,,,,,,,,,,,,,,,,,,,,,,,,,,,,,,,,,,,,,,,,,,,,,,,,,,,,,,,,,,,,,,,,,,,,,,,,,,,,,,,,,,,,,,,,,,,,,,,,,,,,,,,,,,,,,,,,,,,,,,,,,,,,,,,,,,,,,,,,,,,,,,,,,,,,,,,,,,,,,,,,,,,,,,,,,,,,,,,,,,,,,,,,,
Fe3O4,1317-70-0,An iron oxide complex containing FeO and Fe2O3 was a gift from Dr. K. C.-W. Wu (National Taiwan University (NTU).,,,,,,,,N2 saturated deionized (DI) water.,DLS,27.2 ± 1.0 nm,,−44.17 mV,fish,Orange red medaka fish,"Stocks of freshly prepared nFe3O4 were diluted with embryo-rearing medium (ERM, 1 g NaCl, 0.03 g KCl, 0.04g CaCl2·2H2O, and 0.163 g MgSO4·7H2O in 1 L DI water,adjusted to pH 7.2 with 1.25% sodium bicarbonate solution.",7-days,,,mortality,NOEC,"100 mg/L (measured total iron concentration of dosing solutions 87,2 mg/L),","Suspended nFe3O4 gradually aggregated within 2 h, with barely detectable ionic species (<0.2 mg/L). Exposure to nFe3O4 for 1 to 14 days dose and
time-dependently increased CAT and GR activities and ROS levels but decreased SOD activity. After 7-day recovery in ERM, the alteration in antioxidant balance and ROS production with nFe3O4 was ameliorated or completely recovered to control levels.",,"Bioconcentrartion in larvae after 3 days of exposure: 0 mg/L - iron conc. in larvae 0.59 ± 0.18; 25mg/L - 6.13 ± 0.04 and Bioconcentration factor (BCF, L/g-bw) = iron conc. in larvae/measured total iron (TI) concentration of the dosing solution was 0,22; 50mg/L - 5.68 ± 0.84 and BCF=0,14; 100mg/L - 3.56 ± 0.89 and BCF=0,04. Iron accumulated in the gastrointestinal (GI) tract or gills of treated groups. However,  larval morphologic features were not significantly changed with a shorter period of nFe3O4 (100 mg/L, 3 day exposure) containing
solution.","Chen, Pei-Jen; Tan, Shih-Wei; Wu, Wen-Lin",Stabilization or Oxidation of Nanoscale Zerovalent Iron at Environmentally Relevant Exposure Changes Bioavailability and Toxicity in Medaka Fish,ENVIRONMENTAL SCIENCE & TECHNOLOGY,46,15,8431,8439,2012,JAH,7,,,,,,,,,,,,,,,,,,,,,,,,,,,,,,,,,,,,,,,,,,,,,,,,,,,,,,,,,,,,,,,,,,,,,,,,,,,,,,,,,,,,,,,,,,,,,,,,,,,,,,,,,,,,,,,,,,,,,,,,,,,,,,,,,,,,,,,,,,,,,,,,,,,,,,,,,,,,,,,,,,,,,,,,,,,,,,,,,,,,,,,,,,,,,,,,,,,,,,,,,,,,,,,
Fe2O3,1309-38-2,"Purchased from Nanjing High Technology NANO CO., Ltd. (Nanjing, China).",,,30,,≥99.5%,38.57 m2/g,,Zebrafish culture medium suspension 10 mg/L.,DLS,nFe2O3 formed aggregates around 1.025 µm.,,,Zebrafish,Danio rerio,"Zebrafish culture medium (64.75 mg/L NaHCO3, 5.75 mg/L KCl, 123.25 mg/L MgSO·7H2O, and 294 mg/L CaCl2·2H2O) prepared according to ISO (Geneva, Switzerland) standard 7346-3:1996.",168h; According to OECD Guideline 212.,26°C±1°C,4-h/10-h light/dark cycle,hatching rate,EC50 ,36.06 mg/L,The nFe2O3-treated embryos showed a dose-dependent effect on the hatching rates.,"The addition of nFe2O3 to the culture medium resulted in the formation of aggregates that settled out of the water column very quickly. This aggregation and sedimentation phenomenon of nFe2O3 is similar to other NPs. These findings revealed that aggregates or agglomerates of NPs are likely to settle out of solution and sink into sediments rather than remain in suspension. Thus, benthic organisms living in sediments or at the bottom of aquatic environments could be potential targets of NPs released into the environment.",,"Zhu, Xiaoshan; Tian, Shengyan; Cai, Zhonghua",Toxicity Assessment of Iron Oxide Nanoparticles in Zebrafish (Danio rerio) Early Life Stages,PLOS ONE,7,9,e46286,,2012,JAH,8,,,,,,,,,,,,,,,,,,,,,,,,,,,,,,,,,,,,,,,,,,,,,,,,,,,,,,,,,,,,,,,,,,,,,,,,,,,,,,,,,,,,,,,,,,,,,,,,,,,,,,,,,,,,,,,,,,,,,,,,,,,,,,,,,,,,,,,,,,,,,,,,,,,,,,,,,,,,,,,,,,,,,,,,,,,,,,,,,,,,,,,,,,,,,,,,,,,,,,,,,,,,,,,
Fe2O3,1309-38-2,"Purchased from Nanjing High Technology NANO CO., Ltd. (Nanjing, China).",,,30,,≥99.5%,38.57 m2/g,,Zebrafish culture medium suspension 10 mg/L.,DLS,nFe2O3 formed aggregates around 1.025 µm.,,,Zebrafish,Danio rerio,"Zebrafish culture medium (64.75 mg/L NaHCO3, 5.75 mg/L KCl, 123.25 mg/L MgSO·7H2O, and 294 mg/L CaCl2·2H2O) prepared according to ISO (Geneva, Switzerland) standard 7346-3:1996.",168h; According to OECD Guideline 212.,26°C±1°C,4-h/10-h light/dark cycle,,NOEC,10 mg/L,The nFe2O3-treated embryos showed a dose-dependent effect on the hatching rates.,"The addition of nFe2O3 to the culture medium resulted in the formation of aggregates that settled out of the water column very quickly. This aggregation and sedimentation phenomenon of nFe2O3 is similar to other NPs. These findings revealed that aggregates or agglomerates of NPs are likely to settle out of solution and sink into sediments rather than remain in suspension. Thus, benthic organisms living in sediments or at the bottom of aquatic environments could be potential targets of NPs released into the environment.",,"Zhu, Xiaoshan; Tian, Shengyan; Cai, Zhonghua",Toxicity Assessment of Iron Oxide Nanoparticles in Zebrafish (Danio rerio) Early Life Stages,PLOS ONE,7,9,e46286,,2012,JAH,,,,,,,,,,,,,,,,,,,,,,,,,,,,,,,,,,,,,,,,,,,,,,,,,,,,,,,,,,,,,,,,,,,,,,,,,,,,,,,,,,,,,,,,,,,,,,,,,,,,,,,,,,,,,,,,,,,,,,,,,,,,,,,,,,,,,,,,,,,,,,,,,,,,,,,,,,,,,,,,,,,,,,,,,,,,,,,,,,,,,,,,,,,,,,,,,,,,,,,,,,,,,,,,
Fe2O3,1309-38-2,"Purchased from Nanjing High Technology NANO CO., Ltd. (Nanjing, China).",,,30,,≥99.5%,38.57 m2/g,,Zebrafish culture medium suspension 10 mg/L.,DLS,nFe2O3 formed aggregates around 1.025 µm.,,,Zebrafish,Danio rerio,"Zebrafish culture medium (64.75 mg/L NaHCO3, 5.75 mg/L KCl, 123.25 mg/L MgSO·7H2O, and 294 mg/L CaCl2·2H2O) prepared according to ISO (Geneva, Switzerland) standard 7346-3:1996.",168h; According to OECD Guideline 212.,26°C±1°C,4-h/10-h light/dark cycle,mortality,LC50,53.35 mg/L,Zebrafish development toxicity of nFe2O3 is time and dose dependent.,"The addition of nFe2O3 to the culture medium resulted in the formation of aggregates that settled out of the water column very quickly. This aggregation and sedimentation phenomenon of nFe2O3 is similar to other NPs. These findings revealed that aggregates or agglomerates of NPs are likely to settle out of solution and sink into sediments rather than remain in suspension. Thus, benthic organisms living in sediments or at the bottom of aquatic environments could be potential targets of NPs released into the environment.",,"Zhu, Xiaoshan; Tian, Shengyan; Cai, Zhonghua",Toxicity Assessment of Iron Oxide Nanoparticles in Zebrafish (Danio rerio) Early Life Stages,PLOS ONE,7,9,e46286,,2012,JAH,,,,,,,,,,,,,,,,,,,,,,,,,,,,,,,,,,,,,,,,,,,,,,,,,,,,,,,,,,,,,,,,,,,,,,,,,,,,,,,,,,,,,,,,,,,,,,,,,,,,,,,,,,,,,,,,,,,,,,,,,,,,,,,,,,,,,,,,,,,,,,,,,,,,,,,,,,,,,,,,,,,,,,,,,,,,,,,,,,,,,,,,,,,,,,,,,,,,,,,,,,,,,,,,
Fe2O3,1309-38-2,"Purchased from Nanjing High Technology NANO CO., Ltd. (Nanjing, China).",,,30,,≥99.5%,38.57 m2/g,,Zebrafish culture medium suspension 10 mg/L.,DLS,nFe2O3 formed aggregates around 1.025 µm.,,,Zebrafish,Danio rerio,"Zebrafish culture medium (64.75 mg/L NaHCO3, 5.75 mg/L KCl, 123.25 mg/L MgSO·7H2O, and 294 mg/L CaCl2·2H2O) prepared according to ISO (Geneva, Switzerland) standard 7346-3:1996.",168h; According to OECD Guideline 212.,26°C±1°C,4-h/10-h light/dark cycle,malformations in embryos or larvae,NOEC,≤10 mg/L,"At a concentration of >50 mg/L some affected embryos were unable to hatch and eventually died. In the 50-mg/L treatment group, 12.5%, 25%, and 32.5% of the surviving embryos and larvae showed significant (p<0.05) tissue ulceration, pericardial edema, and body arcuation, respectively. Malformation was more serious in the embryos and larvae exposed to 100 mg/L nFe2O3, although no significant difference was found from those in the 50-mg/L treatment group.","The addition of nFe2O3 to the culture medium resulted in the formation of aggregates that settled out of the water column very quickly. This aggregation and sedimentation phenomenon of nFe2O3 is similar to other NPs. These findings revealed that aggregates or agglomerates of NPs are likely to settle out of solution and sink into sediments rather than remain in suspension. Thus, benthic organisms living in sediments or at the bottom of aquatic environments could be potential targets of NPs released into the environment.",,"Zhu, Xiaoshan; Tian, Shengyan; Cai, Zhonghua",Toxicity Assessment of Iron Oxide Nanoparticles in Zebrafish (Danio rerio) Early Life Stages,PLOS ONE,7,9,e46286,,2012,JAH,,,,,,,,,,,,,,,,,,,,,,,,,,,,,,,,,,,,,,,,,,,,,,,,,,,,,,,,,,,,,,,,,,,,,,,,,,,,,,,,,,,,,,,,,,,,,,,,,,,,,,,,,,,,,,,,,,,,,,,,,,,,,,,,,,,,,,,,,,,,,,,,,,,,,,,,,,,,,,,,,,,,,,,,,,,,,,,,,,,,,,,,,,,,,,,,,,,,,,,,,,,,,,,,
Fe2O3,1309-38-2,"Nanostructured and Amorphous Materials (Houston, TX, USA)",,,20-40 ,,,,,,,,,,bacteria,"Esherichia coli
strain RB1436","minimum salt medium (MgSO4·7H2O 0.2 g, CaCl2 0.1 g, FeSO4·7H2O 0.05 mg, NaMoO4·2H2O 0.05 mg, K2HPO4 0.43 g, KH2PO4 0.23 g/l)",1.5 h,,,bioluminescence reduction,EC50,>1000 mg/L,,,,"Ko, Kyung-Seok; Kong, In Chul","Toxic effects of nanoparticles on bioluminescence activity, seed germination, and gene mutation",APPLIED MICROBIOLOGY AND BIOTECHNOLOGY,98,7,3295,3303,2014,,,,,,,,,,,,,,,,,,,,,,,,,,,,,,,,,,,,,,,,,,,,,,,,,,,,,,,,,,,,,,,,,,,,,,,,,,,,,,,,,,,,,,,,,,,,,,,,,,,,,,,,,,,,,,,,,,,,,,,,,,,,,,,,,,,,,,,,,,,,,,,,,,,,,,,,,,,,,,,,,,,,,,,,,,,,,,,,,,,,,,,,,,,,,,,,,,,,,,,,,,,,,,,,,
Fe2O3,1309-38-2,"Nanostructured and Amorphous Materials (Houston, TX, USA)",,,20-40 ,,,,,,,,,,plant,Lactuca sativa L.,"filter paper, distilled water",3 days,23 ± 2 °C,dark,seed germination,EC50,>1000 mg/L,,,,"Ko, Kyung-Seok; Kong, In Chul","Toxic effects of nanoparticles on bioluminescence activity, seed germination, and gene mutation",APPLIED MICROBIOLOGY AND BIOTECHNOLOGY,98,7,3295,3303,2014,,,,,,,,,,,,,,,,,,,,,,,,,,,,,,,,,,,,,,,,,,,,,,,,,,,,,,,,,,,,,,,,,,,,,,,,,,,,,,,,,,,,,,,,,,,,,,,,,,,,,,,,,,,,,,,,,,,,,,,,,,,,,,,,,,,,,,,,,,,,,,,,,,,,,,,,,,,,,,,,,,,,,,,,,,,,,,,,,,,,,,,,,,,,,,,,,,,,,,,,,,,,,,,,,
Fe2O3,1309-38-2,"Nanostructured and Amorphous Materials (Houston, TX, USA)",,,20-40 ,,,,,,,,,,plant,Raphanus sativus L.,"filter paper, distilled water",3 days,23 ± 2 °C,dark,seed germination,EC50,>1000 mg/L,,,,"Ko, Kyung-Seok; Kong, In Chul","Toxic effects of nanoparticles on bioluminescence activity, seed germination, and gene mutation",APPLIED MICROBIOLOGY AND BIOTECHNOLOGY,98,7,3295,3303,2014,,,,,,,,,,,,,,,,,,,,,,,,,,,,,,,,,,,,,,,,,,,,,,,,,,,,,,,,,,,,,,,,,,,,,,,,,,,,,,,,,,,,,,,,,,,,,,,,,,,,,,,,,,,,,,,,,,,,,,,,,,,,,,,,,,,,,,,,,,,,,,,,,,,,,,,,,,,,,,,,,,,,,,,,,,,,,,,,,,,,,,,,,,,,,,,,,,,,,,,,,,,,,,,,,
